Repository: otw1248/builddlake

File: dlake/gov/stdgb/foodsafty/GB 31604.59-2023食品安全国家标准 食品接触材料及制品  化学分析方法验证通则_output.md


# 中华人民共和国国家标准

GB 31604.59—2023

# 食品安全国家标准 食品接触材料及制品 化学分析方法验证通则

2023-09-06 发布

2024-09-06 实施

## 目次

1 范围 …… 1  
  
2 术语和定义 …… 1  
  
3 食品接触材料及制品化学分析方法验证的一般要求 …… 1  
  
4 残留量分析方法的验证 …… 2  
  
4.1 代表性材质(或制品)的选择和验证样品的要求 …… 2  
  
4.1.1 代表性材质(或制品)的选择 …… 2  
  
4.1.2 验证样品的要求 …… 2  
  
4.1.3 样品储运 …… 2  
  
4.2 残留量分析方法性能参数的验证 …… 2  
  
4.2.1 特异性 …… 2  
  
4.2.2 检出限 …… 3  
  
4.2.3 定量限 …… 3  
  
4.2.4 测定范围 …… 4  
  
4.2.5 正确度 …… 4  
  
4.2.6 精密度 …… 5  
  
4.2.7 稳定性 …… 6  
  
4.2.8 稳健性 …… 6  
  
4.3 方法等效性验证 …… 7  
  
4.3.1 验证要求 …… 7  
  
4.3.2 验证方法 …… 7  
  
4.4 数据处理要求 …… 7  
  
5 特定迁移量分析方法的验证 …… 7  
  
5.1 代表性材质(或制品)、食品模拟物的选择和验证用浸泡液的要求 …… 7  
  
5.1.1 代表性材质(或制品)的选择 …… 7  
  
5.1.2 食品模拟物的选择 …… 7  
  
5.1.3 验证用浸泡液的要求 …… 7  
  
5.1.4 样品储运 …… 8  
  
5.2 浸泡液中目标分析物含量分析方法性能参数的验证 …… 8  
  
5.2.1 特异性 …… 8  
  
5.2.2 检出限 …… 8  
  
5.2.3 定量限 …… 9  
  
5.2.4 测定范围 …… 9  
  
5.2.5 正确度 …… 9  
  
5.2.6 精密度 …… 10  
  
5.2.7 稳定性 …… 11  
  
5.2.8 稳健性 …… 11  
  
5.3 浸泡液中目标分析物含量与特定迁移量的换算 …… 11

5.4 方法等效性验证 …… 12  
5.4.1 验证要求 …… 12  
5.4.2 验证方法 …… 12  
5.5 数据处理要求 …… 12  
附录 A 食品接触材料及制品化学分析方法验证用材质分类 …… 13

# 食品安全国家标准

# 食品接触材料及制品 化学分析方法验证通则

## 1 范围

本标准规定了食品接触材料及制品化学分析方法验证的通用要求。

本标准适用于食品安全国家标准食品接触材料及制品化学分析方法制定和修订过程中的验证。

## 2 术语和定义

GB 5009.295—2023 界定的及以下术语和定义适用于本文件。

### 2.1 化学替代溶剂

在化学溶剂替代试验中用以替代含油脂食品模拟物(植物油)的化学溶剂，如95%(体积分数)乙醇溶液、异辛烷、正己烷、正庚烷等。

### 2.2 浸泡液

食品接触材料及制品经食品模拟物或化学替代溶剂进行迁移试验后所得到的溶液。

## 3 食品接触材料及制品化学分析方法验证的一般要求

3.1 对于定性方法，实验室内、实验室间验证参数应包括方法的特异性和检出限。

3.2 对于定量方法，实验室内验证参数应包括方法的特异性、检出限、定量限、测定范围、正确度、重复性，实验室间验证参数应包括方法的检出限、定量限、测定范围、正确度和再现性。

3.3 若分析方法对温度、湿度、光照等试验条件的微小变化较为敏感时，应考察方法的稳健性，同时应考察中间精密度指标。

3.4 当同一目标分析物存在 2 个及以上适用范围相同的方法时，需要验证不同方法的等效性。

3.5 当缺少标准物质的稳定性文献数据时，应验证其稳定性。

3.6 实验室内和实验室间验证参数的选择见表1。

<div style="text-align: center;">表 1 性能参数的选择</div>



<table border=1 style='margin: auto; width: max-content;'><tr><td style='text-align: center;'>方法类型</td><td style='text-align: center;'>验证阶段</td><td style='text-align: center;'>特异性</td><td style='text-align: center;'>检出限</td><td style='text-align: center;'>定量限</td><td style='text-align: center;'>测定范围</td><td style='text-align: center;'>正确度</td><td style='text-align: center;'>重复性</td><td style='text-align: center;'>再现性</td><td style='text-align: center;'>稳定性</td><td style='text-align: center;'>稳健性</td></tr><tr><td rowspan="2">定性方法</td><td style='text-align: center;'>实验室内</td><td style='text-align: center;'>✓</td><td style='text-align: center;'>✓</td><td style='text-align: center;'>—</td><td style='text-align: center;'>—</td><td style='text-align: center;'>—</td><td style='text-align: center;'>—</td><td style='text-align: center;'>/</td><td style='text-align: center;'>—</td><td style='text-align: center;'>—</td></tr><tr><td style='text-align: center;'>实验室间</td><td style='text-align: center;'>✓</td><td style='text-align: center;'>✓</td><td style='text-align: center;'>—</td><td style='text-align: center;'>—</td><td style='text-align: center;'>—</td><td style='text-align: center;'>/</td><td style='text-align: center;'>—</td><td style='text-align: center;'>—</td><td style='text-align: center;'>—</td></tr><tr><td rowspan="2">定量方法</td><td style='text-align: center;'>实验室内</td><td style='text-align: center;'>✓</td><td style='text-align: center;'>✓</td><td style='text-align: center;'>✓</td><td style='text-align: center;'>✓</td><td style='text-align: center;'>✓</td><td style='text-align: center;'>✓</td><td style='text-align: center;'>/</td><td style='text-align: center;'>—</td><td style='text-align: center;'>—</td></tr><tr><td style='text-align: center;'>实验室间</td><td style='text-align: center;'>—</td><td style='text-align: center;'>✓</td><td style='text-align: center;'>✓</td><td style='text-align: center;'>✓</td><td style='text-align: center;'>✓</td><td style='text-align: center;'>—</td><td style='text-align: center;'>✓</td><td style='text-align: center;'>—</td><td style='text-align: center;'>—</td></tr><tr><td colspan="11">注：“✓”表示必选参数，“—”表示可选参数，“/”表示不适用。</td></tr></table>

## 4 残留量分析方法的验证

### 4.1 代表性材质(或制品)的选择和验证样品的要求

#### 4.1.1 代表性材质(或制品)的选择

4.1.1.1 方法验证时，代表性材质（或制品）的选择应优先考虑检测目标分析物的性质和食品接触材料的特性，再考虑法规限量要求涉及的食品接触材料种类、加工工艺及高风险的食品接触材料种类。代表性材质（或制品）的选择参见附录 A。

4.1.1.2 实验室内验证时，原则上应按照方法适用范围验证食品接触材料代表性种类，每个食品接触材料种类至少选择一种食品接触材料子类，每个食品接触材料子类至少选择一种代表性材质（或制品）。

4.1.1.3 实验室间验证时，对于方法适用的食品接触材料种类不超过3个的，应验证全部食品接触材料种类；对于方法适用的食品接触材料种类超过3个的，应至少验证3个种类。每个食品接触材料种类至少选择一种食品接触材料子类，每个子类至少选择一种代表性材质（或制品）。

4.1.1.4 当选择食品接触用复合材料及制品进行方法验证时，覆盖的食品接触材料种类数量以有效阻隔层以内的各层材质对应的种类计。

#### 4.1.2 验证样品的要求

4.1.2.1 验证样品可选择有证标准物质/标准样品、符合能力验证要求的质控样品或标准添加样品。

4.1.2.2 选择有证标准物质/标准样品进行验证时，至少3个浓度水平，包含方法测定范围的最低浓度、中间浓度（一般为关注浓度）和最高浓度。

4.1.2.3 选择符合能力验证要求的质控样品进行验证时，验证样品需满足以下条件：

a）样品基质的选择应具有代表性，能满足方法的预期用途；

b）对于一种样品基质，至少要求3个浓度的添加水平，包含方法测定范围的最低浓度、中间浓度（一般为关注浓度）和最高浓度，并对其均匀性和稳定性进行测试。

4.1.2.4 选择标准添加样品进行验证时，可按照下述方法制备验证样品：

a）样品基质的选择应具有代表性，能满足方法的预期用途；

b）对选定的代表性材质（或制品），按照方法将其均质化后，向其中添加目标分析物，至少要求添加3个浓度，包含方法测定范围的最低浓度、中间浓度（一般为关注浓度）和最高浓度。

#### 4.1.3 样品储运

4.1.3.1 当验证样品需要进行发送和运输时，应将每个样品单独密封包装，所用包装物不应含有对目标分析物检测产生影响的物质。应避免样品在运输过程中发生剧烈摩擦或碰撞。

4.1.3.2 若目标分析物为挥发性物质时，还应采取有效措施，使样品在运输过程中避免因目标分析物挥发而引起损失，如对样品进行多重密封、保持低温状态等。

### 4.2 残留量分析方法性能参数的验证

#### 4.2.1 特异性

##### 4.2.1.1 验证要求

应验证分析方法区分目标分析物和其他物质(包括但不限于工业品级的目标分析物中可能包含的同分异构体和同系物等杂质成分、目标分析物在进行工业化生产时可能发生的氧化/还原/分解/水解/

热解等产物、基质成分等)的能力，不应存在导致目标分析物定性错误和影响定量准确的干扰因素（信号、干扰峰等）。

##### 4.2.1.2 验证方法

分析与方法适用范围相匹配的代表性样品，检查是否存在导致目标分析物定性错误和/或影响定量准确的干扰（信号、峰等）；在代表性材质（或制品）中添加一定浓度的有可能干扰目标分析物定性和/或定量的物质，然后进行分析，检查是否能有效识别这些干扰物质。

#### 4.2.2 检出限

##### 4.2.2.1 验证要求

目标分析物在检出限水平的检出概率应不低于95%（在95%置信水平下）；对每种代表性材质（或制品）需要独立验证其检出限。

##### 4.2.2.2 验证方法

###### 4.2.2.2.1 估算方法

检出限的估算方法包括：

a）信噪比法（适用于光谱法、色谱法、质谱法）：向空白样品基质中添加目标分析物，将信噪比为3时的添加浓度作为估算检出限；

b）空白标准偏差法（适用于空白样品非零响应值的方法）：通过分析大量的样品空白来确定检出限，独立测试的次数应不少于10次 $ (n\geqslant10) $ ，计算出样品空白响应值的标准偏差，样品空白响应值的平均值加上3倍标准偏差所对应的浓度即为估算检出限；

c) 校准方程估算法(适用于仪器法): 如果在检出限或接近检出限的样品数据无法获得时, 以  $ 3S/b $  (S 为校准曲线的标准偏差, b 为校准曲线的斜率) 作为估算检出限;

d）逐级稀释法（适用于所有方法）：按一定浓度间隔对目标分析物进行逐级稀释，按照待验证方法进行检测，当目标分析物刚好能检出的浓度即为估算检出限。

###### 4.2.2.2.2 测定方法

选取基质空白的代表性材质(或制品)，每种包含至少20个平行样，分别添加估算检出限浓度的目标分析物，目标分析物的检出概率不低于95%时，定为检出限；当某种代表性材质(或制品)的基质空白样品无法获得时，可采用同材质类型、非食品接触用的基质空白样品进行验证；当所有代表性材质(或制品)的基质空白样品都无法获得时，可采用目标分析物的同位素标记化合物或结构类似物进行验证。

#### 4.2.3 定量限

##### 4.2.3.1 验证要求

定量限应采用同样浓度的有证标准物质/标准样品、质控样品或标准添加样品进行验证，其正确度和精密度应满足方法和法规要求，定量限加上样品在关注浓度标准偏差的3倍应小于关注浓度。对于有限量值的目标分析物，定量限应为限量值的0.5倍或以下。

##### 4.2.3.2 验证方法

###### 4.2.3.2.1 估算方法

定量限的估算方法包括：

a）向空白样品基质中添加目标分析物，以信噪比为10的添加浓度作为估算定量限；

b）以3倍检出限作为估算定量限；

c）以样品空白响应值的平均值加上10倍的标准偏差所对应的浓度作为估算定量限。

###### 4.2.3.2.2 测定方法

对于每种代表性材质(或制品)，采用定量限浓度水平的有证标准物质/标准样品、质控样品或标准添加样品进行独立检测，至少检测6个平行样品，并进行数据统计分析。每种代表性材质(或制品)中该目标分析物正确度和精密度均满足表2～表4的要求，则可将该浓度作为方法的定量限。当某种代表性材质(或制品)的基质空白样品无法获得时，可采用同材质类型、非食品接触用的基质空白样品进行验证；当所有代表性材质(或制品)的基质空白样品均无法获得时，可采用目标分析物的同位素标记化合物或结构类似物进行验证

#### 4.2.4 测定范围

方法的测定范围应覆盖方法的关注浓度，其验证要求如下：

a）至少需要验证方法测定范围的最低浓度和最高浓度的正确度和精密度；对于有限量值的目标分析物，还应验证限量值浓度的正确度和精密度；

b）若方法的测定范围呈线性，并采用标准曲线法定量，则定量方法标准曲线的线性相关系数应大于等于0.99，并具有5个或5个以上数据点（不包括0点）。

#### 4.2.5 正确度

##### 4.2.5.1 验证要求

残留量分析方法的正确度应满足表 2 要求。

<div style="text-align: center;">表 2 不同浓度对方法正确度的要求 $ n\geqslant6 $ </div>



<table border=1 style='margin: auto; width: max-content;'><tr><td style='text-align: center;'>质量分数( $ \rho $ )</td><td style='text-align: center;'>相对偏差 $ ^{a} $</td><td style='text-align: center;'>回收率 $ ^{b} $</td></tr><tr><td style='text-align: center;'>$ \rho \leq 1 \mu g/kg $</td><td style='text-align: center;'>-50%～+20%</td><td style='text-align: center;'>50%～+120%</td></tr><tr><td style='text-align: center;'>1  $ \mu g/kg &lt; \rho \leq 10 \mu g/kg $</td><td style='text-align: center;'>-40%～+20%</td><td style='text-align: center;'>60%～+120%</td></tr><tr><td style='text-align: center;'>10  $ \mu g/kg &lt; \rho \leq 100 \mu g/kg $</td><td style='text-align: center;'>-30%～+20%</td><td style='text-align: center;'>70%～+120%</td></tr><tr><td style='text-align: center;'>100  $ \mu g/kg &lt; \rho \leq 1000 \mu g/kg $</td><td style='text-align: center;'>-20%～+10%</td><td style='text-align: center;'>80%～+110%</td></tr><tr><td style='text-align: center;'>$ \rho &gt; 1 g/kg $</td><td style='text-align: center;'>-10%～+5%</td><td style='text-align: center;'>90%～+105%</td></tr><tr><td colspan="3">$ ^{a} $ 适用于采用有证标准物质/标准样品验证方法的正确度。 $ ^{b} $ 适用于使用标准添加样品验证方法的正确度。</td></tr></table>

##### 4.2.5.2 验证方法

###### 4.2.5.2.1 采用有证标准物质/标准样品或质控样品验证方法的正确度

优先采用有证标准物质/标准样品或质控样品验证方法的正确度。对于每一种样品基质，应至少采用3个浓度的有证标准物质/标准样品或质控样品，并包含方法测定范围的最低浓度、中间浓度（一般为关注浓度）和最高浓度；对于每一浓度，需要至少进行6次平行独立试验，计算平均值和有证标准物质/

标准样品或质控样品示值的相对偏差。

###### 4.2.5.2.2 使用标准添加样品验证方法的正确度

当无有证标准物质/标准样品或质控样品时，正确度可以通过测定标准添加样品中已知量目标分析物的回收率获得；浓度水平和平行测定次数同4.2.5.2.1。回收率的验证方法如下：

a）选择空白或低浓度（不应高于最低添加浓度）样品基质，每组中添加方法测定范围的最低浓度、中间浓度（一般为关注浓度）和最高浓度；

b）计算每个样品中目标分析物的浓度，计算每个浓度的平均回收率。

#### 4.2.6 精密度

##### 4.2.6.1 重复性精密度

###### 4.2.6.1.1 重复性精密度要求

残留量分析方法的重复性相对标准偏差应符合表 3 的要求。

<div style="text-align: center;">表 3 残留量分析方法在目标分析物质量分数范围内的重复性相对标准偏差的要求</div>



<table border=1 style='margin: auto; width: max-content;'><tr><td style='text-align: center;'>质量分数( $ \rho $ )</td><td style='text-align: center;'>重复性相对标准偏差</td></tr><tr><td style='text-align: center;'>$ \rho \leq 1 \mu g/kg $</td><td style='text-align: center;'>$ \leq 30\% $</td></tr><tr><td style='text-align: center;'>$ 1 \mu g/kg &lt; \rho \leq 10 \mu g/kg $</td><td style='text-align: center;'>$ \leq 20\% $</td></tr><tr><td style='text-align: center;'>$ 10 \mu g/kg &lt; \rho \leq 100 \mu g/kg $</td><td style='text-align: center;'>$ \leq 15\% $</td></tr><tr><td style='text-align: center;'>$ 100 \mu g/kg &lt; \rho \leq 10 g/kg $</td><td style='text-align: center;'>$ \leq 10\% $</td></tr><tr><td style='text-align: center;'>$ 10 g/kg &lt; \rho \leq 100 g/kg $</td><td style='text-align: center;'>$ \leq 5.0\% $</td></tr><tr><td style='text-align: center;'>$ \rho &gt; 100 g/kg $</td><td style='text-align: center;'>$ \leq 2.0\% $</td></tr></table>

###### 4.2.6.1.2 重复性精密度验证方法

####### 4.2.6.1.2.1 采用有证标准物质/标准样品或质控样品验证方法的重复性精密度

验证方法同 4.2.5.2.1，可与正确度的验证合并进行，计算每一种代表性材质（或制品）、每一浓度的相对标准偏差。

####### 4.2.6.1.2.2 采用标准添加样品验证方法的重复性精密度

验证方法同 4.2.5.2.2，可与正确度的验证合并进行，计算每一种代表性材质（或制品）、每一添加浓度的相对标准偏差。

##### 4.2.6.2 再现性精密度

###### 4.2.6.2.1 再现性精密度要求

残留量分析方法的再现性相对标准偏差应符合表 4 的要求。

<div style="text-align: center;">表 4 残留量分析方法在目标分析物质量分数范围内的再现性相对标准偏差的要求</div>



<table border=1 style='margin: auto; width: max-content;'><tr><td style='text-align: center;'>质量分数( $ \rho $ )</td><td style='text-align: center;'>再现性相对标准偏差</td></tr><tr><td style='text-align: center;'>$ \rho&lt;1 \mu g/kg $</td><td style='text-align: center;'>$ \leqslant 40\% $</td></tr><tr><td style='text-align: center;'>$ 1 \mu g/kg &lt; \rho \leqslant 10 \mu g/kg $</td><td style='text-align: center;'>$ \leqslant 30\% $</td></tr><tr><td style='text-align: center;'>$ 10 \mu g/kg &lt; \rho \leqslant 100 \mu g/kg $</td><td style='text-align: center;'>$ \leqslant 20\% $</td></tr><tr><td style='text-align: center;'>$ 100 \mu g/kg &lt; \rho \leqslant 10 g/kg $</td><td style='text-align: center;'>$ \leqslant 15\% $</td></tr><tr><td style='text-align: center;'>$ 10 g/kg &lt; \rho \leqslant 100 g/kg $</td><td style='text-align: center;'>$ \leqslant 10\% $</td></tr><tr><td style='text-align: center;'>$ \rho &gt; 100 g/kg $</td><td style='text-align: center;'>$ \leqslant 5\% $</td></tr></table>

###### 4.2.6.2.2 再现性精密度验证方法

对于方法的再现性精密度，每种代表性材质（或制品）应至少验证3个浓度，并包含方法测定范围的最低浓度、中间浓度（一般为关注浓度）和最高浓度，每个浓度每个实验室应至少2次平行测定。

##### 4.2.6.3 中间精密度

###### 4.2.6.3.1 中间精密度要求

中间精密度要求同4.2.6.2.1。

###### 4.2.6.3.2 中间精密度验证方法

验证方法同4.2.6.1.2，但需在3个不同日期并尽可能采用不同验证人员、不同设备，在不同环境条件下完成。计算每种代表性材质（或制品）在各个浓度水平下的中间精密度。

#### 4.2.7 稳定性

##### 4.2.7.1 稳定性要求

标准溶液或试样溶液保存在不同时间或不同储存条件下，其目标分析物含量应无显著性差异。

##### 4.2.7.2 稳定性验证方法

根据标准溶液或试样溶液的性质,选择不同的储存条件和时间间隔,采用同样的分析方法和分析条件对标准溶液或试样溶液中的目标分析物进行测定。

##### 4.2.7.3 稳定性验证结果评价

4.2.7.3.1 对于只有 2 个时间点检测结果的目标分析物稳定性可采用式(1)进行评估。

 $$ \mid\rho_{0}-\rho_{i}\mid\leqslant U_{E} $$ 

式中：

 $ \rho_{i} $  —— i 时间点目标分析物的测定浓度；

 $ \rho_{0} $  ——初次目标分析物的测定浓度；

 $ U_{E} $  ——仪器方法(不含样品前处理步骤)在  $ \rho_{0} $  浓度的扩展不确定度, $ U_{E}\leqslant15\% $ .

4.2.7.3.2 对于有多个时间点检测结果的目标分析物稳定性可采用 t 检验法或 F 检验法评估。

#### 4.2.8 稳健性

稳健性试验是考察环境或其他条件变量对分析方法影响的一项检验程序。一个稳健的分析方法应

该不受环境等因素的微小变化而产生显著变化，即对于温度、湿度、气压等环境因素的变化，以及对于加入试剂量、反应时间等其他因素呈现不敏感性。方法的稳健性试验见 GB 5009.295—2023《食品安全国家标准 化学分析方法验证通则》附录 B。

### 4.3 方法等效性验证

#### 4.3.1 验证要求

分析方法标准中，相同测定范围的不同分析方法，检测结果应无显著性差异。

#### 4.3.2 验证方法

4.3.2.1 进行残留量分析方法的等效性验证时，应至少选择3种代表性材质（或制品）样品，每种代表性材质（或制品）样品至少采用待验证方法检测目标分析物在关注浓度下的标准物质/标准样品或标准添加样品不少于6个。

4.3.2.2 可采用 t 检验法、F 检验法、Bland-Altman 统计图法、测量不确定度法、或双向单侧 t 检验法等检验 2 个或多个方法之间检测数据的一致性。

### 4.4 数据处理要求

需对所有实验室验证数据进行异常值检验和统计分析，分析方法可采用格拉布斯(Grubbs)检验等统计学方法。经技术分析剔除异常值后，实验室数量和验证数据量应符合统计要求。

## 5 特定迁移量分析方法的验证

### 5.1 代表性材质(或制品)、食品模拟物的选择和验证用浸泡液的要求

#### 5.1.1 代表性材质(或制品)的选择

同 4.1.1。

#### 5.1.2 食品模拟物的选择

5.1.2.1 实验室内验证时，对于需要进行验证的每种代表性材质（或制品），应涵盖方法所适用的全部食品模拟物和化学替代溶剂。

5.1.2.2 实验室间验证时，对于需要进行验证的每种代表性材质（或制品），应尽量涵盖方法所适用的食品模拟物和化学替代溶剂。若方法同时适用于各种含乙醇食品模拟物且浸泡液前处理方式完全相同，可依据目标分析物的理化性质，选择至少2种不同乙醇体积分数的食品模拟物进行验证。

#### 5.1.3 验证用浸泡液的要求

5.1.3.1 验证用浸泡液可选择有证标准物质/标准样品浸泡液、符合能力验证要求的质控样品浸泡液或标准添加浸泡液。

5.1.3.2 选择有证标准物质/标准样品浸泡液进行验证时，至少3个浓度水平，包含方法测定范围的最低浓度、中间浓度（一般为关注浓度）和最高浓度。

5.1.3.3 选择标准添加浸泡液进行验证时，可按照下述方法制备验证用浸泡液：

a）样品基质的选择应具有代表性，能满足方法的预期用途；

b）对选定的代表性材质（或制品），按照 GB 31604.1、GB 5009.156 规定条件进行迁移试验后，向浸泡液中添加目标分析物，至少要求添加 3 个浓度水平，包含方法测定范围的最低浓度、中间浓度（一般为关注浓度）和最高浓度。

#### 5.1.4 样品储运

5.1.4.1 当验证样品需要进行发送和运输时，应将每个样品单独密封包装，所用包装物不应对样品表面造成损伤，也不应含有对样品检测产生干扰的物质。应避免样品在运输过程中发生剧烈摩擦或碰撞。

5.1.4.2 若目标分析物为挥发性物质时，还应采取有效措施，使样品在运输过程中避免因目标分析物挥发而引起损失，如对样品进行多重密封、保持低温状态等。

5.1.4.3 浸泡液均应采用惰性容器盛装并严格密封，防止污染、泄漏以及因包装容器中某些物质的迁移而对验证试验造成干扰。

### 5.2 浸泡液中目标分析物含量分析方法性能参数的验证

#### 5.2.1 特异性

##### 5.2.1.1 验证要求

同 4.2.1.1。

##### 5.2.1.2 验证方法

分析与方法适用范围相匹配的代表性材质（或制品）的浸泡液，检查是否存在导致目标分析物定性错误和影响定量准确的干扰（信号、峰等）；在基质空白浸泡液中添加一定浓度的、有可能干扰目标分析物定性和/或定量的物质，然后进行分析，检查是否能有效识别这些干扰物质。

#### 5.2.2 检出限

##### 5.2.2.1 验证要求

目标分析物在检出限水平的检出概率应不低于95%；对于每种代表性材质（或制品），对方法所适用的每种食品模拟物和化学替代溶剂，均需要独立验证其检出限。

##### 5.2.2.2 验证方法

###### 5.2.2.2.1 估算方法

检出限的估算方法包括：

a）信噪比法（适用于光谱法、色谱法、质谱法）：向基质空白浸泡液中添加目标分析物，将信噪比为3时的添加浓度作为估算检出限；

b) 空白标准偏差法（适用于空白样品非零响应值的方法）：通过分析大量的基质空白浸泡液来确定检出限，独立测试的次数应不少于10次 $ (n\geqslant10) $ ，计算出样品空白响应值的标准偏差，样品空白响应值的平均值加上3倍标准偏差所对应的浓度即为估算检出限；

c) 校准方程的适用范围评估法(适用于仪器法): 如果在检出限或接近检出限的样品浸泡液或基质空白浸泡液数据无法获得时, 以  $ 3S/b $  (S 为校准曲线的标准偏差, b 为校准曲线的斜率) 作为估算检出限;

d）逐级稀释法（适用于所有方法）：按一定浓度间隔制备样品浸泡液或标准添加的浸泡液，按照待验证方法进行检测，当目标分析物刚好能被检出时的浓度即为估算检出限。

###### 5.2.2.2.2 测定方法

至少平行制备 20 个基质空白浸泡液，分别添加估算检出限浓度的目标分析物。每种浸泡液中目标分析物的检出概率不低于 95% 时，定为检出限。当某一种材质的基质空白浸泡液无法获取时，可采用

同材质、非食品接触用的样品制备基质空白浸泡液进行验证；当所有材质的基质空白浸泡液均无法获取时，可采用目标分析物的同位素标记化合物或结构类似物进行验证。

#### 5.2.3 定量限

##### 5.2.3.1 验证要求

定量限应采用同样浓度的有证标准物质/标准样品浸泡液、质控样品浸泡液或标准添加浸泡液进行验证，其正确度和精密度应满足方法和法规要求，定量限加上样品浸泡液在关注浓度下标准偏差的3倍应小于关注浓度。对于有限量值的目标分析物，定量限应为限量值的0.5倍或以下。

##### 5.2.3.2 验证方法

###### 5.2.3.2.1 估算方法

定量限的估算方法包括：

a）向基质空白浸泡液中添加目标分析物，以信噪比为10时的添加浓度作为估算定量限；

b）以3倍检出限作为估算定量限；

c）以样品空白响应值的平均值加上10倍的标准偏差所对应的浓度作为估算定量限。

###### 5.2.3.2.2 测定方法

采用定量限浓度水平的有证标准物质/标准样品浸泡液、质控样品浸泡液或标准添加浸泡液进行独立检测，至少检测6个平行样品，并进行数据统计分析，若每种浸泡液目标分析物浓度的正确度和精密度分别满足表5～表7的要求，定其为定量限。当某种材质食品接触材料及制品无法制得合适浓度的目标分析物浸泡液时，可采用同材质类型、非食品接触用的样品制备标准添加浸泡液进行验证；当所有材质食品接触材料及制品均无法制得合适浓度的目标分析物浸泡液时，可采用目标分析物的同位素标记化合物或结构类似物进行验证。

#### 5.2.4 测定范围

同 4.2.4。

#### 5.2.5 正确度

##### 5.2.5.1 验证要求

浸泡液中目标分析物浓度的正确度应满足表 5 要求。

<div style="text-align: center;">表 5 不同浓度对方法正确度的要求 $ n\geqslant6 $ </div>



<table border=1 style='margin: auto; width: max-content;'><tr><td style='text-align: center;'>浓度a(ρ)</td><td style='text-align: center;'>相对偏差b</td><td style='text-align: center;'>回收率c</td></tr><tr><td style='text-align: center;'>ρ≤1μg/kg(L)</td><td style='text-align: center;'>-50%～+20%</td><td rowspan="2">40%～+120%</td></tr><tr><td style='text-align: center;'>1μg/kg(L)＜ρ≤10μg/kg(L)</td><td style='text-align: center;'>-30%～+10%</td></tr><tr><td style='text-align: center;'>10μg/kg(L)＜ρ＜100μg/kg(L)</td><td rowspan="2">-20%～+10%</td><td style='text-align: center;'>60%～+110%</td></tr><tr><td style='text-align: center;'>ρ≥100μg/kg(L)</td><td style='text-align: center;'>80%～+110%</td></tr><tr><td colspan="3">a当浸泡液取样操作为量取体积时,浓度单位采用μg/L,当浸泡液取样操作为称取质量时,浓度单位采用μg/kg。b适用于采用有证标准物质/标准样品验证方法的正确度。c适用于使用标准添加浸泡液验证方法的正确度。</td></tr></table>

##### 5.2.5.2 验证方法

###### 5.2.5.2.1 采用有证标准物质/标准样品浸泡液或质控样品浸泡液验证方法的正确度

优先采用有证标准物质/标准样品浸泡液、符合能力验证要求的质控样品浸泡液验证方法的正确度。对于每一种需要验证的代表性材质（或制品），应至少采用3个浓度的浸泡液，并包含方法测定范围的最低浓度、中间浓度（一般为关注浓度）和最高浓度；对于每一浓度，需要至少进行6次平行独立试验，计算目标物浓度的平均值，并换算成迁移量后，和有证标准物质/标准样品或质控样品迁移量示值的相对偏差。

###### 5.2.5.2.2 使用标准添加浸泡液验证方法的正确度

当无有证标准物质/标准样品或质控样品时，正确度可以通过测定标准添加浸泡液中已知量目标分析物的回收率获得的回收率获得；浓度水平和平行测定次数同5.2.5.2.1。回收率的验证方法如下：

a）向基质空白浸泡液中添加方法测定范围最低浓度、中间浓度（一般为关注浓度）和最高浓度的目标分析物；

b）计算每个标准添加浸泡液中目标分析物的浓度，计算每个浓度下目标分析物的平均回收率。

#### 5.2.6 精密度

##### 5.2.6.1 重复性精密度

###### 5.2.6.1.1 重复性精密度要求

浸泡液中目标分析物浓度的重复性相对标准偏差应符合表 6 的要求。

<div style="text-align: center;">表 6 浸泡液中目标分析物的重复性相对标准偏差的要求</div>



<table border=1 style='margin: auto; width: max-content;'><tr><td style='text-align: center;'>浓度a(ρ)</td><td style='text-align: center;'>重复性相对标准偏差</td></tr><tr><td style='text-align: center;'>ρ≤100μg/kg(L)</td><td style='text-align: center;'>≤20%</td></tr><tr><td style='text-align: center;'>100μg/kg(L)＜ρ≤10mg/kg(L)</td><td style='text-align: center;'>≤15%</td></tr><tr><td style='text-align: center;'>10mg/kg(L)＜ρ≤100mg/kg(L)</td><td style='text-align: center;'>≤10%</td></tr><tr><td style='text-align: center;'>ρ＞100mg/kg(L)</td><td style='text-align: center;'>≤8.0%</td></tr><tr><td colspan="2">a当浸泡液取样操作为量取体积时,浓度单位采用μg/L、mg/L,当浸泡液取样操作为称取质量时,浓度单位采用μg/kg、mg/kg。</td></tr></table>

###### 5.2.6.1.2 重复性精密度验证方法

验证方法同 5.2.5.2，计算每种浸泡液中各目标分析物浓度的相对标准偏差。

##### 5.2.6.2 再现性精密度

###### 5.2.6.2.1 再现性精密度要求

浸泡液中目标分析物浓度的再现性相对标准偏差应符合表7的要求。

<div style="text-align: center;">表 7 浸泡液中目标分析物浓度的再现性相对标准偏差的要求</div>



<table border=1 style='margin: auto; width: max-content;'><tr><td style='text-align: center;'>浓度a(ρ)</td><td style='text-align: center;'>再现性相对标准偏差</td></tr><tr><td style='text-align: center;'>ρ≤100μg/kg(L)</td><td style='text-align: center;'>≤30%</td></tr><tr><td style='text-align: center;'>100μg/kg(L)＜ρ≤10mg/kg(L)</td><td style='text-align: center;'>≤25%</td></tr><tr><td style='text-align: center;'>10mg/kg(L)＜ρ≤100mg/kg(L)</td><td style='text-align: center;'>≤20%</td></tr><tr><td style='text-align: center;'>ρ＞100mg/kg(L)</td><td style='text-align: center;'>≤15%</td></tr><tr><td colspan="2">a当浸泡液取样操作为量取体积时,浓度单位采用μg/L、mg/L,当浸泡液取样操作为称取质量时,浓度单位采用μg/kg、mg/kg。</td></tr></table>

###### 5.2.6.2.2 再现性精密度验证方法

对于方法的再现性精密度，每种浸泡液应至少验证3个浓度，并包含方法测定范围的最低浓度、中间浓度（一般为关注浓度）和最高浓度，每个浓度每个实验室应至少2次平行测定。

##### 5.2.6.3 中间精密度

###### 5.2.6.3.1 中间精密度要求

中间精密度要求同5.2.6.2.1。

###### 5.2.6.3.2 中间精密度验证方法

验证方法同5.2.6.1.2，但需在3个不同日期并尽可能采用不同验证人员、不同设备和不同环境条件下完成，计算每种代表性材质（或制品）浸泡液在每个不同浓度水平下的中间精密度。

#### 5.2.7 稳定性

##### 5.2.7.1 稳定性要求

标准溶液、含目标分析物的浸泡液保存在不同时间或不同储存条件下，其目标分析物含量应无显著差异。

##### 5.2.7.2 稳定性验证方法

根据标准溶液、浸泡液的性质，选择不同的储存条件和时间间隔，采用同样的分析方法和分析条件对标准溶液或浸泡液中的目标分析物进行测定。

##### 5.2.7.3 稳定性验证结果评价

同 4.2.7.3。

#### 5.2.8 稳健性

同 4.2.8。

### 5.3 浸泡液中目标分析物含量与特定迁移量的换算

将浸泡液中目标分析物的含量按照 GB 31604.1 和 GB 5009.156 的要求进行校正，得到特定迁移量。

### 5.4 方法等效性验证

#### 5.4.1 验证要求

分析方法标准中，相同测定范围的不同分析方法，检测结果应无显著差异。

#### 5.4.2 验证方法

进行特定迁移量分析方法的等效性验证时，至少选择3种代表性材质（或制品）样品进行迁移试验或化学溶剂替代试验，每种代表性材料（或制品）样品至少采用待验证方法检测关注浓度的标准物质/标准样品或标准添加浸泡液平行样不少于6个。

可采用 t 检验法、F 检验法、Bland-Altman 统计图法、测量不确定度法、双向单侧 t 检验法等检验 2 个或多个方法间检测结果的一致性。

### 5.5 数据处理要求

同 4.4。

## 附录 A

食品接触材料及制品化学分析方法验证用材质分类

食品接触材料及制品化学分析方法验证用材质分类见表 A.1。

### 表 A.1 食品接触材料及制品化学分析方法验证用材质分类表


<table border=1 style='margin: auto; width: max-content;'><tr><td style='text-align: center;'>种类</td><td style='text-align: center;'>子类</td><td style='text-align: center;'>代表性材质(或制品)</td></tr><tr><td rowspan="19">塑料</td><td style='text-align: center;'>聚烯烃</td><td style='text-align: center;'>聚乙烯(PE)、聚丙烯(PP)、聚1-丁烯(PB-1)</td></tr><tr><td style='text-align: center;'>聚酯</td><td style='text-align: center;'>聚对苯二甲酸乙二醇酯(PET)、聚对苯二甲酸丙二醇酯(PTT)、聚对苯二甲酸丁二醇酯(PBT)、聚对苯二甲酸1,4-环己烷二甲醇酯(PCT)、饱和聚酯</td></tr><tr><td style='text-align: center;'>聚酰胺</td><td style='text-align: center;'>尼龙-6(PA6)、尼龙-66(PA66)、尼龙-12(PA12)</td></tr><tr><td style='text-align: center;'>聚苯乙烯及其共聚物</td><td style='text-align: center;'>聚苯乙烯(PS)、苯乙烯嵌段共聚物(SBC)、氢化的苯乙烯与1,3-丁二烯嵌段共聚物(SEBS)</td></tr><tr><td style='text-align: center;'>聚甲醛</td><td style='text-align: center;'>聚甲醛(POM)</td></tr><tr><td style='text-align: center;'>聚氯代乙烯</td><td style='text-align: center;'>聚氯乙烯(PVC)、聚偏二氯乙烯(PVDC)</td></tr><tr><td style='text-align: center;'>丙烯腈-丁二烯-苯乙烯共聚树脂</td><td style='text-align: center;'>丙烯腈-丁二烯-苯乙烯共聚物(ABS)</td></tr><tr><td style='text-align: center;'>丙烯腈-苯乙烯共聚物</td><td style='text-align: center;'>丙烯腈-苯乙烯共聚物(AS)</td></tr><tr><td style='text-align: center;'>聚碳酸酯</td><td style='text-align: center;'>聚碳酸酯(PC)</td></tr><tr><td style='text-align: center;'>聚氨酯</td><td style='text-align: center;'>聚氨酯(PU或PUR)</td></tr><tr><td style='text-align: center;'>含氟高聚物</td><td style='text-align: center;'>聚四氟乙烯(PTFE)、全氟烷基塑料(PFA)、聚全氟乙丙烯(FEP)、聚偏氟乙烯(PVDF)、乙烯-四氟乙烯共聚物(ETFE)</td></tr><tr><td style='text-align: center;'>丙烯酸类树脂</td><td style='text-align: center;'>聚丙烯酸甲酯、聚甲基丙烯酸甲酯(PMMA)</td></tr><tr><td style='text-align: center;'>乙烯-乙酸乙烯共聚物</td><td style='text-align: center;'>乙烯-乙酸乙烯酯共聚物(EVA)、乙烯-乙烯醇共聚物(EVOH)</td></tr><tr><td style='text-align: center;'>聚乙烯醇</td><td style='text-align: center;'>聚乙烯醇(PVA或PVOH)</td></tr><tr><td style='text-align: center;'>聚乳酸</td><td style='text-align: center;'>聚乳酸(PLA)</td></tr><tr><td style='text-align: center;'>聚砜类树脂</td><td style='text-align: center;'>聚亚苯砜(PPSU)、聚砜(PSU)、聚醚砜(PES)</td></tr><tr><td style='text-align: center;'>未经硫化的热塑性弹性体</td><td style='text-align: center;'>热塑性弹性体(TPE)、聚醚酯热塑基复合材料(TPC-ET)</td></tr><tr><td style='text-align: center;'>其他热塑性塑料</td><td style='text-align: center;'>聚醚酰亚胺(PEI)、聚苯硫醚(PPS)</td></tr><tr><td style='text-align: center;'>其他热固性塑料</td><td style='text-align: center;'>双酚A环氧树脂、三聚氰胺-甲醛树脂(MF)</td></tr><tr><td rowspan="3">橡胶</td><td style='text-align: center;'>天然橡胶</td><td style='text-align: center;'>非硫化天然橡胶、硫化天然橡胶</td></tr><tr><td style='text-align: center;'>合成橡胶</td><td style='text-align: center;'>苯乙烯-丁二烯共聚物(SBR)、聚丁二烯橡胶(BDR、BR)、三元乙丙橡胶(EPDM)</td></tr><tr><td style='text-align: center;'>硫化后的热塑性弹性体</td><td style='text-align: center;'>硫化后的热塑性弹性体、硫化后的聚氨酯类热塑性弹性体</td></tr><tr><td rowspan="3">硅橡胶</td><td style='text-align: center;'>非硫化硅橡胶</td><td style='text-align: center;'>聚二甲基硅氧烷、甲基倍半硅氧烷</td></tr><tr><td style='text-align: center;'>高温硫化硅橡胶</td><td style='text-align: center;'>二甲基硅橡胶(MQ)、甲基乙烯基硅橡胶(VMQ)、甲基乙烯基苯基硅橡胶(PVMQ)</td></tr><tr><td style='text-align: center;'>室温硫化硅橡胶</td><td style='text-align: center;'>单组分室温固化液体硅橡胶、双组分室温固化液体硅橡胶</td></tr></table>

<div style="text-align: center;">表 A.1 食品接触材料及制品化学分析方法验证用材质分类表（续）</div>



<table border=1 style='margin: auto; width: max-content;'><tr><td style='text-align: center;'>种类</td><td style='text-align: center;'>子类</td><td style='text-align: center;'>代表性材质(或制品)</td></tr><tr><td rowspan="3">涂料</td><td style='text-align: center;'>溶剂型涂料</td><td style='text-align: center;'>聚酯(饱和聚酯、不饱和聚酯UP)、丙烯酸类涂料、聚氨酯类涂料、环氧涂料、酚醛涂料、乙烯基涂料、聚四氟乙烯涂料</td></tr><tr><td style='text-align: center;'>水性涂料</td><td style='text-align: center;'>丙烯酸类涂料、聚氨酯类涂料、环氧涂料</td></tr><tr><td style='text-align: center;'>无溶剂涂料</td><td style='text-align: center;'>聚氨酯类涂料、环氧涂料、聚脲涂料、有机硅涂料</td></tr><tr><td rowspan="3">油墨</td><td style='text-align: center;'>溶剂型油墨</td><td style='text-align: center;'>溶液型苯乙烯-丙烯酸共聚树脂油墨</td></tr><tr><td style='text-align: center;'>水性油墨</td><td style='text-align: center;'>聚酰胺油墨、聚乙烯醇缩丁醛油墨、氯化聚丙烯油墨、聚酯类油墨</td></tr><tr><td style='text-align: center;'>无溶剂油墨</td><td style='text-align: center;'>聚酯类油墨、环氧油墨、酚醛油墨、聚氨酯类油墨、丙烯酸类油墨、脲醛油墨、乙烯-乙酸乙烯酯油墨(EVA)</td></tr><tr><td rowspan="2">粘合剂</td><td style='text-align: center;'>合成树脂型粘合剂</td><td style='text-align: center;'>环氧树脂粘合剂、酚醛树脂粘合剂、聚氨酯树脂粘合剂、乙烯基树脂粘合剂、丙烯酸酯树脂粘合剂</td></tr><tr><td style='text-align: center;'>合成橡胶型粘合剂</td><td style='text-align: center;'>丁腈橡胶粘合剂、氯丁橡胶粘合剂、硅树脂粘合剂</td></tr><tr><td rowspan="4">无机类材料</td><td style='text-align: center;'>金属与合金</td><td style='text-align: center;'>不锈钢、铝及铝合金、镀锡薄钢板、铁、铜</td></tr><tr><td style='text-align: center;'>玻璃</td><td style='text-align: center;'>硼硅玻璃、钠钙玻璃、铅晶玻璃</td></tr><tr><td style='text-align: center;'>搪瓷</td><td style='text-align: center;'>搪瓷制品</td></tr><tr><td style='text-align: center;'>陶瓷</td><td style='text-align: center;'>无釉陶瓷、釉上彩陶瓷、釉下彩陶瓷、釉中彩陶瓷</td></tr><tr><td rowspan="5">纸和纸板</td><td style='text-align: center;'>原纸</td><td style='text-align: center;'>原纸</td></tr><tr><td style='text-align: center;'>纸板</td><td style='text-align: center;'>白纸板、牛皮纸板、纸板制品</td></tr><tr><td style='text-align: center;'>加工纸</td><td style='text-align: center;'>铜版纸、白卡纸、牛皮纸</td></tr><tr><td style='text-align: center;'>功能性纸制品</td><td style='text-align: center;'>硅油纸、蜡纸</td></tr><tr><td style='text-align: center;'>纸浆模塑</td><td style='text-align: center;'>纸浆模塑制品</td></tr><tr><td rowspan="2">竹木制品</td><td style='text-align: center;'>原竹原木制品</td><td style='text-align: center;'>原竹制品、原木制品</td></tr><tr><td style='text-align: center;'>由竹木粉压制粘合的制品</td><td style='text-align: center;'>竹粉压制粘合的制品、竹纤维压制粘合的制品、木粉压制粘合的制品</td></tr><tr><td rowspan="2">再生纤维素</td><td style='text-align: center;'>带涂层</td><td style='text-align: center;'>带涂层的玻璃纸</td></tr><tr><td style='text-align: center;'>不带涂层</td><td style='text-align: center;'>不带涂层的玻璃纸</td></tr></table>

File: dlake/gov/stdgb/foodsafty/GB 4806.10-2025 食品安全国家标准 食品接触材料及制品用涂料及涂层_output.md (part 1 of 5)


# 中华人民共和国国家标准

GB 4806.10—2025

# 食品安全国家标准

# 食品接触材料及制品用涂料及涂层

2025-09-02 发布

2026-09-02 实施

## 前言

本标准代替 GB 4806.10—2016《食品安全国家标准 食品接触用涂料及涂层》和原国家卫生与计划生育委员会 2014 年第 14 号公告、2016 年第 5 号公告、2016 年第 7 号公告、2016 年第 13 号公告、2017 年第 9 号公告，国家卫生健康委员会 2018 年第 3 号公告、2018 年第 9 号公告、2018 年第 11 号公告、2018 年第 15 号公告、2019 年第 2 号公告、2019 年第 4 号公告、2019 年第 6 号公告、2020 年第 4 号公告、2020 年第 6 号公告、2020 年第 9 号公告、2021 年第 2 号公告、2021 年第 6 号公告、2021 年第 9 号公告、2022 年第 1 号公告、2022 年第 2 号公告、2022 年第 5 号公告、2023 年第 1 号公告、2023 年第 3 号公告中的涂料及涂层用基础原料。

本标准与上述标准和公告相比，主要技术变化如下：

——修改了标准名称；

——修改了范围；

——修改了术语和定义；

——修改了基本要求；

——修改了原料要求；

——修改了理化指标；

——修改了迁移试验要求；

——修改了标签标识；

——修改了附录 A。

# 食品安全国家标准

# 食品接触材料及制品用涂料及涂层

## 1 范围

本标准适用于食品接触材料及制品用涂料及涂层。

## 2 术语和定义

### 2.1 食品接触材料及制品用涂料及涂层

预期涂覆在食品接触材料及制品上，直接接触食品或间接接触食品但其成分可能转移到食品中的涂料，及其形成的涂层（膜）。

## 3 基本要求

3.1 食品接触材料及制品用涂料及涂层应符合 GB 4806.1 的规定。

3.2 食品接触材料及制品用涂料生产企业应通过配方设计、原料选择、生产过程控制、产品信息传递等方式控制涂料产品的安全风险。

3.3 食品接触材料及制品用涂料使用企业应通过接缝和边缘等包装设计、增加有效阻隔层、固化过程控制、产品信息传递等方式控制来源于涂料的安全风险，在达到预期效果的情况下应尽可能减少涂料的使用量和残留量。

## 4 技术要求

### 4.1 原料要求

4.1.1 食品接触材料及制品用涂料及涂层中基础原料的使用应符合附录 A 及相关公告的规定。

4.1.2 食品接触材料及制品用涂料及涂层中添加剂的使用应符合 GB 9685 及相关公告的规定。

### 4.2 涂层感官要求

直接接触食品的涂层感官要求应符合表1的规定。

<div style="text-align: center;">表 1 感官要求</div>



<table border=1 style='margin: auto; width: max-content;'><tr><td style='text-align: center;'>项目</td><td style='text-align: center;'>要求</td></tr><tr><td style='text-align: center;'>感官</td><td style='text-align: center;'>表面平整、色泽均匀、无气孔；浸泡后，应无龟裂、不起泡、不脱落</td></tr><tr><td style='text-align: center;'>浸泡液</td><td style='text-align: center;'>迁移试验所得浸泡液不应有着色、浑浊、沉淀、异臭等感官性能的劣变</td></tr></table>

### 4.3 理化指标

#### 4.3.1 通用理化指标

涂层的通用理化指标应符合表 2 的规定。

<div style="text-align: center;">表 2 通用理化指标</div>



<table border=1 style='margin: auto; width: max-content;'><tr><td style='text-align: center;'>项目</td><td style='text-align: center;'>指标</td><td style='text-align: center;'>检验方法</td></tr><tr><td style='text-align: center;'>总迁移量a/(mg/dm²)b≤</td><td style='text-align: center;'>10</td><td style='text-align: center;'>GB 31604.8</td></tr><tr><td style='text-align: center;'>高锰酸钾消耗量a/(mg/kg)水(60℃,2h或煮沸0.5h,再室温放置24h)c≤</td><td style='text-align: center;'>10</td><td style='text-align: center;'>GB 31604.2</td></tr><tr><td style='text-align: center;'>重金属(以Pb计)a/(mg/kg)4%乙酸(体积分数)(60℃,2h或煮沸0.5h,再室温放置24h)c≤</td><td style='text-align: center;'>1</td><td style='text-align: center;'>GB 31604.9</td></tr><tr><td style='text-align: center;'>芳香族伯胺迁移总量d/(mg/kg)</td><td style='text-align: center;'>不得检出(检出限=0.01mg/kg)</td><td style='text-align: center;'>GB 31604.52</td></tr><tr><td colspan="3">a仅适用于直接接触食品的涂层。对于间接接触食品的涂层,该项目按直接接触食品层相应食品安全国家标准的规定执行。b婴幼儿专用食品接触材料及制品用涂层应根据实际使用中的面积体积比将结果换算为mg/kg,且限量为≤60mg/kg。c炊具用涂层的试验条件采用“煮沸0.5h,再室温放置24h”,其他涂层的试验条件采用“60℃,2h”。d仅适用于含有芳香族异氰酸酯和偶氮类着色剂等可能产生芳香族伯胺类物质的涂层。应在涂料固化反应完成后,对食品接触材料及制品终产品开展芳香族伯胺的迁移量检测。本标准附录A、GB 9685及相关公告中规定了迁移限量的芳香族伯胺,其限量按照相关规定执行。</td></tr></table>

#### 4.3.2 其他理化指标

4.3.2.1 食品接触材料及制品用涂层应符合附录 A 及相关公告对基础原料的特定迁移限量（SML）、特定迁移总量限量 $$ SML(T) $$ 、最大残留量(QM)等理化指标的规定。

4.3.2.2 食品接触材料及制品用涂层应符合 GB 9685 及相关公告对添加剂的 SML、SML(T)、QM 等理化指标的规定。

## 5 其他

### 5.1 迁移试验

5.1.1 迁移试验应按 GB 31604.1 和 GB 5009.156 的规定执行，本标准有特殊规定的从其规定。

5.1.2 金属罐（包括罐身、罐盖、拉环等）表面涂层在使用4%（体积分数）乙酸进行总迁移试验时，如果测试样品出现在正常使用条件下不会发生的改变（如涂层脱落、鼓泡，金属锈蚀等），或浸泡液出现沉淀、浑浊等改变，应选择惰性基材（如不锈钢、玻璃等）涂覆相应涂料制备成代表性试样重新进行总迁移试验。如采用惰性基材仍发生前述变化或制备代表性试样不可行时，可采用10%（体积分数）乙醇替代4%（体积分数）乙酸。

### 5.2 标签标识

标签标识应符合 GB 4806.1 规定。

## 附录 A

食品接触材料及制品用涂料及涂层允许使用的基础原料及使用要求

A.1 表 A.1 规定了食品接触材料及制品用涂料及涂层允许使用的基础原料名单及使用要求。表 A.1 中列出的基础原料以 CAS 号为准，没有 CAS 号的以中文名称为准。

A.2 由列于表 A.1 中的单体、其他起始物、基础聚合物等基础原料经聚合或其他方式形成的相对分子质量大于 1000 Da 的物质也允许用作食品接触用涂料及涂层的基础原料，并应符合相应单体、其他起始物、基础聚合物等基础原料的限制性要求。

A.3 GB 9685 中特定迁移总量限量 $$ SML(T) $$ 及 SML(T) 分组编号适用于本标准。

A.4 表 A.1 中聚合物合成所使用单体及其他起始物为酸、醇或酚类物质的，其钠盐、钾盐和钙盐（包括酸式盐和复盐）也可在相应聚合物的合成中使用，并应符合相应的酸、醇或酚类单体及其他起始物的限制性要求；表 A.1 已列出的单体及其他起始物的钠盐、钾盐和钙盐（包括酸式盐和复盐），其使用应按本标准的规定执行。

<div style="text-align: center;">表 A.1 食品接触材料及制品用涂料及涂层允许使用的基础原料及使用要求</div>



<table border=1 style='margin: auto; width: max-content;'><tr><td style='text-align: center;'>序号</td><td style='text-align: center;'>中文名称</td><td style='text-align: center;'>CAS号</td><td style='text-align: center;'>最大使用量%</td><td style='text-align: center;'>SML/QMMg/kg</td><td style='text-align: center;'>SML(T)mg/kg</td><td style='text-align: center;'>SML(T)分组编号</td><td style='text-align: center;'>其他要求</td></tr><tr><td style='text-align: center;'>1</td><td style='text-align: center;'>(E)-2-丁烯二酸与1,3-异苯并呋喃二酮和三环癸二甲醇的聚合物</td><td style='text-align: center;'>68784-89-4</td><td style='text-align: center;'>15(以涂膜干重计)</td><td style='text-align: center;'>0.05(三环癸二甲醇:SML)</td><td style='text-align: center;'></td><td style='text-align: center;'></td><td style='text-align: center;'>使用温度不得高于121℃</td></tr><tr><td style='text-align: center;'>2</td><td style='text-align: center;'>(Z)-9-十八烯酰亚氨基双-2,1-乙亚基聚环氧乙烷</td><td style='text-align: center;'>26635-93-8</td><td style='text-align: center;'>按生产需要适量使用</td><td style='text-align: center;'>ND(环氧乙烷:SML, DL = 0.01mg/kg)或1(环氧乙烷:QM)</td><td style='text-align: center;'></td><td style='text-align: center;'></td><td style='text-align: center;'>环氧乙烷易与水基食品模拟物发生反应,可采用残留量筛查迁移量验证其合规性</td></tr><tr><td style='text-align: center;'>3</td><td style='text-align: center;'>(Z,Z)-α-(1-氧代-9-烯十八烷基)-ω[(1-氧代-9-烯十八烷基)氧代]聚氧乙烯</td><td style='text-align: center;'>9005-07-6</td><td style='text-align: center;'>按生产需要适量使用</td><td style='text-align: center;'>ND(环氧乙烷:SML, DL = 0.01mg/kg)或1(环氧乙烷:QM)</td><td style='text-align: center;'></td><td style='text-align: center;'></td><td style='text-align: center;'>使用温度不得高于100℃;环氧乙烷易与水基食品模拟物发生反应,可采用残留量筛查迁移量验证其合规性</td></tr><tr><td style='text-align: center;'>4</td><td style='text-align: center;'>(2E,4E)-2,4-己二烯酸与对苯二酚、环氧氯丙烷、丙烯酸乙酯、4,4&#x27;-亚甲基双(2,6-二甲基酚)、甲基丙烯酸甲酯、甲基丙烯酸和丙烯酸的聚合物与二甲胺基乙醇的反应产物</td><td style='text-align: center;'>—</td><td style='text-align: center;'>按生产需要适量使用</td><td style='text-align: center;'>0.6(对苯二酚:SML);4,4&#x27;-亚甲基双(2,6-二甲基酚)(TMBPF)相关限量要求见注1</td><td style='text-align: center;'>6(以丙烯酸计);6(以甲基丙烯酸计)</td><td style='text-align: center;'>22;23</td><td style='text-align: center;'>不得用于生产婴幼儿专用食品接触材料及制品;使用温度不得高于130℃;环氧氯丙烷易与水基食品模拟物发生反应,可采用残留量筛查迁移量验证其合规性</td></tr></table>

<div style="text-align: center;">表 A.1 食品接触材料及制品用涂料及涂层允许使用的基础原料及使用要求（续）</div>



<table border=1 style='margin: auto; width: max-content;'><tr><td style='text-align: center;'>序号</td><td style='text-align: center;'>中文名称</td><td style='text-align: center;'>CAS号</td><td style='text-align: center;'>最大使用量%</td><td style='text-align: center;'>SML/QMMg/kg</td><td style='text-align: center;'>SML(T)mg/kg</td><td style='text-align: center;'>SML(T)分组编号</td><td style='text-align: center;'>其他要求</td></tr><tr><td style='text-align: center;'>5</td><td style='text-align: center;'>(3R)-3-羟基丁酸与4-羟基丁酸的聚合物</td><td style='text-align: center;'>125495-90-1</td><td style='text-align: center;'>按生产需要适量使用</td><td style='text-align: center;'></td><td style='text-align: center;'>5(以1,4-丁二醇计)</td><td style='text-align: center;'>30</td><td style='text-align: center;'>不得用于接触含乙醇食品；使用温度不得高于100℃</td></tr><tr><td style='text-align: center;'>6</td><td style='text-align: center;'>α-9-(Z)-十八烯酰-ω-羟基聚(氧乙烯)</td><td style='text-align: center;'>9004-98-2</td><td style='text-align: center;'>2(以涂膜干重计)</td><td style='text-align: center;'>ND(环氧乙烷:SML,DL=0.01mg/kg)或1(环氧乙烷:QM)</td><td style='text-align: center;'></td><td style='text-align: center;'></td><td style='text-align: center;'>环氧乙烷易与水基食品模拟物发生反应，可采用残留量筛查迁移量验证其合规性</td></tr><tr><td style='text-align: center;'>7</td><td style='text-align: center;'>α-乙酰基-ω-乙酰氧基-聚(亚甲氧基)</td><td style='text-align: center;'>25231-38-3</td><td style='text-align: center;'>按生产需要适量使用</td><td style='text-align: center;'></td><td style='text-align: center;'>15(以甲醛计)</td><td style='text-align: center;'>15</td><td style='text-align: center;'>使用温度不得高于121℃</td></tr><tr><td style='text-align: center;'>8</td><td style='text-align: center;'>ε-己内酰胺与聚己二酰己二胺的聚合物；ε-己内酰胺与1,6-己二酸和1,6-己二胺的聚合物</td><td style='text-align: center;'>24993-04-2</td><td style='text-align: center;'>按生产需要适量使用</td><td style='text-align: center;'>2.4(1,6-己二胺:SML)</td><td style='text-align: center;'>15(以己内酰胺计)</td><td style='text-align: center;'>4</td><td style='text-align: center;'></td></tr><tr><td style='text-align: center;'>9</td><td style='text-align: center;'>1,1-二氯乙烯-氯乙烯聚合物</td><td style='text-align: center;'>9011-06-7</td><td style='text-align: center;'>按生产需要适量使用</td><td style='text-align: center;'>ND(1,1-二氯乙烯:SML,DL=0.01mg/kg)或5(1,1-二氯乙烯,QM);ND(氯乙烯:SML,DL=0.01mg/kg)或1(氯乙烯,QM)</td><td style='text-align: center;'></td><td style='text-align: center;'></td><td style='text-align: center;'></td></tr><tr><td style='text-align: center;'>10</td><td style='text-align: center;'>1,1-二氯乙烯与丙烯腈的聚合物</td><td style='text-align: center;'>9010-76-8</td><td style='text-align: center;'>按生产需要适量使用</td><td style='text-align: center;'>ND(1,1-二氯乙烯:SML,DL=0.01mg/kg)或5(1,1-二氯乙烯:QM);ND(丙烯腈:SML,DL=0.01mg/kg)</td><td style='text-align: center;'></td><td style='text-align: center;'></td><td style='text-align: center;'>使用温度不得高于121℃</td></tr><tr><td style='text-align: center;'>11</td><td style='text-align: center;'>1,1-二氯乙烯与丙烯酸甲酯的聚合物</td><td style='text-align: center;'>25038-72-6</td><td style='text-align: center;'>按生产需要适量使用</td><td style='text-align: center;'>ND(1,1-二氯乙烯:SML,DL=0.01mg/kg)或5(1,1-二氯乙烯:QM)</td><td style='text-align: center;'>6(以丙烯酸计)</td><td style='text-align: center;'>22</td><td style='text-align: center;'></td></tr></table>

<div style="text-align: center;">表 A.1 食品接触材料及制品用涂料及涂层允许使用的基础原料及使用要求（续）</div>



<table border=1 style='margin: auto; width: max-content;'><tr><td style='text-align: center;'>序号</td><td style='text-align: center;'>中文名称</td><td style='text-align: center;'>CAS号</td><td style='text-align: center;'>最大使用量%</td><td style='text-align: center;'>SML/QMMg/kg</td><td style='text-align: center;'>SML(T)mg/kg</td><td style='text-align: center;'>SML(T)分组编号</td><td style='text-align: center;'>其他要求</td></tr><tr><td style='text-align: center;'>12</td><td style='text-align: center;'>1,1-二氯乙烯与丙烯酸甲酯和丙烯腈的聚合物</td><td style='text-align: center;'>24968-80-7</td><td style='text-align: center;'>按生产需要适量使用</td><td style='text-align: center;'>ND(1,1-二氯乙烯:SML,DL=0.01mg/kg)或5(1,1-二氯乙烯:QM);ND(丙烯腈:SML,DL=0.01mg/kg)</td><td style='text-align: center;'>6(以丙烯酸计)</td><td style='text-align: center;'>22</td><td style='text-align: center;'></td></tr><tr><td style='text-align: center;'>13</td><td style='text-align: center;'>1,1-二氯乙烯与甲基丙烯酸甲酯的聚合物</td><td style='text-align: center;'>25120-29-0</td><td style='text-align: center;'>按生产需要适量使用</td><td style='text-align: center;'>ND(1,1-二氯乙烯:SML,DL=0.01mg/kg)或5(1,1-二氯乙烯:QM)</td><td style='text-align: center;'>6(以甲基丙烯酸计)</td><td style='text-align: center;'>23</td><td style='text-align: center;'>使用温度不得高于121℃</td></tr><tr><td style='text-align: center;'>14</td><td style='text-align: center;'>1,1-二氯乙烯与甲基丙烯酸甲酯和甲基丙烯腈的聚合物</td><td style='text-align: center;'>32335-23-2</td><td style='text-align: center;'>按生产需要适量使用</td><td style='text-align: center;'>ND(1,1-二氯乙烯:SML,DL=0.01mg/kg)或5(1,1-二氯乙烯:QM);ND(甲基丙烯腈:SML,DL=0.01mg/kg)</td><td style='text-align: center;'>6(以甲基丙烯酸计)</td><td style='text-align: center;'>23</td><td style='text-align: center;'>使用温度不得高于121℃</td></tr><tr><td style='text-align: center;'>15</td><td style='text-align: center;'>1,2-二氨基乙烷</td><td style='text-align: center;'>107-15-3</td><td style='text-align: center;'>按生产需要适量使用</td><td style='text-align: center;'>12(1,2-二氨基乙烷:SML)</td><td style='text-align: center;'></td><td style='text-align: center;'></td><td style='text-align: center;'></td></tr><tr><td style='text-align: center;'>16</td><td style='text-align: center;'>1,2-乙二醇</td><td style='text-align: center;'>107-21-1</td><td style='text-align: center;'>按生产需要适量使用</td><td style='text-align: center;'></td><td style='text-align: center;'>30(以乙二醇计)</td><td style='text-align: center;'>2</td><td style='text-align: center;'></td></tr><tr><td style='text-align: center;'>17</td><td style='text-align: center;'>1,2-乙二醇与2,2-二甲基-1,3-丙二醇、对苯二甲酸、间苯二甲酸、1,6-己二酸和衣康酸的聚合物</td><td style='text-align: center;'>1041633-99-1</td><td style='text-align: center;'>20(以涂膜干重计)</td><td style='text-align: center;'>0.05(2,2-二甲基-1,3-丙二醇:SML)</td><td style='text-align: center;'>30(以乙二醇计);5(以间苯二甲酸计);7.5(以对苯二甲酸计)</td><td style='text-align: center;'>2;27;28</td><td style='text-align: center;'>仅限用于室温灌装并在室温下长期贮存(包括T≤70℃、t≤2h或T≤100℃、t≤15min条件下的热灌装及巴氏消毒)</td></tr><tr><td style='text-align: center;'>18</td><td style='text-align: center;'>1,2-乙二醇与间苯二甲酸、对苯二甲酸二甲酯和1,6-己二酸的聚合物</td><td style='text-align: center;'>82076-71-9</td><td style='text-align: center;'>30(以涂料配方计)</td><td style='text-align: center;'></td><td style='text-align: center;'>30(以乙二醇计);5(以间苯二甲酸计);7.5(以对苯二甲酸计)</td><td style='text-align: center;'>2;27;28</td><td style='text-align: center;'>不得用于接触含乙醇食品;使用温度不得高于121℃</td></tr></table>

<div style="text-align: center;">表 A.1 食品接触材料及制品用涂料及涂层允许使用的基础原料及使用要求（续）</div>



<table border=1 style='margin: auto; width: max-content;'><tr><td style='text-align: center;'>序号</td><td style='text-align: center;'>中文名称</td><td style='text-align: center;'>CAS号</td><td style='text-align: center;'>最大使用量%</td><td style='text-align: center;'>SML/QMMg/kg</td><td style='text-align: center;'>SML(T)mg/kg</td><td style='text-align: center;'>SML(T)分组编号</td><td style='text-align: center;'>其他要求</td></tr><tr><td style='text-align: center;'>19</td><td style='text-align: center;'>1,3,5-三嗪-2,4,6-三胺与丁基化甲基化甲醛的聚合物；三聚氰胺与丁基化甲基化甲醛的聚合物</td><td style='text-align: center;'>68036-97-5</td><td style='text-align: center;'>按生产需要适量使用</td><td style='text-align: center;'>2.5(三聚氰胺：SML)</td><td style='text-align: center;'>15(以甲醛计)</td><td style='text-align: center;'>15</td><td style='text-align: center;'>用于生产婴幼儿专用食品接触材料及制品时，三聚氰胺SML为1mg/kg</td></tr><tr><td style='text-align: center;'>20</td><td style='text-align: center;'>1,3,5-三嗪-2,4,6-三胺与丁基化甲醛的聚合物；三聚氰胺与丁基化甲醛的聚合物</td><td style='text-align: center;'>68002-25-5</td><td style='text-align: center;'>按生产需要适量使用</td><td style='text-align: center;'>2.5(三聚氰胺：SML)</td><td style='text-align: center;'>15(以甲醛计)</td><td style='text-align: center;'>15</td><td style='text-align: center;'>用于生产婴幼儿专用食品接触材料及制品时，三聚氰胺SML为1mg/kg</td></tr><tr><td style='text-align: center;'>21</td><td style='text-align: center;'>1,3,5-三嗪-2,4,6-三胺与甲醛的聚合物；三聚氰胺与甲醛的聚合物</td><td style='text-align: center;'>9003-08-1</td><td style='text-align: center;'></td><td style='text-align: center;'>2.5(三聚氰胺：SML)</td><td style='text-align: center;'>15(以甲醛计)</td><td style='text-align: center;'>15</td><td style='text-align: center;'>用于生产婴幼儿专用食品接触材料及制品时，三聚氰胺SML为1mg/kg；不得用于微波炉加热使用；当接触食品类别包含酸性食品时，迁移试验的模拟物仅选用4%(体积分数)乙酸</td></tr><tr><td style='text-align: center;'>22</td><td style='text-align: center;'>1,3,5-三氧环己烷与1,3-二氧环庚烷的聚合物</td><td style='text-align: center;'>25214-85-1</td><td style='text-align: center;'>按生产需要适量使用</td><td style='text-align: center;'>5(1,3,5-三氧环己烷：SML)；0.05(1,3-二氧环庚烷：SML)</td><td style='text-align: center;'>15(以甲醛计)；5(以1,4-丁二醇计)</td><td style='text-align: center;'>15；30</td><td style='text-align: center;'>使用温度不得高于121℃</td></tr><tr><td style='text-align: center;'>23</td><td style='text-align: center;'>1,3,5-三氧环己烷与1,3-二氧环戊烷的聚合物</td><td style='text-align: center;'>24969-26-4</td><td style='text-align: center;'>按生产需要适量使用</td><td style='text-align: center;'>5(1,3,5-三氧环己烷：SML)；5(1,3-二氧环戊烷：SML)；ND[1,4-双(2,3-环氧丙氧基)丁烷：SML，DL=0.01mg/kg]或1[1,4-双(2,3-环氧丙氧基)丁烷，以环氧基团计：QM]</td><td style='text-align: center;'>15(以甲醛计)</td><td style='text-align: center;'>15</td><td style='text-align: center;'>使用温度不得高于121℃；如含有1,4-双(2,3-环氧丙氧基)丁烷，其质量分数不得高于2%，如不含则无须限制其限量；1,4-双(2,3-环氧丙氧基)丁烷易与水基食品模拟物发生反应，可采用残留量筛查迁移量验证其合规性</td></tr></table>

<div style="text-align: center;">表 A.1 食品接触材料及制品用涂料及涂层允许使用的基础原料及使用要求（续）</div>



<table border=1 style='margin: auto; width: max-content;'><tr><td style='text-align: center;'>序号</td><td style='text-align: center;'>中文名称</td><td style='text-align: center;'>CAS号</td><td style='text-align: center;'>最大使用量%</td><td style='text-align: center;'>SML/QMMg/kg</td><td style='text-align: center;'>SML(T)mg/kg</td><td style='text-align: center;'>SML(T)分组编号</td><td style='text-align: center;'>其他要求</td></tr><tr><td style='text-align: center;'>24</td><td style='text-align: center;'>1,3,5-三氧环己烷与环氧乙烷的聚合物</td><td style='text-align: center;'>24969-25-3</td><td style='text-align: center;'>按生产需要适量使用</td><td style='text-align: center;'>5(1,3,5-三氧环己烷:SML);ND(环氧乙烷:SML,DL=0.01mg/kg)或1(环氧乙烷:QM)</td><td style='text-align: center;'>15(以甲醛计)</td><td style='text-align: center;'>15</td><td style='text-align: center;'>使用温度不得高于121℃;环氧乙烷易与水基食品模拟物发生反应,可采用残留量筛查迁移量验证其合规性</td></tr><tr><td style='text-align: center;'>25</td><td style='text-align: center;'>1,3-丁二烯</td><td style='text-align: center;'>106-99-0</td><td style='text-align: center;'>按生产需要适量使用</td><td style='text-align: center;'>ND(1,3-丁二烯:SML,DL=0.01mg/kg)</td><td style='text-align: center;'></td><td style='text-align: center;'></td><td style='text-align: center;'></td></tr><tr><td style='text-align: center;'>26</td><td style='text-align: center;'>1,3-丁二烯低聚的均聚物</td><td style='text-align: center;'>68441-52-1</td><td style='text-align: center;'>按生产需要适量使用</td><td style='text-align: center;'>ND(1,3-丁二烯:SML,DL=0.01mg/kg)</td><td style='text-align: center;'></td><td style='text-align: center;'></td><td style='text-align: center;'></td></tr><tr><td style='text-align: center;'>27</td><td style='text-align: center;'>1,3-二氢-1,3-二氧代-5-异苯并呋喃羧酸;偏苯三甲酸酐</td><td style='text-align: center;'>552-30-7</td><td style='text-align: center;'>按生产需要适量使用</td><td style='text-align: center;'></td><td style='text-align: center;'>5(以偏苯三甲酸计)</td><td style='text-align: center;'>21</td><td style='text-align: center;'></td></tr><tr><td style='text-align: center;'>28</td><td style='text-align: center;'>1,3-二氢-1,3-二氧代-5-异苯并呋喃羧酸与1,2-乙二醇的聚合物;偏苯三甲酸酐与1,2-乙二醇的聚合物</td><td style='text-align: center;'>43011-20-7</td><td style='text-align: center;'>5(以涂膜干重计)</td><td style='text-align: center;'></td><td style='text-align: center;'>30(以乙二醇计);5(以偏苯三甲酸计)</td><td style='text-align: center;'>2;21</td><td style='text-align: center;'>使用温度不得高于121℃</td></tr><tr><td style='text-align: center;'>29</td><td style='text-align: center;'>1,4-丁二胺与1,6-己二酸的聚合物</td><td style='text-align: center;'>50327-22-5;50327-77-0</td><td style='text-align: center;'>按生产需要适量使用</td><td style='text-align: center;'></td><td style='text-align: center;'></td><td style='text-align: center;'></td><td style='text-align: center;'></td></tr><tr><td style='text-align: center;'>30</td><td style='text-align: center;'>1,4-丁二醇</td><td style='text-align: center;'>110-63-4</td><td style='text-align: center;'>按生产需要适量使用</td><td style='text-align: center;'>0.6(四氢呋喃:SML)</td><td style='text-align: center;'>5(以1,4-丁二醇计,SML)</td><td style='text-align: center;'>30</td><td style='text-align: center;'></td></tr><tr><td style='text-align: center;'>31</td><td style='text-align: center;'>1,4-丁二醇二甲基丙烯酸酯与甲基丙烯酸羟乙酯、丙烯酸乙酯、丙烯酸和苯乙烯的聚合物</td><td style='text-align: center;'>-</td><td style='text-align: center;'>92(以涂料配方计)</td><td style='text-align: center;'>0.05(1,4-丁二醇二甲基丙烯酸酯:SML);0.6(四氢呋喃:SML)</td><td style='text-align: center;'>6(以丙烯酸计);6(以甲基丙烯酸计)</td><td style='text-align: center;'>22;23</td><td style='text-align: center;'>不得用于生产婴幼儿专用食品接触材料及制品</td></tr><tr><td style='text-align: center;'>32</td><td style='text-align: center;'>1,4-丁二醇与1,2-乙二醇、1,2-丙二醇、三羟甲基丙烷、对苯二甲酸二甲酯、间苯二甲酸和癸二酸的聚合物</td><td style='text-align: center;'>-</td><td style='text-align: center;'>30(以涂料配方计)</td><td style='text-align: center;'>6(三羟甲基丙烷:SML);0.6(四氢呋喃:SML)</td><td style='text-align: center;'>30(以乙二醇计);5(以间苯二甲酸计);7.5(以对苯二甲酸计);5(以1,4-丁二醇计)</td><td style='text-align: center;'>2;27;28;30</td><td style='text-align: center;'>不得用于生产婴幼儿专用食品接触材料及制品</td></tr></table>

<div style="text-align: center;">表 A.1 食品接触材料及制品用涂料及涂层允许使用的基础原料及使用要求（续）</div>



<table border=1 style='margin: auto; width: max-content;'><tr><td style='text-align: center;'>序号</td><td style='text-align: center;'>中文名称</td><td style='text-align: center;'>CAS号</td><td style='text-align: center;'>最大使用量%</td><td style='text-align: center;'>SML/QMMg/kg</td><td style='text-align: center;'>SML(T)mg/kg</td><td style='text-align: center;'>SML(T)分组编号</td><td style='text-align: center;'>其他要求</td></tr><tr><td style='text-align: center;'>33</td><td style='text-align: center;'>1,4-丁二醇与2,2-二甲基-1,3-丙二醇、1,4-环己二酸和间苯二甲酸的聚合物</td><td style='text-align: center;'>—</td><td style='text-align: center;'>30(以涂膜干重计)</td><td style='text-align: center;'>0.05(2,2-二甲基-1,3-丙二醇:SML);5(1,4-环己二酸:SML);0.6(四氢呋喃:SML)</td><td style='text-align: center;'>5(以间苯二甲酸计);5(以1,4-丁二醇计)</td><td style='text-align: center;'>27;30</td><td style='text-align: center;'>使用温度不得高于130℃</td></tr><tr><td style='text-align: center;'>34</td><td style='text-align: center;'>1,4-二(羟甲基)环己烷与2-甲基-1,3-丙二醇、4,8-三环[5.2.1.0²⁷]癸烷二甲醇、对苯二甲酸、间苯二甲酸、顺丁烯二酸和5-异氰酸根合-1-(异氰酸根合甲基)-1,3,3-三甲基环己烷的聚合物</td><td style='text-align: center;'>—</td><td style='text-align: center;'>30(以涂料配方计)</td><td style='text-align: center;'>6[1,4-二(羟甲基)环己烷:SML];5(2-甲基-1,3-丙二醇:SML);0.05(4,8-三环[5.2.1.0²⁷]癸烷二甲醇:SML);1(以异氰酸根计:QM)</td><td style='text-align: center;'>30(以顺丁烯二酸计);5(以间苯二甲酸计);7.5(以对苯二甲酸计)</td><td style='text-align: center;'>3;27;28</td><td style='text-align: center;'>不得用于生产婴幼儿专用食品接触材料及制品</td></tr><tr><td style='text-align: center;'>35</td><td style='text-align: center;'>1,4-二(羟甲基)环己烷与1,2-乙二醇、2,2-二甲基-1,3-丙二醇、间苯二甲酸、对苯二甲酸二甲酯和偏苯三甲酸酐的聚合物</td><td style='text-align: center;'>74239-60-4</td><td style='text-align: center;'>30(以涂料配方计)</td><td style='text-align: center;'>6[1,4-二(羟甲基)环己烷:SML];5(2,2-二甲基-1,3-丙二醇:SML)</td><td style='text-align: center;'>30(以乙二醇计);5(以偏苯三甲酸计);5(以间苯二甲酸计);7.5(以对苯二甲酸计)</td><td style='text-align: center;'>2;21;27;28</td><td style='text-align: center;'>使用温度不得高于130℃;不得用于生产婴幼儿专用食品接触材料及制品</td></tr><tr><td style='text-align: center;'>36</td><td style='text-align: center;'>1,4-二氯苯与硫化钠的聚合物</td><td style='text-align: center;'>26125-40-6;25212-74-2</td><td style='text-align: center;'>按生产需要适量使用</td><td style='text-align: center;'>12(1,4-二氯苯:SML)</td><td style='text-align: center;'></td><td style='text-align: center;'></td><td style='text-align: center;'>使用温度不得高于121℃</td></tr><tr><td style='text-align: center;'>37</td><td style='text-align: center;'>1,4-环己二甲醇与3-羟甲基丙烷、2,2-二甲基-1,3-丙二醇、1,6-己二酸、间苯二甲酸和顺丁烯二酸酐的共聚物</td><td style='text-align: center;'>—</td><td style='text-align: center;'>65(以涂膜干重计)</td><td style='text-align: center;'>6(3-羟甲基丙烷:SML);0.05(2,2-二甲基-1,3-丙二醇:SML)</td><td style='text-align: center;'>30(以顺丁烯二酸计:SML);5(以间苯二甲酸计)</td><td style='text-align: center;'>3;27</td><td style='text-align: center;'>不得用于接触含乙醇食品;使用温度不得高于121℃</td></tr><tr><td style='text-align: center;'>38</td><td style='text-align: center;'>1,6-二异氰酰己烷;六亚甲基二异氰酸酯</td><td style='text-align: center;'>822-06-0</td><td style='text-align: center;'>按生产需要适量使用</td><td style='text-align: center;'>1(以异氰酸根计:QM)</td><td style='text-align: center;'>ND(以异氰酸根计:DL=0.01mg/kg)</td><td style='text-align: center;'>17</td><td style='text-align: center;'>涂层厚度不超过12μm</td></tr><tr><td style='text-align: center;'>39</td><td style='text-align: center;'>1,6-己二胺与1,12-十二烷二酸的聚合物</td><td style='text-align: center;'>26098-55-5</td><td style='text-align: center;'>按生产需要适量使用</td><td style='text-align: center;'>2.4(1,6-己二胺:SML)</td><td style='text-align: center;'></td><td style='text-align: center;'></td><td style='text-align: center;'></td></tr><tr><td style='text-align: center;'>40</td><td style='text-align: center;'>1,6-己二胺与1,6-己二酸、ε-己内酰胺和双(4-氨基环己基)甲烷的聚合物</td><td style='text-align: center;'>25053-13-8</td><td style='text-align: center;'>按生产需要适量使用</td><td style='text-align: center;'>2.4(1,6-己二胺:SML);0.05[双(4-氨基环己基)甲烷:SML]</td><td style='text-align: center;'>15(以己内酰胺计)</td><td style='text-align: center;'>4</td><td style='text-align: center;'></td></tr></table>

<div style="text-align: center;">表 A.1 食品接触材料及制品用涂料及涂层允许使用的基础原料及使用要求（续）</div>



<table border=1 style='margin: auto; width: max-content;'><tr><td style='text-align: center;'>序号</td><td style='text-align: center;'>中文名称</td><td style='text-align: center;'>CAS号</td><td style='text-align: center;'>最大使用量%</td><td style='text-align: center;'>SML/QMMg/kg</td><td style='text-align: center;'>SML(T)mg/kg</td><td style='text-align: center;'>SML(T)分组编号</td><td style='text-align: center;'>其他要求</td></tr><tr><td style='text-align: center;'>41</td><td style='text-align: center;'>1,6-己二胺与1,6-己二酸和对苯二甲酸的聚合物</td><td style='text-align: center;'>25776-72-1</td><td style='text-align: center;'>按生产需要适量使用</td><td style='text-align: center;'>2.4(1,6-己二胺:SML)</td><td style='text-align: center;'>7.5(以对苯二甲酸计)</td><td style='text-align: center;'>28</td><td style='text-align: center;'></td></tr><tr><td style='text-align: center;'>42</td><td style='text-align: center;'>1,6-己二胺与对苯二甲酸(1:1)的聚合物与ε-己内酰胺(或其钠盐)的聚合物</td><td style='text-align: center;'>51025-80-0</td><td style='text-align: center;'>按生产需要适量使用</td><td style='text-align: center;'>2.4(1,6-己二胺:SML)</td><td style='text-align: center;'>15(以己内酰胺计);7.5(以对苯二甲酸计)</td><td style='text-align: center;'>4;28</td><td style='text-align: center;'></td></tr><tr><td style='text-align: center;'>43</td><td style='text-align: center;'>1,6-己二胺与癸二酸的聚合物;聚癸二酰己二胺</td><td style='text-align: center;'>9008-66-6;9011-52-3;6422-99-7</td><td style='text-align: center;'>按生产需要适量使用</td><td style='text-align: center;'>2.4(1,6-己二胺:SML)</td><td style='text-align: center;'></td><td style='text-align: center;'></td><td style='text-align: center;'></td></tr><tr><td style='text-align: center;'>44</td><td style='text-align: center;'>1,6-己二胺与间苯二甲酸和对苯二甲酸的聚合物</td><td style='text-align: center;'>25750-23-6</td><td style='text-align: center;'>按生产需要适量使用</td><td style='text-align: center;'>2.4(1,6-己二胺:SML)</td><td style='text-align: center;'>5(以间苯二甲酸计);7.5(以对苯二甲酸计)</td><td style='text-align: center;'>27;28</td><td style='text-align: center;'></td></tr><tr><td style='text-align: center;'>45</td><td style='text-align: center;'>1,6-己二酸</td><td style='text-align: center;'>124-04-9</td><td style='text-align: center;'>按生产需要适量使用</td><td style='text-align: center;'></td><td style='text-align: center;'></td><td style='text-align: center;'></td><td style='text-align: center;'></td></tr><tr><td style='text-align: center;'>46</td><td style='text-align: center;'>1,6-己二酸与(E)-2-丁烯二酸和4,8-三环[5.2.1.0²⁷]癸烷二甲醇的聚合物</td><td style='text-align: center;'>58891-19-3</td><td style='text-align: center;'>18(以涂膜干重计)</td><td style='text-align: center;'>0.05(4,8-三环[5.2.1.0²⁷]癸烷二甲醇:SML)</td><td style='text-align: center;'></td><td style='text-align: center;'></td><td style='text-align: center;'>使用温度不得高于121℃;不得用于生产婴幼儿专用食品接触材料及制品</td></tr><tr><td style='text-align: center;'>47</td><td style='text-align: center;'>1,6-己二酸与1,4-丁二醇、六亚甲基二异氰酸酯、1,6-己二醇和2,2-二甲基-1,3-丙二醇的聚合物</td><td style='text-align: center;'>29891-05-2</td><td style='text-align: center;'>按生产需要适量使用</td><td style='text-align: center;'>1(六亚甲基二异氰酸酯,以异氰酸根计:QM);0.05(1,6-己二醇:SML);0.05(2,2-二甲基-1,3-丙二醇:SML);0.6(四氢呋喃:SML)</td><td style='text-align: center;'>ND(以异氰酸根计:DL=0.01mg/kg);5(以1,4-丁二醇计)</td><td style='text-align: center;'>17;30</td><td style='text-align: center;'>使用温度不得高于200℃;六亚甲基二异氰酸酯易与水基食品模拟物发生反应,可采用残留量筛查迁移量验证其合规性;如含有2,2-二甲基-1,3-丙二醇,其质量分数不得高于2%,如不含则无须限制其限量</td></tr></table>

<div style="text-align: center;">表 A.1 食品接触材料及制品用涂料及涂层允许使用的基础原料及使用要求（续）</div>



<table border=1 style='margin: auto; width: max-content;'><tr><td style='text-align: center;'>序号</td><td style='text-align: center;'>中文名称</td><td style='text-align: center;'>CAS号</td><td style='text-align: center;'>最大使用量%</td><td style='text-align: center;'>SML/QMMg/kg</td><td style='text-align: center;'>SML(T)mg/kg</td><td style='text-align: center;'>SML(T)分组编号</td><td style='text-align: center;'>其他要求</td></tr><tr><td style='text-align: center;'>48</td><td style='text-align: center;'>1,6-己二酸与1,4-丁二醇和六亚甲基二异氰酸酯的聚合物</td><td style='text-align: center;'>28476-49-5</td><td style='text-align: center;'>按生产需要适量使用</td><td style='text-align: center;'>1(六亚甲基二异氰酸酯,以异氰酸根计:QM)</td><td style='text-align: center;'>ND(以异氰酸根计:DL=0.01mg/kg);5(以1,4-丁二醇计)</td><td style='text-align: center;'>17;30</td><td style='text-align: center;'>使用温度不得高于200℃;六亚甲基二异氰酸酯易与水基食品模拟物发生反应,可采用残留量筛查迁移量验证其合规性</td></tr><tr><td style='text-align: center;'>49</td><td style='text-align: center;'>1,6-己二酸与1,6-己二醇和2,2-二甲基-1,3-丙二醇的聚合物</td><td style='text-align: center;'>25214-14-6</td><td style='text-align: center;'>按生产需要适量使用</td><td style='text-align: center;'>0.05(2,2-二甲基-1,3-丙二醇:SML);0.05(1,6-己二醇:SML)</td><td style='text-align: center;'></td><td style='text-align: center;'></td><td style='text-align: center;'>不得用于接触含乙醇食品</td></tr><tr><td style='text-align: center;'>50</td><td style='text-align: center;'>1,6-己二酸与对苯二酸、1,2,4-偏苯三酸酐、1,2-乙二醇和2,2-二甲基-1,3-丙二醇的聚合物</td><td style='text-align: center;'>114267-10-6</td><td style='text-align: center;'>70(以涂膜干重计)</td><td style='text-align: center;'>0.05(2,2-二甲基-1,3-丙二醇:SML)</td><td style='text-align: center;'>30(以乙二醇计);5(以偏苯三甲酸计);7.5(以对苯二甲酸计)</td><td style='text-align: center;'>2;21;28</td><td style='text-align: center;'></td></tr><tr><td style='text-align: center;'>51</td><td style='text-align: center;'>1,6-己二酸与间苯二甲酸、顺丁烯二酸酐、2-甲基-1,3-丙二醇、三羟甲基丙烷和2,6-萘二甲酸二甲酯的聚合物</td><td style='text-align: center;'>—</td><td style='text-align: center;'>75(以涂膜干重计)</td><td style='text-align: center;'>5(2-甲基-1,3-丙二醇:SML);6(三羟甲基丙烷:SML);0.05(2,6-萘二甲酸二甲酯:SML)</td><td style='text-align: center;'>30(以顺丁烯二酸计);5(以间苯二甲酸计:SML)</td><td style='text-align: center;'>3;27</td><td style='text-align: center;'></td></tr><tr><td style='text-align: center;'>52</td><td style='text-align: center;'>1-丁烯均聚物;聚1-丁烯</td><td style='text-align: center;'>9003-28-5</td><td style='text-align: center;'>按生产需要适量使用</td><td style='text-align: center;'></td><td style='text-align: center;'></td><td style='text-align: center;'></td><td style='text-align: center;'></td></tr><tr><td style='text-align: center;'>53</td><td style='text-align: center;'>1-甲基苯乙烯与苯乙烯的聚合物</td><td style='text-align: center;'>9011-11-4</td><td style='text-align: center;'>按生产需要适量使用</td><td style='text-align: center;'></td><td style='text-align: center;'></td><td style='text-align: center;'></td><td style='text-align: center;'></td></tr><tr><td style='text-align: center;'>54</td><td style='text-align: center;'>2-(二甲氨基)乙醇</td><td style='text-align: center;'>108-01-0</td><td style='text-align: center;'>2(以涂膜干重计)</td><td style='text-align: center;'>18[2-(二甲氨基)乙醇:SML]</td><td style='text-align: center;'></td><td style='text-align: center;'></td><td style='text-align: center;'></td></tr><tr><td style='text-align: center;'>55</td><td style='text-align: center;'>2,2&#x27;-[(1-甲基亚乙基)双(4,1-亚苯氧基亚甲基)]双环氧乙烷;双酚A二缩水甘油醚</td><td style='text-align: center;'>1675-54-3</td><td style='text-align: center;'>按生产需要适量使用</td><td style='text-align: center;'>0.05(4,4&#x27;-二羟基二苯基丙烷/双酚A:SML);ND(环氧乙烷:SML,DL=0.01mg/kg)或1(环氧乙烷:QM);双酚A二缩水甘油醚(BADGE)等相关限量要求见注2</td><td style='text-align: center;'></td><td style='text-align: center;'></td><td style='text-align: center;'>环氧乙烷易与水基食品模拟物发生反应,可采用残留量筛查迁移量验证其合规性</td></tr></table>

<div style="text-align: center;">表 A.1 食品接触材料及制品用涂料及涂层允许使用的基础原料及使用要求（续）</div>



<table border=1 style='margin: auto; width: max-content;'><tr><td style='text-align: center;'>序号</td><td style='text-align: center;'>中文名称</td><td style='text-align: center;'>CAS号</td><td style='text-align: center;'>最大使用量%</td><td style='text-align: center;'>SML/QMMg/kg</td><td style='text-align: center;'>SML(T)mg/kg</td><td style='text-align: center;'>SML(T)分组编号</td><td style='text-align: center;'>其他要求</td></tr><tr><td style='text-align: center;'>56</td><td style='text-align: center;'>2,2-二甲基-1,3-丙二醇</td><td style='text-align: center;'>126-30-7</td><td style='text-align: center;'>按生产需要适量使用</td><td style='text-align: center;'>0.05(2,2-二甲基-1,3-丙二醇;SML)</td><td style='text-align: center;'></td><td style='text-align: center;'></td><td style='text-align: center;'></td></tr><tr><td style='text-align: center;'>57</td><td style='text-align: center;'>2,6-二甲基苯酚</td><td style='text-align: center;'>576-26-1</td><td style='text-align: center;'>按生产需要适量使用</td><td style='text-align: center;'>0.05(2,6-二甲基苯酚;SML)</td><td style='text-align: center;'></td><td style='text-align: center;'></td><td style='text-align: center;'></td></tr><tr><td style='text-align: center;'>58</td><td style='text-align: center;'>2,6-二甲基苯酚与2,3,6-三甲基苯酚的聚合物</td><td style='text-align: center;'>58295-79-7</td><td style='text-align: center;'>按生产需要适量使用</td><td style='text-align: center;'>0.05(2,6-二甲基苯酚;SML);0.05(2,3,6-三甲基苯酚;SML)</td><td style='text-align: center;'></td><td style='text-align: center;'></td><td style='text-align: center;'></td></tr><tr><td style='text-align: center;'>59</td><td style='text-align: center;'>2-苯丙烯</td><td style='text-align: center;'>98-83-9</td><td style='text-align: center;'>按生产需要适量使用</td><td style='text-align: center;'>0.05(2-苯丙烯;SML)</td><td style='text-align: center;'></td><td style='text-align: center;'></td><td style='text-align: center;'></td></tr><tr><td style='text-align: center;'>60</td><td style='text-align: center;'>2-甲基-1,3-丙二醇与对苯二甲酸、1,4-环己二甲醇、间苯二甲酸、1,2-乙二醇、三羟甲基丙烷和癸二酸的聚合物</td><td style='text-align: center;'>-</td><td style='text-align: center;'>按生产需要适量使用</td><td style='text-align: center;'>6(三羟甲基丙烷:SML);5(2-甲基-1,3-丙二醇;SML)</td><td style='text-align: center;'>30(以乙二醇计);5(以间苯二甲酸计);7.5(以对苯二甲酸计)</td><td style='text-align: center;'>2;27;28</td><td style='text-align: center;'></td></tr><tr><td style='text-align: center;'>61</td><td style='text-align: center;'>2-甲基-1,3-丁二烯</td><td style='text-align: center;'>78-79-5</td><td style='text-align: center;'>按生产需要适量使用</td><td style='text-align: center;'>ND(2-甲基-1,3-丁二烯;SML,DL=0.01mg/kg)或1(2-甲基-1,3-丁二烯;QM)</td><td style='text-align: center;'></td><td style='text-align: center;'></td><td style='text-align: center;'></td></tr><tr><td style='text-align: center;'>62</td><td style='text-align: center;'>2-亚甲基丁二酸</td><td style='text-align: center;'>97-65-4</td><td style='text-align: center;'>按生产需要适量使用</td><td style='text-align: center;'></td><td style='text-align: center;'></td><td style='text-align: center;'></td><td style='text-align: center;'></td></tr><tr><td style='text-align: center;'>63</td><td style='text-align: center;'>3-(4-羟基-3-甲氧基苯基)丙基封端的聚二甲基硅氧烷和硅树脂与4,4&#x27;-二羟基二苯基丙烷、碳酰二氯和4-(1-甲基-1-苯乙基)苯酚的聚合物;3-(4-羟基-3-甲氧基苯基)丙基封端的聚二甲基硅氧烷和硅树脂与双酚A、碳酰二氯和4-(1-甲基-1-乙基)苯酚的聚合物</td><td style='text-align: center;'>202483-49-6</td><td style='text-align: center;'>按生产需要适量使用</td><td style='text-align: center;'>0.05(4,4&#x27;-二羟基二苯基丙烷/双酚A;SML);ND(碳酰二氯;SML,DL=0.01mg/kg)或1(碳酰二氯;QM);0.05[4-(1-甲基-1-苯乙基)苯酚;SML]</td><td style='text-align: center;'>ND[以3-(4-羟基-3-甲氧基苯基)丙基计]</td><td style='text-align: center;'>33</td><td style='text-align: center;'>不得用于生产婴幼儿专用食品接触材料及制品;不得用于接触乙醇含量高于50%(体积分数)的食品</td></tr></table>

<div style="text-align: center;">表 A.1 食品接触材料及制品用涂料及涂层允许使用的基础原料及使用要求（续）</div>



<table border=1 style='margin: auto; width: max-content;'><tr><td style='text-align: center;'>序号</td><td style='text-align: center;'>中文名称</td><td style='text-align: center;'>CAS号</td><td style='text-align: center;'>最大使用量%</td><td style='text-align: center;'>SML/QMMg/kg</td><td style='text-align: center;'>SML(T)mg/kg</td><td style='text-align: center;'>SML(T)分组编号</td><td style='text-align: center;'>其他要求</td></tr><tr><td style='text-align: center;'>64</td><td style='text-align: center;'>4,4&#x27;-(1-甲基亚乙基)二苯酚与环氧氯丙烷苯甲酸酯的聚合物；双酚A与环氧氯丙烷苯甲酸酯的聚合物</td><td style='text-align: center;'>52907-82-1</td><td style='text-align: center;'>19.7(以涂料配方计)</td><td style='text-align: center;'>0.05(4,4&#x27;-二羟基二苯基丙烷/双酚A:SML)；ND(环氧氯丙烷：SML，DL=0.01mg/kg)或1(环氧氯丙烷：QM)；双酚A二缩水甘油醚(BADGE)等相关限量要求见注2</td><td style='text-align: center;'></td><td style='text-align: center;'></td><td style='text-align: center;'>不得用于生产婴幼儿专用食品接触材料及制品；环氧氯丙烷易与水基食品模拟物发生反应，可采用残留量筛查迁移量验证其合规性</td></tr><tr><td style='text-align: center;'>65</td><td style='text-align: center;'>4,4&#x27;-(1-甲基亚乙基)双苯酚和环氧氯丙烷的聚合物与甲基丙烯酸、顺丁烯二酸酐和甲苯二异氰酸酯的聚合物；双酚A和环氧氯丙烷的聚合物与甲基丙烯酸、顺丁烯二酸酐和甲苯二异氰酸酯的聚合物</td><td style='text-align: center;'>—</td><td style='text-align: center;'>按生产需要适量使用</td><td style='text-align: center;'>1[4,4&#x27;-(1-甲基亚乙基)双苯酚/双酚A和环氧氯丙烷的聚合物：QM]或ND[4,4&#x27;-(1-甲基亚乙基)双苯酚/双酚A与环氧氯丙烷的聚合物：SML]；0.05(4,4&#x27;-二羟基二苯基丙烷/双酚A；SML)；1[甲苯二异氰酸酯(2,4-位与2,6-位的混合物)：QM]；双酚A二缩水甘油醚(BADGE)等相关限量要求见注2</td><td style='text-align: center;'>30(以顺丁烯二酸计)；6(以甲基丙烯酸计)</td><td style='text-align: center;'>3;23</td><td style='text-align: center;'>不得用于生产婴幼儿专用食品接触材料及制品；环氧氯丙烷易与水基食品模拟物发生反应，可采用残留量筛查迁移量验证其合规性</td></tr><tr><td style='text-align: center;'>66</td><td style='text-align: center;'>4,4&#x27;-(4,4&#x27;-异亚丙基二苯氧基)双(邻苯二甲酸酐)与1,3-苯二胺的聚合物</td><td style='text-align: center;'>61128-46-9</td><td style='text-align: center;'>按生产需要适量使用</td><td style='text-align: center;'>0.05[4,4&#x27;-(4,4&#x27;-异亚丙基二苯氧基)双(邻苯二甲酸酐)：SML]；0.05(4,4&#x27;-二羟基二苯基丙烷/双酚A；SML)；ND(1,3-苯二胺：SML，DL=0.002mg/kg)</td><td style='text-align: center;'></td><td style='text-align: center;'></td><td style='text-align: center;'>不得用于生产婴幼儿专用食品接触材料及制品</td></tr></table>

<div style="text-align: center;">表 A.1 食品接触材料及制品用涂料及涂层允许使用的基础原料及使用要求（续）</div>



<table border=1 style='margin: auto; width: max-content;'><tr><td style='text-align: center;'>序号</td><td style='text-align: center;'>中文名称</td><td style='text-align: center;'>CAS号</td><td style='text-align: center;'>最大使用量%</td><td style='text-align: center;'>SML/QMMg/kg</td><td style='text-align: center;'>SML(T)mg/kg</td><td style='text-align: center;'>SML(T)分组编号</td><td style='text-align: center;'>其他要求</td></tr><tr><td style='text-align: center;'>67</td><td style='text-align: center;'>4,4&#x27;-(4,4&#x27;-异亚丙基二苯氧基)双(邻苯二甲酸酐)与4,4&#x27;-磺酰基双苯胺的聚合物</td><td style='text-align: center;'>77699-82-2</td><td style='text-align: center;'>按生产需要适量使用</td><td style='text-align: center;'>0.05[4,4&#x27;-(4,4&#x27;-异亚丙基二苯氧基)双(邻苯二甲酸酐):SML];0.05(4,4&#x27;-二羟基二苯基丙烷/双酚A:SML);5(4,4&#x27;-磺酰基双苯胺:SML)</td><td style='text-align: center;'></td><td style='text-align: center;'></td><td style='text-align: center;'>不得用于生产婴幼儿专用食品接触材料及制品</td></tr><tr><td style='text-align: center;'>68</td><td style='text-align: center;'>4,4&#x27;-二氟二苯甲酮与对苯二酚的聚合物</td><td style='text-align: center;'>29658-26-2</td><td style='text-align: center;'>按生产需要适量使用</td><td style='text-align: center;'>0.05(4,4&#x27;-二氟二苯甲酮:SML);0.6(对苯二酚:SML);0.2(氟:SML)</td><td style='text-align: center;'></td><td style='text-align: center;'></td><td style='text-align: center;'></td></tr><tr><td style='text-align: center;'>69</td><td style='text-align: center;'>4,4&#x27;-二羟基二苯基丙烷;双酚A</td><td style='text-align: center;'>80-05-7</td><td style='text-align: center;'>按生产需要适量使用</td><td style='text-align: center;'>0.05(4,4&#x27;-二羟基二苯基丙烷/双酚A:SML)</td><td style='text-align: center;'></td><td style='text-align: center;'></td><td style='text-align: center;'>不得用于生产婴幼儿专用食品接触材料及制品</td></tr><tr><td style='text-align: center;'>70</td><td style='text-align: center;'>4,4&#x27;-二羟基二苯基丙烷和环氧氯丙烷的聚合物与甲基丙烯酸、顺丁烯二酸酐和甲苯二异氰酸酯的聚合物;双酚A和环氧氯丙烷的聚合物与甲基丙烯酸、顺丁烯二酸酐和甲苯二异氰酸酯的聚合物</td><td style='text-align: center;'>—</td><td style='text-align: center;'>按生产需要适量使用</td><td style='text-align: center;'>0.05(4,4&#x27;-二羟基二苯基丙烷/双酚A:SML);ND(环氧氯丙烷:SML,DL=0.01mg/kg)或1(环氧氯丙烷:QM);1(双酚A和环氧氯丙烷的聚合物:QM)或ND(双酚A与环氧氯丙烷的聚合物:SML);1[甲苯二异氰酸酯(2,4-位与2,6-位的混合物):QM];双酚A二缩水甘油醚(BADGE)等相关限量要求见注2</td><td style='text-align: center;'>30(以顺丁烯二酸计);ND(以异氰酸根计,DL=0.01mg/kg);6(以甲基丙烯酸计)</td><td style='text-align: center;'>3;17;23</td><td style='text-align: center;'>不得用于生产婴幼儿专用食品接触材料及制品;环氧氯丙烷易与水基食品模拟物发生反应,可采用残留量筛查迁移量验证其合规性</td></tr></table>

<div style="text-align: center;">表 A.1 食品接触材料及制品用涂料及涂层允许使用的基础原料及使用要求（续）</div>
