Repository: otw1248/builddlake

File: dlake/gov/stdgb/foodsafty/GB 4806.11-2016 食品安全国家标准  食品接触用橡胶材料及制品_output.md


# 中华人民共和国国家标准

GB 4806.11—2016

# 食品安全国家标准 食品接触用橡胶材料及制品

2016-10-19 发布

2017-04-19 实施

## 前言

本标准代替 GB 4806.1—1994《食品用橡胶制品卫生标准》和《关于公布聚己二酰丁二胺等 107 种可用于食品包装材料的树脂名单的公告》（原卫生部 2011 年第 23 号公告）中橡胶用聚合物的相关内容。

本标准与上述标准和公告相比，主要变化如下：

——标准名称修改为“食品安全国家标准 食品接触用橡胶材料及制品”；

——修改了范围；

——增加了基本要求；

——增加了原料要求；

——修改了理化指标；

——增加了迁移试验要求；

——增加了标签标识要求；

——增加了附录 A。

# 食品安全国家标准 食品接触用橡胶材料及制品

## 1 范围

本标准适用于以天然橡胶、合成橡胶（包括经硫化的热塑性弹性体）和硅橡胶为主要原料制成的食品接触材料及制品。

## 2 术语和定义

### 2.1 天然橡胶

从植物源巴西三叶橡胶树得到的顺式-1,4-聚戊二烯。

### 2.2 硅橡胶

聚硅氧烷类基础聚合物与疏水性二氧化硅等物质在加热加压下硫化形成的有机硅弹性体。

## 3 基本要求

食品接触用橡胶材料及制品应符合 GB 4806.1 的规定。

## 4 技术要求

### 4.1 原料要求

食品接触用橡胶材料及制品中的天然橡胶、合成橡胶、硅橡胶原料的使用应符合附录 A 及相关公告的规定，经硫化的热塑性弹性体树脂的使用应符合 GB 4806.6—2016 附录 A 及相关公告的规定。

### 4.2 感官要求

感官要求应符合表1的规定。

<div style="text-align: center;">表 1 感官要求</div>



<table border=1 style='margin: auto; width: max-content;'><tr><td style='text-align: center;'>项目</td><td style='text-align: center;'>要求</td></tr><tr><td style='text-align: center;'>感官</td><td style='text-align: center;'>色泽正常，无异臭、污物</td></tr><tr><td style='text-align: center;'>浸泡液</td><td style='text-align: center;'>迁移试验所得浸泡液不应有着色、浑浊、沉淀、异臭等感官性的劣变</td></tr></table>

### 4.3 理化指标

4.3.1 理化指标应符合表 2 的规定。

<div style="text-align: center;">表 2 理化指标</div>



<table border=1 style='margin: auto; width: max-content;'><tr><td style='text-align: center;'>项目</td><td style='text-align: center;'>指标</td><td style='text-align: center;'>检验方法</td></tr><tr><td style='text-align: center;'>总迁移量/ $ (\text{mg}/\text{dm}^{2})^{\text{a}} $</td><td style='text-align: center;'>10</td><td style='text-align: center;'>GB 31604.8</td></tr><tr><td style='text-align: center;'>高锰酸钾消耗量/ $ (\text{mg}/\text{kg}) $</td><td style='text-align: center;'>10</td><td style='text-align: center;'>GB 31604.2</td></tr><tr><td style='text-align: center;'>水 $ (60\,^{\circ}\text{C},0.5\,\text{h}) $</td><td style='text-align: center;'>1</td><td style='text-align: center;'>GB 31604.9</td></tr><tr><td style='text-align: center;'>重金属(以Pb计)/ $ (\text{mg}/\text{kg}) $</td><td style='text-align: center;'>1</td><td style='text-align: center;'>GB 31604.9</td></tr><tr><td style='text-align: center;'>4%乙酸(体积分数) $ (60\,^{\circ}\text{C},0.5\,\text{h}) $</td><td style='text-align: center;'>1</td><td style='text-align: center;'>GB 31604.9</td></tr><tr><td colspan="3">$ ^{a} $ 接触婴幼儿食品的橡胶材料及制品应根据实际使用中的面积体积比将结果换算为mg/kg,且限量为≤60mg/kg。</td></tr></table>

4.3.2 天然橡胶、合成橡胶、硅橡胶的单体及其他起始物的特定迁移限量、特定迁移总量限量和最大残留量应符合附录 A 和相关公告的规定，经硫化的热塑性弹性体的单体及其他起始物的特定迁移限量、特定迁移总量限量和最大残留量应符合 GB 4806.6—2016 附录 A 及相关公告的规定。

### 4.4 添加剂

添加剂应符合 GB 9685 和相关公告的规定。

## 5 其他

### 5.1 迁移试验

#### 5.1.1 一般要求

迁移试验应按 GB 31604.1 和 GB 5009.156 规定执行，本标准中有明确规定的除外。

#### 5.1.2 食品模拟物

油脂类食品应选择 50% 乙醇溶液（体积分数）作为食品模拟物，其他食品模拟物的选择按照 GB 31604.1 的规定执行。

#### 5.1.3 总迁移试验条件

与食品接触温度 $ (T) $ 不超过 $ 40\;^{\circ}C $ 、接触时间 $ (t) $ 不超过 $ 24\;h $ 的橡胶材料及制品的总迁移试验条件的选择应符合表3的规定，其他使用条件下的总迁移试验条件选择应符合GB31604.1—2015中5.2的规定。

<div style="text-align: center;">表 3 总迁移试验条件</div>



<table border=1 style='margin: auto; width: max-content;'><tr><td style='text-align: center;'>预期使用条件</td><td style='text-align: center;'>迁移试验条件</td></tr><tr><td style='text-align: center;'>$ T \leqslant 40 \, ^{\circ}C, t \leqslant 10 \, \text{min} $</td><td style='text-align: center;'>$ 40 \, ^{\circ}C, 10 \, \text{min} $</td></tr><tr><td style='text-align: center;'>$ T \leqslant 40 \, ^{\circ}C, 10 \, \text{min} &lt; t \leqslant 30 \, \text{min} $</td><td style='text-align: center;'>$ 40 \, ^{\circ}C, 30 \, \text{min} $</td></tr><tr><td style='text-align: center;'>$ T \leqslant 40 \, ^{\circ}C, 30 \, \text{min} &lt; t \leqslant 2 \, \text{h} $</td><td style='text-align: center;'>$ 40 \, ^{\circ}C, 2 \, \text{h} $</td></tr><tr><td style='text-align: center;'>$ T \leqslant 40 \, ^{\circ}C, 2 \, \text{h} &lt; t \leqslant 24 \, \text{h} $</td><td style='text-align: center;'>$ 40 \, ^{\circ}C, 24 \, \text{h} $</td></tr></table>

### 5.2 标签标识

标签标识应符合 GB 4806.1 的规定。如产品含有天然乳胶，应标明“产品含有天然乳胶”。

## 附录 A

## 食品接触用橡胶材料及制品的原料要求

A.1 合成橡胶用基础聚合物应符合表 A.1 的规定。

A.2 硅橡胶用基础聚合物应符合表 A.2 的规定。

A.3 GB 9685—2016 附录 B 中特定迁移总量限量 $$ SML(T) $$ 及 SML(T) 分组编号适用于本标准。

<div style="text-align: center;">表 A.1 合成橡胶用基础聚合物及使用要求</div>



<table border=1 style='margin: auto; width: max-content;'><tr><td style='text-align: center;'>序号</td><td style='text-align: center;'>中文名称</td><td style='text-align: center;'>CAS号</td><td style='text-align: center;'>通用类别名</td><td style='text-align: center;'>SML/QMMg/kg</td><td style='text-align: center;'>SML(T)mg/kg</td><td style='text-align: center;'>SML(T)分组编号</td><td style='text-align: center;'>其他要求</td></tr><tr><td style='text-align: center;'>1</td><td style='text-align: center;'>1,1,2,3,3,3-六氟-1-丙烯与1,1-二氟乙烯的聚合物</td><td style='text-align: center;'>9011-17-0</td><td style='text-align: center;'></td><td style='text-align: center;'>ND(1,1,2,3,3,3-六氟-1-丙烯:SML,DL=0.01mg/kg);5(1,1-二氟乙烯:SML)</td><td style='text-align: center;'></td><td style='text-align: center;'></td><td style='text-align: center;'>相对分子质量＞70 000</td></tr><tr><td style='text-align: center;'>2</td><td style='text-align: center;'>1,1,2,3,3,3-六氟-1-丙烯与1,1-二氟乙烯和四氟乙烯的共聚物</td><td style='text-align: center;'>25190-89-0</td><td style='text-align: center;'></td><td style='text-align: center;'>5(1,1-二氟乙烯:SML);0.05(四氟乙烯:SML);ND(1,1,2,3,3,3-六氟-1-丙烯:SML,DL=0.01mg/kg)</td><td style='text-align: center;'></td><td style='text-align: center;'></td><td style='text-align: center;'>相对分子质量＞100 000</td></tr><tr><td style='text-align: center;'>3</td><td style='text-align: center;'>2-甲基-1,3-丁二烯与氯化-2-甲基-1-丙烯的聚合物</td><td style='text-align: center;'>68081-82-3</td><td style='text-align: center;'>CIIR</td><td style='text-align: center;'>ND(2-甲基-1,3-丁二烯:SML,DL=0.01mg/kg);1(2-甲基-1,3-丁二烯:QM)</td><td style='text-align: center;'></td><td style='text-align: center;'></td><td style='text-align: center;'></td></tr><tr><td style='text-align: center;'>4</td><td style='text-align: center;'>2-甲基-1,3-丁二烯与溴化-2-甲基-1-丙烯的聚合物</td><td style='text-align: center;'>68441-14-5</td><td style='text-align: center;'>BIIR</td><td style='text-align: center;'>ND(2-甲基-1,3-丁二烯:SML,DL=0.01mg/kg);1(2-甲基-1,3-丁二烯:QM)</td><td style='text-align: center;'></td><td style='text-align: center;'></td><td style='text-align: center;'></td></tr><tr><td style='text-align: center;'>5</td><td style='text-align: center;'>3α,4,7,7α-四氢-4,7-亚甲基-1H-茚与乙烯和丙烯的聚合物(乙烯-丙烯-二环戊二烯的聚合物)</td><td style='text-align: center;'>25034-71-3</td><td style='text-align: center;'>EPDM</td><td style='text-align: center;'></td><td style='text-align: center;'></td><td style='text-align: center;'></td><td style='text-align: center;'></td></tr><tr><td style='text-align: center;'>6</td><td style='text-align: center;'>苯乙烯-丁二烯共聚物</td><td style='text-align: center;'>9003-55-8</td><td style='text-align: center;'>SBR</td><td style='text-align: center;'>1(丁二烯:QM)或ND(丁二烯:SML,DL=0.01mg/kg)</td><td style='text-align: center;'></td><td style='text-align: center;'></td><td style='text-align: center;'></td></tr><tr><td style='text-align: center;'>7</td><td style='text-align: center;'>苯乙烯与2-甲基-1,3-丁二烯的共聚物</td><td style='text-align: center;'>25038-32-8</td><td style='text-align: center;'></td><td style='text-align: center;'>ND(2-甲基-1,3-丁二烯:SML,DL=0.01mg/kg);1(2-甲基-1,3-丁二烯:QM);</td><td style='text-align: center;'></td><td style='text-align: center;'></td><td style='text-align: center;'></td></tr></table>

<div style="text-align: center;">表 A.1 (续)</div>



<table border=1 style='margin: auto; width: max-content;'><tr><td style='text-align: center;'>序号</td><td style='text-align: center;'>中文名称</td><td style='text-align: center;'>CAS号</td><td style='text-align: center;'>通用类别名</td><td style='text-align: center;'>SML/QM(mg/kg)</td><td style='text-align: center;'>SML(T)(mg/kg)</td><td style='text-align: center;'>SML(T)分组编号</td><td style='text-align: center;'>其他要求</td></tr><tr><td style='text-align: center;'>8</td><td style='text-align: center;'>丙烯腈与丁二烯的聚合物；丁腈橡胶</td><td style='text-align: center;'>9003-18-3</td><td style='text-align: center;'>NBR</td><td style='text-align: center;'>1(丁二烯：QM)或ND(丁二烯：SML，DL=0.01mg/kg)；ND(丙烯腈：SML，DL=0.01mg/kg)</td><td style='text-align: center;'></td><td style='text-align: center;'></td><td style='text-align: center;'></td></tr><tr><td style='text-align: center;'>9</td><td style='text-align: center;'>丙烯与以下一种或多种单体的聚合物：顺丁烯二酸酐、乙烯、1-丁烯、其他α-烯烃，可含5-亚乙基-2-降冰片烯作改性单体，其中丙烯占最大质量分数</td><td style='text-align: center;'>25722-45-6；25895-47-0；29160-13-2；9010-79-1</td><td style='text-align: center;'></td><td style='text-align: center;'>0.05(5-亚乙基-2-降冰片烯：SML)</td><td style='text-align: center;'>30(以马来酸计)</td><td style='text-align: center;'>3</td><td style='text-align: center;'>无5-亚乙基-2-降冰片烯的迁移量检测方法时可使用0.05mg/6dm²(QM)作为其限量值。含有5-亚乙基-2-降冰片烯的材料及制品接触食品的面积与食品质量比不得高于2dm²/kg</td></tr><tr><td style='text-align: center;'>10</td><td style='text-align: center;'>丁二酸二甲酯和4-羟基-2,2,6,6-四甲基-1-哌啶乙醇的聚合物</td><td style='text-align: center;'>65447-77-0；70198-29-7</td><td style='text-align: center;'></td><td style='text-align: center;'>30(SML)</td><td style='text-align: center;'></td><td style='text-align: center;'></td><td style='text-align: center;'></td></tr><tr><td style='text-align: center;'>11</td><td style='text-align: center;'>丁二烯低聚的均聚物</td><td style='text-align: center;'>68441-52-1</td><td style='text-align: center;'>BDR</td><td style='text-align: center;'>1(丁二烯：QM)或ND(丁二烯：SML，DL=0.01mg/kg)</td><td style='text-align: center;'></td><td style='text-align: center;'></td><td style='text-align: center;'></td></tr><tr><td style='text-align: center;'>12</td><td style='text-align: center;'>基于聚丙烯和交联三元乙丙橡胶的热塑性硫化橡胶(以亚乙基降冰片烯作为第三单体的三元乙丙橡胶)</td><td style='text-align: center;'>—</td><td style='text-align: center;'>TPV</td><td style='text-align: center;'>0.05[5-亚乙基-2-降冰片烯：SML)]</td><td style='text-align: center;'>15(以甲醛计)</td><td style='text-align: center;'>15</td><td style='text-align: center;'>无5-亚乙基-2-降冰片烯的迁移量检测方法时可使用0.05mg/6dm²(QM)作为其限量值。含有5-亚乙基-2-降冰片烯的材料及制品接触食品的面积与食品质量比不得高于2dm²/kg</td></tr><tr><td style='text-align: center;'>13</td><td style='text-align: center;'>基于聚丙烯和交联三元乙丙橡胶的热塑性硫化橡胶(以亚乙基降冰片烯作为第三单体的三元乙丙橡胶)与乙烯和1-辛烯共聚物和矿物油的共混物</td><td style='text-align: center;'>—</td><td style='text-align: center;'>TPV</td><td style='text-align: center;'>0.05(5-亚乙基-2-降冰片烯：SML)</td><td style='text-align: center;'>15(以甲醛计)</td><td style='text-align: center;'>15</td><td style='text-align: center;'>无5-亚乙基-2-降冰片烯的迁移量检测方法时可使用0.05mg/6dm²(QM)作为其限量值。含有5-亚乙基-2-降冰片烯的材料及制品接触食品的面积与食品质量比不得高于2dm²/kg。仅用于葡萄酒瓶塞外皮</td></tr></table>

<div style="text-align: center;">表 A.1 (续)</div>



<table border=1 style='margin: auto; width: max-content;'><tr><td style='text-align: center;'>序号</td><td style='text-align: center;'>中文名称</td><td style='text-align: center;'>CAS号</td><td style='text-align: center;'>通用类别名</td><td style='text-align: center;'>SML/QM(mg/kg)</td><td style='text-align: center;'>SML(T)(mg/kg)</td><td style='text-align: center;'>SML(T)分组编号</td><td style='text-align: center;'>其他要求</td></tr><tr><td style='text-align: center;'>14</td><td style='text-align: center;'>甲基丙烯酸甲酯与丙烯酸乙酯的共聚物</td><td style='text-align: center;'>9010-88-2</td><td style='text-align: center;'></td><td style='text-align: center;'></td><td style='text-align: center;'>6(以丙烯酸计);6(以甲基丙烯酸计)</td><td style='text-align: center;'>22,23</td><td style='text-align: center;'></td></tr><tr><td style='text-align: center;'>15</td><td style='text-align: center;'>聚丁二烯(丁二烯均聚物)</td><td style='text-align: center;'>9003-17-2</td><td style='text-align: center;'>BR</td><td style='text-align: center;'>1(丁二烯:QM)或ND(丁二烯:SML,DL=0.01mg/kg)</td><td style='text-align: center;'></td><td style='text-align: center;'></td><td style='text-align: center;'></td></tr><tr><td style='text-align: center;'>16</td><td style='text-align: center;'>聚乙二醇</td><td style='text-align: center;'>25322-68-3</td><td style='text-align: center;'></td><td style='text-align: center;'></td><td style='text-align: center;'>30(以乙二醇计)</td><td style='text-align: center;'>2</td><td style='text-align: center;'></td></tr><tr><td style='text-align: center;'>17</td><td style='text-align: center;'>聚异戊二烯(聚2-甲基-1,3-丁二烯)</td><td style='text-align: center;'>-</td><td style='text-align: center;'></td><td style='text-align: center;'>ND(2-甲基-1,3-丁二烯:SML,DL=0.01mg/kg);1(2-甲基-1,3-丁二烯:QM)</td><td style='text-align: center;'></td><td style='text-align: center;'></td><td style='text-align: center;'></td></tr><tr><td style='text-align: center;'>18</td><td style='text-align: center;'>三氟氯化烯与偏氟乙烯的共聚物</td><td style='text-align: center;'>9010-75-7</td><td style='text-align: center;'></td><td style='text-align: center;'>5(二氟乙烯:SML);ND(三氟氯乙烯:SML,DL=0.01mg/kg)</td><td style='text-align: center;'></td><td style='text-align: center;'></td><td style='text-align: center;'>无相应的三氟氯乙烯迁移量检测方法时可使用0.5mg/6dm²(QM)作为其限量值</td></tr><tr><td style='text-align: center;'>19</td><td style='text-align: center;'>妥尔油松香与反丁烯二酸化松香与甲醛的聚合物</td><td style='text-align: center;'>-</td><td style='text-align: center;'></td><td style='text-align: center;'></td><td style='text-align: center;'>15(以甲醛计)</td><td style='text-align: center;'>15</td><td style='text-align: center;'></td></tr><tr><td style='text-align: center;'>20</td><td style='text-align: center;'>乙烯、丙烯与亚乙基降冰片烯的共聚物;5-亚乙基双环[2,2,1]庚-2-烯与乙烯和丙烯的聚合物</td><td style='text-align: center;'>25038-36-2</td><td style='text-align: center;'>EPDM</td><td style='text-align: center;'>0.05(5-亚乙基-2-降冰片烯:SML)</td><td style='text-align: center;'></td><td style='text-align: center;'></td><td style='text-align: center;'>无5-亚乙基-2-降冰片烯的迁移量检测方法时可使用0.05mg/6dm²(QM)作为其限量值。含有5-亚乙基-2-降冰片烯的材料及制品接触食品的面积与食品质量比不得高于2dm²/kg</td></tr><tr><td style='text-align: center;'>21</td><td style='text-align: center;'>乙烯、丙烯、亚乙基降冰片烯和二聚环戊二烯的共聚物</td><td style='text-align: center;'>27026-53-5</td><td style='text-align: center;'>EPDM</td><td style='text-align: center;'>0.05(5-亚乙基-2-降冰片烯:SML)</td><td style='text-align: center;'></td><td style='text-align: center;'></td><td style='text-align: center;'>无5-亚乙基-2-降冰片烯的迁移量检测方法时可使用0.05mg/6dm²(QM)作为其限量值。含有5-亚乙基-2-降冰片烯的材料及制品接触食品的面积与食品质量比不得高于2dm²/kg</td></tr></table>

<div style="text-align: center;">表 A.1 (续)</div>



<table border=1 style='margin: auto; width: max-content;'><tr><td style='text-align: center;'>序号</td><td style='text-align: center;'>中文名称</td><td style='text-align: center;'>CAS号</td><td style='text-align: center;'>通用类别名</td><td style='text-align: center;'>SML/QM
(mg/kg)</td><td style='text-align: center;'>SML(T)
(mg/kg)</td><td style='text-align: center;'>SML(T)
分组编号</td><td style='text-align: center;'>其他要求</td></tr><tr><td style='text-align: center;'>22</td><td style='text-align: center;'>乙烯-乙酸乙烯酯共聚物</td><td style='text-align: center;'>24937-78-8</td><td style='text-align: center;'>EVA</td><td style='text-align: center;'>12(乙酸乙烯酯:SML)</td><td style='text-align: center;'></td><td style='text-align: center;'></td><td style='text-align: center;'></td></tr><tr><td style='text-align: center;'>23</td><td style='text-align: center;'>乙烯与二环[2,2,1]庚-2-烯共聚物</td><td style='text-align: center;'>26007-43-2</td><td style='text-align: center;'>E/NB</td><td style='text-align: center;'>0.05(二环[2,2,1]庚-2-烯:SML)</td><td style='text-align: center;'></td><td style='text-align: center;'></td><td style='text-align: center;'></td></tr><tr><td style='text-align: center;'>24</td><td style='text-align: center;'>异戊二烯-异丁基的共聚物</td><td style='text-align: center;'>9010-85-9</td><td style='text-align: center;'>IIR</td><td style='text-align: center;'>ND(2-甲基-1,3-丁二烯:SML,DL=0.01mg/kg);1(2-甲基-1,3-丁二烯:QM)</td><td style='text-align: center;'></td><td style='text-align: center;'></td><td style='text-align: center;'></td></tr></table>

<div style="text-align: center;">表 A.2 硅橡胶用基础聚合物及使用要求</div>



<table border=1 style='margin: auto; width: max-content;'><tr><td style='text-align: center;'>序号</td><td style='text-align: center;'>中文名称</td><td style='text-align: center;'>CAS号</td><td style='text-align: center;'>通用类别名</td><td style='text-align: center;'>SML/QM(mg/kg)</td><td style='text-align: center;'>SML(T)(mg/kg)</td><td style='text-align: center;'>SML(T)分组编号</td><td style='text-align: center;'>其他要求</td></tr><tr><td style='text-align: center;'>1</td><td style='text-align: center;'>[(乙烯基二甲硅基)氧基和改性(三甲硅基)氧基]硅烷</td><td style='text-align: center;'>68988-89-6</td><td style='text-align: center;'></td><td style='text-align: center;'></td><td style='text-align: center;'></td><td style='text-align: center;'></td><td style='text-align: center;'></td></tr><tr><td style='text-align: center;'>2</td><td style='text-align: center;'>苯基三乙氧基硅烷与(硅氧烷和聚硅氧烷)的凝聚物</td><td style='text-align: center;'>72480-33-2</td><td style='text-align: center;'></td><td style='text-align: center;'></td><td style='text-align: center;'></td><td style='text-align: center;'></td><td style='text-align: center;'></td></tr><tr><td style='text-align: center;'>3</td><td style='text-align: center;'>单乙烯基封端的二甲基甲基乙烯基(硅氧烷与聚硅氧烷)</td><td style='text-align: center;'>68951-99-5</td><td style='text-align: center;'></td><td style='text-align: center;'></td><td style='text-align: center;'></td><td style='text-align: center;'></td><td style='text-align: center;'></td></tr><tr><td style='text-align: center;'>4</td><td style='text-align: center;'>二甲基(硅氧烷与聚硅氧烷)和二氧化硅的反应产物</td><td style='text-align: center;'>67762-90-7</td><td style='text-align: center;'></td><td style='text-align: center;'></td><td style='text-align: center;'></td><td style='text-align: center;'></td><td style='text-align: center;'></td></tr><tr><td style='text-align: center;'>5</td><td style='text-align: center;'>二甲基硅氧烷与聚硅氧烷和乙氧基封端的甲基倍半硅氧烷的聚合物</td><td style='text-align: center;'>68554-66-5</td><td style='text-align: center;'></td><td style='text-align: center;'></td><td style='text-align: center;'></td><td style='text-align: center;'></td><td style='text-align: center;'></td></tr><tr><td style='text-align: center;'>6</td><td style='text-align: center;'>二甲基甲基氢化(硅氧烷与聚硅氧烷)</td><td style='text-align: center;'>68037-59-2</td><td style='text-align: center;'></td><td style='text-align: center;'></td><td style='text-align: center;'></td><td style='text-align: center;'></td><td style='text-align: center;'></td></tr><tr><td style='text-align: center;'>7</td><td style='text-align: center;'>甲基倍半硅氧烷</td><td style='text-align: center;'>68554-70-1</td><td style='text-align: center;'></td><td style='text-align: center;'>1(甲基三甲氧基硅烷,QM)</td><td style='text-align: center;'></td><td style='text-align: center;'></td><td style='text-align: center;'></td></tr></table>

<div style="text-align: center;">表 A.2 (续)</div>



<table border=1 style='margin: auto; width: max-content;'><tr><td style='text-align: center;'>序号</td><td style='text-align: center;'>中文名称</td><td style='text-align: center;'>CAS号</td><td style='text-align: center;'>通用类别名</td><td style='text-align: center;'>SML/QM(mg/kg)</td><td style='text-align: center;'>SML(T)(mg/kg)</td><td style='text-align: center;'>SML(T)分组编号</td><td style='text-align: center;'>其他要求</td></tr><tr><td style='text-align: center;'>8</td><td style='text-align: center;'>甲基氢硅氧烷与聚硅氧烷</td><td style='text-align: center;'>63148-57-2</td><td style='text-align: center;'></td><td style='text-align: center;'></td><td style='text-align: center;'></td><td style='text-align: center;'></td><td style='text-align: center;'></td></tr><tr><td style='text-align: center;'>9</td><td style='text-align: center;'>甲基乙烯基二甲基(硅氧烷与聚硅氧烷)</td><td style='text-align: center;'>67762-94-1</td><td style='text-align: center;'></td><td style='text-align: center;'></td><td style='text-align: center;'></td><td style='text-align: center;'></td><td style='text-align: center;'></td></tr><tr><td style='text-align: center;'>10</td><td style='text-align: center;'>甲基乙烯基二甲基(硅氧烷与聚硅氧烷)与甲基苯基硅倍半氧烷的聚合物</td><td style='text-align: center;'>68037-69-4</td><td style='text-align: center;'></td><td style='text-align: center;'></td><td style='text-align: center;'></td><td style='text-align: center;'></td><td style='text-align: center;'></td></tr><tr><td style='text-align: center;'>11</td><td style='text-align: center;'>聚二甲基硅氧烷</td><td style='text-align: center;'>63148-62-9;9016-00-6</td><td style='text-align: center;'></td><td style='text-align: center;'></td><td style='text-align: center;'></td><td style='text-align: center;'></td><td style='text-align: center;'>相对分子质量＞6 800</td></tr><tr><td style='text-align: center;'>12</td><td style='text-align: center;'>聚二甲基硅氧烷和苯基倍半硅氧烷的共聚物</td><td style='text-align: center;'>73138-88-2</td><td style='text-align: center;'></td><td style='text-align: center;'></td><td style='text-align: center;'></td><td style='text-align: center;'></td><td style='text-align: center;'></td></tr><tr><td style='text-align: center;'>13</td><td style='text-align: center;'>羟基封端的二甲基甲基乙烯基(硅氧烷与聚硅氧烷)</td><td style='text-align: center;'>67923-19-7</td><td style='text-align: center;'></td><td style='text-align: center;'></td><td style='text-align: center;'></td><td style='text-align: center;'></td><td style='text-align: center;'></td></tr><tr><td style='text-align: center;'>14</td><td style='text-align: center;'>羟基封端的聚二甲基硅氧烷;羟基封端的二甲基(硅氧烷与聚硅氧烷)</td><td style='text-align: center;'>70131-67-8</td><td style='text-align: center;'></td><td style='text-align: center;'></td><td style='text-align: center;'></td><td style='text-align: center;'></td><td style='text-align: center;'></td></tr><tr><td style='text-align: center;'>15</td><td style='text-align: center;'>氢封端的二甲基(硅氧烷与聚硅氧烷)</td><td style='text-align: center;'>70900-21-9</td><td style='text-align: center;'></td><td style='text-align: center;'></td><td style='text-align: center;'></td><td style='text-align: center;'></td><td style='text-align: center;'></td></tr><tr><td style='text-align: center;'>16</td><td style='text-align: center;'>乙烯基封端的二甲基(硅氧烷与聚硅氧烷)</td><td style='text-align: center;'>68083-19-2</td><td style='text-align: center;'></td><td style='text-align: center;'></td><td style='text-align: center;'></td><td style='text-align: center;'></td><td style='text-align: center;'></td></tr><tr><td style='text-align: center;'>17</td><td style='text-align: center;'>乙烯基封端的二甲基甲基乙烯基(硅氧烷与聚硅氧烷)</td><td style='text-align: center;'>68083-18-1</td><td style='text-align: center;'></td><td style='text-align: center;'></td><td style='text-align: center;'></td><td style='text-align: center;'></td><td style='text-align: center;'></td></tr><tr><td style='text-align: center;'>18</td><td style='text-align: center;'>正硅酸四乙酯、1,3-二乙烯基-1,1,3,3-四甲基二硅氧烷、六甲基二硅氧烷的水解产物</td><td style='text-align: center;'>104199-38-4</td><td style='text-align: center;'></td><td style='text-align: center;'></td><td style='text-align: center;'></td><td style='text-align: center;'></td><td style='text-align: center;'></td></tr></table>

<div style="text-align: center;">表 A.2 (续)</div>



<table border=1 style='margin: auto; width: max-content;'><tr><td style='text-align: center;'>序号</td><td style='text-align: center;'>中文名称</td><td style='text-align: center;'>CAS号</td><td style='text-align: center;'>通用类别名</td><td style='text-align: center;'>SML/QM(mg/kg)</td><td style='text-align: center;'>SML(T)(mg/kg)</td><td style='text-align: center;'>SML(T)分组编号</td><td style='text-align: center;'>其他要求</td></tr><tr><td style='text-align: center;'>19</td><td style='text-align: center;'>正硅酸四乙酯与六甲基二硅氧烷的聚合物</td><td style='text-align: center;'>104133-09-7</td><td style='text-align: center;'></td><td style='text-align: center;'></td><td style='text-align: center;'></td><td style='text-align: center;'></td><td style='text-align: center;'></td></tr></table>

Powered by TCPDF (www.tcpdf.org)
