Repository: otw1248/builddlake

File: dlake/gov/stdgb/foodsafty/GB 4806.12-2022 食品安全国家标准 食品接触用竹木材料及制品_output.md


# 中华人民共和国国家标准

GB 4806.12—2022

# 食品安全国家标准 食品接触用竹木材料及制品

2022-06-30 发布

2022-12-30 实施

# 食品安全国家标准

# 食品接触用竹木材料及制品

## 1 范围

本标准适用于食品接触用竹木材料及制品。

## 2 术语和定义

### 2.1 食品接触用竹木材料及制品

在正常使用条件下，各种已经或预期可能与食品或食品添加剂（以下简称食品）接触，或其成分可能转移到食品中的，以竹、木或软木为原料制成的材料及制品，包括软木塞和植物纤维板制品等。

## 3 基本要求

食品接触用竹木材料及制品应符合 GB 4806.1 的规定。

## 4 技术要求

### 4.1 原料要求

4.1.1 食品接触用竹木材料及制品使用的原料不应对人体健康产生危害。

4.1.2 食品接触用竹木材料及制品中油、蜡及其他添加剂的使用应符合 GB 9685 及相关公告的规定。

### 4.2 感官要求

感官要求应符合表1的规定。

<div style="text-align: center;">表 1 感官要求</div>



<table border=1 style='margin: auto; width: max-content;'><tr><td style='text-align: center;'>项目</td><td style='text-align: center;'>要求</td></tr><tr><td style='text-align: center;'>感官</td><td style='text-align: center;'>色泽正常，无毛刺、虫蛀 $ ^{a} $ 、异臭、霉斑或其他污物</td></tr><tr><td style='text-align: center;'>浸泡液</td><td style='text-align: center;'>迁移试验所得浸泡液不应有沉淀、异臭、异常着色等感官性能的劣变</td></tr><tr><td colspan="2">$ ^{a} $ 不适用于软木材料及制品。</td></tr></table>

### 4.3 理化指标

#### 4.3.1 通用理化指标

通用理化指标应符合表 2 和表 3 的规定。

<div style="text-align: center;">表 2 迁移物指标</div>



<table border=1 style='margin: auto; width: max-content;'><tr><td style='text-align: center;'>项目</td><td style='text-align: center;'>指标</td><td style='text-align: center;'>检测方法</td></tr><tr><td style='text-align: center;'>总迁移量a/(mg/dm²)b≤</td><td style='text-align: center;'>10</td><td style='text-align: center;'>GB 31604.8</td></tr><tr><td style='text-align: center;'>甲醛/(mg/kg)≤</td><td style='text-align: center;'>15</td><td style='text-align: center;'>GB 31604.48</td></tr><tr><td style='text-align: center;'>二氧化硫/(mg/kg)≤</td><td style='text-align: center;'>10</td><td style='text-align: center;'>附录Ac</td></tr><tr><td style='text-align: center;'>五氯苯酚及其盐类(以五氯苯酚计)/(μg/kg)≤</td><td style='text-align: center;'>0.15</td><td style='text-align: center;'>食品模拟物和迁移试验条件按照GB 31604.1和GB 5009.156选择,测定按照SN/T 2204d进行</td></tr><tr><td colspan="3">a仅适用于使用了涂料、粘合剂和(或)油墨的食品接触用竹木材料及制品。对于使用粘合剂和(或)油墨的食品接触用竹木材料及制品,如果按照规定选择的食品模拟物测得的总迁移量超过限量时,应按照GB 31604.8测定三氯甲烷提取物,并以测得的三氯甲烷提取量进行结果判定。b婴幼儿专用食品接触竹木材料及制品应根据实际使用中的面积体积比将结果单位换算为mg/kg,且限量为≤60mg/kg。c仅采用水为食品模拟物。d将经迁移试验所得浸泡液加入0.5mL硫酸溶液(1+1)[选择4%(体积分数)乙酸作为食品模拟物时除外],混合均匀后按照SN/T 2204测定。</td></tr></table>

<div style="text-align: center;">表 3 残留物指标</div>



<table border=1 style='margin: auto; width: max-content;'><tr><td style='text-align: center;'>项目</td><td style='text-align: center;'>指标</td><td style='text-align: center;'>检测方法</td></tr><tr><td style='text-align: center;'>噻菌灵/(mg/kg) ≤</td><td style='text-align: center;'>1.2</td><td rowspan="4">附录B</td></tr><tr><td style='text-align: center;'>邻苯基苯酚/(mg/kg) ≤</td><td style='text-align: center;'>4.8</td></tr><tr><td style='text-align: center;'>抑霉唑/(mg/kg) ≤</td><td style='text-align: center;'>0.4</td></tr><tr><td style='text-align: center;'>联苯/(mg/kg) ≤</td><td style='text-align: center;'>0.6</td></tr></table>

#### 4.3.2 其他理化指标

食品接触用竹木材料及制品应符合 GB 9685 及相关公告对油、蜡及其他添加剂的特定迁移限量（SML）、特定迁移总量限量 $$ SML(T) $$ 和最大残留量（QM）等理化指标的规定。

### 4.4 微生物限量

预期与食品直接接触，且不经过消毒或清洗直接使用的竹木材料及制品的微生物应符合 GB 14934 的规定，与食用、烹饪或者加工前需经去皮、去壳或清洗的食品接触的竹木材料及制品除外。

### 4.5 其他技术要求

使用了涂料、油墨和（或）黏合剂等材料的食品接触用竹木材料及制品，还应符合涂料、油墨和（或）黏合剂等相应食品安全国家标准的规定。

## 5 其他

### 5.1 迁移试验

迁移试验应按 GB 31604.1 和 GB 5009.156 的规定执行。本标准有特殊规定的除外。

### 5.2 标签标识

标签标识应符合 GB 4806.1 的规定。

## 附录 A

# 食品接触用竹木材料及制品中二氧化硫迁移量的测定

### A.1 原理

选择水作为食品模拟物，对试样进行迁移试验，试样中二氧化硫迁移至水中，在密闭装置中对试验溶液进行酸化、蒸馏，释放出其中的二氧化硫，释放物用乙酸铅溶液吸收。吸收后的溶液用浓盐酸酸化，碘标准溶液滴定，根据所消耗的碘标准溶液量计算得到试样中二氧化硫的迁移量。

### A.2 试剂和材料

按照 GB 31604.32—2016 第一法（滴定法）中第 3 章进行。

### A.3 仪器和设备

按照 GB 31604.32—2016 第一法（滴定法）中第 4 章进行，其中碘量瓶更改为梨形瓶，全玻璃蒸馏装置参见图 A.1。

### A.4 分析步骤

#### A.4.1 食品模拟物试液的制备

按照 GB 5009.156 和 GB 31604.1 的要求，选择水作为模拟物，对样品进行迁移试验，得到食品模拟物试验溶液。迁移试验过程中，应避免样品受到其他来源的二氧化硫污染，并密封以防止二氧化硫挥发损失。

#### A.4.2 空白试液的制备

按照 A.4.1 的操作处理未与竹木材料及制品接触的食品模拟物。

#### A.4.3 蒸馏

量取 250 mL 迁移试验所得试验溶液，置于 500 mL 圆底烧瓶 b（见图 A.1）中；在圆底烧瓶 a（见图 A.1）中加入 250 mL 水，为防止测试溶液暴沸，加入 2 颗～3 颗玻璃珠，按照 GB 31604.32—2016 第一法（滴定法）5.2 进行蒸馏，从“装上冷凝装置”做起。

空白试验溶液同时按照上述操作进行蒸馏。

<div style="text-align: center;"><img src="imgs/img_in_image_box_255_184_935_572.jpg" alt="Image" width="57%" /></div>


说明：

1——电子加热炉；

2 ——圆底烧瓶 a；

3 ——安全管；

4 ——螺旋夹；

5 —— 水蒸气导管；

6 —— 圆底烧瓶 b；

7 —— 馏出液导管；

8 —— 冷凝管；

9 ——接液管；

10——梨形瓶。

<div style="text-align: center;">图 A.1 全玻璃蒸馏装置图</div>


#### A.4.4 滴定

按照 GB 31604.32—2016 第一法（滴定法）5.3 进行滴定。空白试验溶液同时进行滴定。

### A.5 结果与表述

试样中二氧化硫迁移量按式(A.1)计算：

 $$ X=\frac{(V_{1}-V_{0})\times c\times32\times V_{2}}{S_{1}\times0.25}\times\frac{S_{2}}{m} $$ 

式中：

X ——试样中二氧化硫迁移量,单位为毫克每千克(mg/kg);

 $ V_{1} $  ——滴定试验溶液所用碘标准滴定溶液的体积,单位为毫升(mL);

 $ V_{0} $  ——滴定空白试验溶液所用碘标准滴定溶液的体积,单位为毫升(mL);

c —— 碘标准滴定溶液的浓度, 单位为摩尔每升(mol/L);

32 ——1 L 碘标准溶液 $ \left[\left(\frac{1}{2}\mathrm{I}_{2}\right)=1.0\ \mathrm{mol}/\mathrm{L}\right] $ 相当的二氧化硫的质量，单位为克每摩尔(g/mol)；

 $ V_{2} $  ——试样浸泡溶液的体积, 单位为升(L);

 $ S_{1} $  ——试样测试时的接触面积，单位为平方分米 $ \left(\mathrm{dm}^{2}\right) $ ;

0.25——试样溶液的蒸馏体积，单位为升(L)；

 $ S_{2} $  ——试样实际接触食品的面积,单位为平方分米 $ \left(\mathrm{dm}^{2}\right) $ ;

m ——试样实际接触固态食品的质量，或实际接触液态食品的体积所对应的食品质量，单位为千克(kg)；各种液态食品通常按密度为1 kg/L将其体积换算为相应的质量。

注：试样实际接触食品的面积体积比不能确定时，式(A.1)中的“ $ S_{2}/m $ ”取 $ 6\ dm^{2}/kg $ 。

计算结果保留三位有效数字。

### A.6 精密度

当二氧化硫迁移量不高于  $ 5 \, mg/kg $  时，在重复性条件下获得的两次独立测试结果的绝对差值不得超过算术平均值的 20%。当二氧化硫迁移量高于  $ 5 \, mg/kg $  时，在重复性条件下获得的两次独立测试结果的绝对差值不得超过算术平均值的 10%。

### A.7 其他

本方法食品模拟物中二氧化硫迁移量的定量限为  $ 1.0 \, mg/kg $ 。

## 附录 B

食品接触用竹木材料及制品中噻菌灵、邻苯基苯酚、抑霉唑和联苯的测定

### B.1 原理

取代表性样品，经破碎后用甲醇提取，旋转蒸发至干，用甲醇定容，过滤后，用配二极管阵列检测器或紫外检测器的高效液相色谱仪进行检测，外标法定量。

### B.2 试剂和材料

#### B.2.1 试剂

除非另有说明，所用试剂均为分析纯，水为 GB/T 6682 规定的一级水。

B.2.1.1 乙腈: 色谱纯。

B.2.1.2 甲醇: 色谱纯。

B.2.1.3 磷酸。

B.2.1.4 十二烷基磺酸钠。

B.2.1.5 流动相溶液：准确称取十二烷基磺酸钠 0.681 g，加入 350 mL 甲醇、50 mL 乙腈、100 mL 水和 1 mL 磷酸，混匀，过滤后使用。

#### B.2.2 标准品

B.2.2.1 噻菌灵标准品 $ \left(\mathrm{C}_{10}\mathrm{H}_{7}\mathrm{N}_{3}\mathrm{S},\mathrm{CAS}\right. $  号：148-79-8）：纯度≥98%，或经国家认证并授予标准物质证书的标准物质。

B.2.2.2 邻苯基苯酚标准品 $ \left(\mathrm{C}_{12}\mathrm{H}_{10}\mathrm{O},\mathrm{CAS}\right. $  号：90-43-7）：纯度≥98%，或经国家认证并授予标准物质证书的标准物质。

B.2.2.3 抑霉唑标准品 $ \left(\mathrm{C}_{14}\mathrm{H}_{14}\mathrm{Cl}_{2}\mathrm{N}_{2}\mathrm{O}\right) $ ，CAS号：35554-44-0：纯度≥98%，或经国家认证并授予标准物质证书的标准物质。

B.2.2.4 联苯标准品 $ \left(\mathrm{C}_{12}\mathrm{H}_{10},\mathrm{CAS}\right. $  号：92-52-4）：纯度≥98%，或经国家认证并授予标准物质证书的标准物质。

#### B.2.3 标准溶液配制

B.2.3.1 标准储备液(1 000 mg/L): 分别准确称量噻菌灵、邻苯基苯酚、抑霉唑和联苯标准品 10 mg（精确至 0.1 mg），甲醇溶解后各自转移至 10 mL 容量瓶中，用甲醇定容至刻度，混匀，于 4 ℃ 下保存，有效期为 3 个月。

B.2.3.2 混合标准中间液（50 mg/L）：分别准确吸取 0.5 mL 标准储备液（B.2.3.1）于 10 mL 容量瓶中，用甲醇稀释并定容至刻度，混匀，于 4 ℃ 下保存，有效期为 1 个月。

B.2.3.3 标准工作溶液：分别准确吸取噻菌灵、邻苯基苯酚、抑霉唑和联苯的混合标准中间液（B.2.3.2）0.12 mL、0.2 mL、0.6 mL、2 mL、4 mL 于 5 个 10 mL 容量瓶中，用甲醇稀释并定容至刻度，混匀。得到噻菌灵、邻苯基苯酚、抑霉唑和联苯浓度为 0.6 mg/L、1 mg/L、3 mg/L、10 mg/L、20 mg/L 的标准工作溶液。现用现配。

### B.3 仪器和设备

B.3.1 高效液相色谱仪：配二极管阵列检测器或紫外检测器。

B.3.2 分析天平: 感量为 0.1 mg、0.01 g。

B.3.3 超声波发生器。

B.3.4 旋转蒸发仪。

B.3.5  $ 0.45 \mu m $  尼龙微孔滤膜。

### B.4 分析步骤

#### B.4.1 试样处理

对于可用剪刀、斜口钳等工具直接剪碎的样品，如筷子、蒸笼等，直接使用剪刀、斜口钳等剪成粒径不超过2.5 mm的颗粒，装入洁净容器内，混匀。

对于难以用剪刀剪碎的样品，如较厚的砧板等，可用锯条或电锯等工具将代表性部位切割成小块，再用剪刀等工具剪成粒径不超过2.5 mm的颗粒，装入洁净容器内，混匀。对于由层间压合或粘合而成的样品，在进行采样时，取样部位应包含所有的复合层。

#### B.4.2 前处理步骤

称取试样 2 g（精确至 0.01 g）于 50 mL 离心管中，加入 30 mL 甲醇，超声提取 40 min 后过滤，残渣使用 20 mL 甲醇进行淋洗，将淋洗液与滤液合并于梨形瓶中，不高于 35 ℃ 水浴下旋转蒸发至干，准确加入 1 mL 甲醇重新溶解，经 0.45 μm 微孔滤膜过滤后高效液相色谱法进行分析。

#### B.4.3 空白溶液的制备

除不加试样外，采用与 B.4.2 完全相同的分析步骤、试剂和用量。

#### B.4.4 色谱参考条件

B.4.4.1 色谱柱： $ C_{18} $  液相色谱柱， $ 250\ mm \times 4.6\ mm $ ， $ 5\ \mu m $ ，或等效柱。

B.4.4.2 流动相：流动相溶液(B.2.1.5)，100%。

B.4.4.3 流速:0.5 mL/min。

B.4.4.4 检测波长：噻菌灵、邻苯基苯酚、联苯检测波长为 247 nm，抑霉唑的检测波长为 226 nm。

B.4.4.5 进样量：20  $ \mu $ L。

B.4.4.6 柱温： $ 40^{\circ} $ C。

#### B.4.5 标准曲线的绘制

将标准工作溶液(B.2.3.3)分别注入高效液相色谱仪中，测定相应的物质，以各标准工作溶液的浓度为横坐标，以各相应的物质的峰面积为纵坐标，绘制标准曲线。标准溶液的色谱图参见图B.1。

#### B.4.6 试样溶液的测定

将试样溶液(B.4.2)及空白溶液(B.4.3)依次注入液相色谱仪中，根据标准曲线得到待测液中各物质的浓度。

### B.5 分析结果的表述

试样中各物质的残留量按式(B.1)计算：

 $$ X=\frac{(c-c_{0})\times V\times1\ 000}{m\times1\ 000} $$ 

式中：

X ——试样中噻菌灵、邻苯基苯酚、抑霉唑或联苯的残留量，单位为毫克每千克(mg/kg)；

c ——由标准曲线得到的试样溶液中噻菌灵、邻苯基苯酚、抑霉唑或联苯的浓度，单位为毫克每升(mg/L)；

 $ c_{0} $  ——由标准曲线得到的空白溶液中噻菌灵、邻苯基苯酚、抑霉唑或联苯的浓度，单位为毫克每升(mg/L)；

V ——试样定容的体积,单位为毫升(mL);

1 000 —— 换算系数；

m ——试样的称样量，单位为克(g)。

计算结果保留三位有效数字。

### B.6 精密度

当待测物含量不高于  $ 1 \, mg/kg $  时，在重复性条件下获得的两次独立测试结果的绝对差值不得超过算术平均值的 20%。当待测物含量高于  $ 1 \, mg/kg $  时，在重复性条件下获得的两次独立测试结果的绝对差值不得超过算术平均值的 10%。

### B.7 其他

当取样量为 2 g 时，噻菌灵、邻苯基苯酚、抑霉唑和联苯四种物质残留量的检出限均为 0.15 mg/kg，定量限均为 0.30 mg/kg。

<div style="text-align: center;"><img src="imgs/img_in_chart_box_179_862_1009_1308.jpg" alt="Image" width="69%" /></div>


说明：

1——噻菌灵；

2——邻苯基苯酚；

3——抑霉唑；

4——联苯。

<div style="text-align: center;">图 B.1 噻菌灵、邻苯基苯酚、抑霉唑和联苯标准溶液的液相色谱图(3 mg/L)</div>

File: dlake/gov/stdgb/foodsafty/GB 4806.13-2023食品安全国家标准 食品接触用复合材料及制品_output.md


# 中华人民共和国国家标准

GB 4806.13—2023

# 食品安全国家标准 食品接触用复合材料及制品

2023-09-06 发布

2024-09-06 实施

## 前言

本标准代替 GB 9683—1988《复合食品包装袋卫生标准》。

本标准与 GB 9683—1988 相比，主要变化如下：

——修改了标准名称；

——扩大了适用范围；

——增加了术语和定义；

——增加了基本要求、原料要求、感官要求；

——修改了理化指标；

——增加了微生物限量；

——增加了迁移试验要求；

——增加了标签标识要求。

# 食品安全国家标准 食品接触用复合材料及制品

## 1 范围

本标准适用于食品接触用复合材料及制品。

## 2 术语和定义

### 2.1 食品接触用复合材料及制品

由不同材质或相同材质材料通过黏合、热熔或其他方式复合而成的两层或两层以上的食品接触材料及制品。

## 3 基本要求

食品接触用复合材料及制品应符合 GB 4806.1 的规定。

## 4 技术要求

### 4.1 原料要求

食品接触用复合材料及制品的各层材料及其使用的基础树脂、添加剂及其他原料应符合相应食品安全国家标准及相关公告的规定。

### 4.2 感官要求

食品接触用复合材料及制品应符合直接接触食品层材料相应的食品安全国家标准中对感官要求的规定。

### 4.3 理化指标

#### 4.3.1 通用理化指标

食品接触用复合材料及制品应符合各层材料相应的食品安全国家标准中对通用理化指标的规定。各层材料有相同项目时，该项目应按照 GB 4806.1 的规定确定指标限量。其中，总迁移量、高锰酸钾消耗量、重金属（以 Pb 计）和脱色试验项目按照直接接触食品层材料相应的食品安全国家标准的规定执行。

#### 4.3.2 其他理化指标

4.3.2.1 食品接触用复合材料及制品应符合各层材料相应的食品安全国家标准及相关公告中对特定迁移限量（SML）、特定迁移总量限量 $$ SML(T) $$ 等其他理化指标的规定。

4.3.2.2 食品接触用复合材料及制品各层材料相应的食品安全国家标准及相关公告中所规定的残留物

指标和最大残留量(QM)仅适用于该层材料。

4.3.2.3 使用了涂料、油墨和(或)黏合剂的食品接触用复合材料及制品还应符合相应食品安全国家标准中对其他理化指标的规定。

4.3.2.4 食品接触用复合材料及制品各层材料有相同项目时，该项目应按照 GB 4806.1 的规定确定指标限量。

### 4.4 微生物限量

预期与食品直接接触，且不经消毒或清洗直接使用的复合材料及制品的微生物限量应符合GB 14934的规定。与食用、烹饪或者加工前需经去皮、去壳或清洗的食品接触的复合材料及制品除外。

## 5 其他

### 5.1 迁移试验

迁移试验应按 GB 31604.1 和 GB 5009.156 的规定执行。

### 5.2 标签标识

5.2.1 标签标识应符合 GB 4806.1 的规定。

5.2.2 食品接触用复合材料及制品应按照由外层到直接接触食品层的顺序标示，包括黏合剂、涂层和油墨等，并以斜杠“/”隔开。各层材质的标示方式按照相应食品安全国家标准的规定执行。

5.2.3 产品信息中应完整和清晰地标示食品接触用复合材料及制品的特殊使用要求。

File: dlake/gov/stdgb/foodsafty/GB 4806.14-2023食品安全国家标准 食品接触材料及制品用油墨_output.md


# 中华人民共和国国家标准

GB 4806.14—2023

# 食品安全国家标准 食品接触材料及制品用油墨

2023-09-06 发布

2024-09-06 实施

# 食品安全国家标准 食品接触材料及制品用油墨

## 1 范围

本标准适用于食品接触材料及制品用油墨及其形成的印刷油墨层。

## 2 术语和定义

### 2.1 食品接触材料及制品用油墨

预期印刷在食品接触材料及制品上，直接接触食品或间接接触食品但其成分可能转移到食品中的油墨。也包括与油墨配套使用的光油。

## 3 产品分类

根据是否与食品直接接触，食品接触材料及制品用油墨可分为两类：

——直接接触食品用油墨：印刷在食品接触材料及制品的食品接触面，预期直接与食品接触的油墨；

——间接接触食品用油墨：印刷在食品接触材料及制品的非食品接触面，预期不与食品直接接触，但其成分可能转移到食品中的油墨。

## 4 基本要求

4.1 食品接触材料及制品用油墨应符合 GB 4806.1 的规定。

4.2 食品接触材料及制品用油墨生产企业应通过配方设计、原料选择、生产过程控制、产品信息传递等措施控制油墨产品的安全风险。

4.3 食品接触材料及制品印刷企业应通过包装设计、调配原料选择、印刷过程控制、产品信息传递和/或增加有效阻隔层等措施控制来源于油墨的安全风险，在达到预期印刷效果的情况下应尽可能减少油墨的使用量。

4.4 食品接触材料及制品用油墨的生产及印刷过程应符合 GB 31603 的相关规定。

## 5 技术要求

### 5.1 原料要求

#### 5.1.1 基础原料

5.1.1.1 直接接触食品用油墨所使用的基础原料应为 GB 2760 及相关公告中批准使用的物质，其质量规格应符合相关标准的要求。

5.1.1.2 间接接触食品用油墨不应使用基于铅、汞、镉、铬（Ⅵ）、砷、锑、硒元素或其化合物的着色剂，所

用着色剂应符合 GB 9685 中对于着色剂的纯度要求；其他基础原料应为我国批准用于食品接触材料及制品的基础原料。直接接触食品用油墨所使用的基础原料也可用于间接接触食品用油墨。

#### 5.1.2 添加剂

5.1.2.1 直接接触食品用油墨所使用的添加剂应为 GB 2760 及相关公告中批准使用的物质，其质量规格应符合相关标准的要求。

5.1.2.2 间接接触食品用油墨所使用的添加剂应符合 GB 9685 及相关公告的要求。直接接触食品用油墨所使用的添加剂也可用于间接接触食品用油墨。

### 5.2 感官要求

印刷有油墨的食品接触材料及制品感官要求应符合表1的规定。

<div style="text-align: center;">表 1 感官要求</div>



<table border=1 style='margin: auto; width: max-content;'><tr><td style='text-align: center;'>项目</td><td style='text-align: center;'>要求</td></tr><tr><td style='text-align: center;'>感官</td><td style='text-align: center;'>油墨层无脱落、黏粘现象，无异臭、不洁物等</td></tr><tr><td style='text-align: center;'>浸泡液 $ ^{a} $</td><td style='text-align: center;'>迁移试验所得浸泡液不应有异常着色、浑浊、沉淀、异臭等感官性能的劣变</td></tr><tr><td colspan="2">$ ^{a} $ 仅适用于直接接触食品的印刷油墨层；间接接触食品的印刷油墨层按照直接接触食品层相应食品安全国家标准的规定执行。</td></tr></table>

### 5.3 理化指标

#### 5.3.1 通用理化指标

5.3.1.1 食品接触材料及制品用油墨的重金属残留量应符合表2的规定。

<div style="text-align: center;">表 2 重金属残留量指标 $ ^{a} $ </div>



<table border=1 style='margin: auto; width: max-content;'><tr><td style='text-align: center;'>项目</td><td style='text-align: center;'>指标</td><td style='text-align: center;'>检测方法</td></tr><tr><td style='text-align: center;'>铅(Pb)/(mg/kg)</td><td style='text-align: center;'>10</td><td rowspan="5">见附录A</td></tr><tr><td style='text-align: center;'>汞(Hg)/(mg/kg)</td><td style='text-align: center;'>10</td></tr><tr><td style='text-align: center;'>镉(Cd)/(mg/kg)</td><td style='text-align: center;'>5</td></tr><tr><td style='text-align: center;'>铬(Cr)/(mg/kg)</td><td style='text-align: center;'>25</td></tr><tr><td style='text-align: center;'>砷(As)/(mg/kg)</td><td style='text-align: center;'>5</td></tr><tr><td colspan="3">$ ^{a} $ 以油墨干重计。</td></tr></table>

5.3.1.2 印刷油墨层的理化指标应符合表 3 的规定。

<div style="text-align: center;">表 3 印刷油墨层的理化指标</div>



<table border=1 style='margin: auto; width: max-content;'><tr><td style='text-align: center;'>项目</td><td style='text-align: center;'>指标</td><td style='text-align: center;'>检测方法</td></tr><tr><td style='text-align: center;'>总迁移量a/(mg/dm²)b≤</td><td style='text-align: center;'>10</td><td style='text-align: center;'>GB 31604.8</td></tr><tr><td style='text-align: center;'>高锰酸钾消耗量a/(mg/kg)</td><td style='text-align: center;'></td><td style='text-align: center;'></td></tr><tr><td style='text-align: center;'>水(60℃,2 h)≤</td><td style='text-align: center;'>10</td><td style='text-align: center;'>GB 31604.2</td></tr></table>

<div style="text-align: center;">表 3 印刷油墨层的理化指标（续）</div>



<table border=1 style='margin: auto; width: max-content;'><tr><td style='text-align: center;'>项目</td><td style='text-align: center;'>指标</td><td style='text-align: center;'>检测方法</td></tr><tr><td style='text-align: center;'>重金属(以Pb计)a/(mg/kg)4%乙酸(体积分数)(60℃,2h)≤</td><td style='text-align: center;'>1</td><td style='text-align: center;'>GB 31604.9</td></tr><tr><td style='text-align: center;'>芳香族伯胺迁移总量c/(mg/kg)</td><td style='text-align: center;'>不得检出(检出限=0.01mg/kg)</td><td style='text-align: center;'>GB 31604.52</td></tr><tr><td colspan="3">a仅适用于直接接触食品的印刷油墨层。对于间接接触食品的印刷油墨层,该项目按直接接触食品层相应食品安全国家标准的规定执行。b印刷有油墨的婴幼儿专用食品接触材料及制品应根据实际使用中的面积体积比将结果单位换算为mg/kg,且限量为≤60mg/kg。c仅适用于含有芳香族异氰酸酯和偶氮类着色剂等可能产生芳香族伯胺类物质的印刷油墨层。应在油墨干燥、固化反应完成后,对食品接触材料及制品终产品开展芳香族伯胺的迁移量检测。相关食品安全国家标准及公告中规定了迁移限量的芳香族伯胺,其限量按照相关规定执行。</td></tr></table>

#### 5.3.2 其他理化指标

5.3.2.1 间接接触食品的印刷油墨层应符合相关食品安全国家标准及公告对基础原料的特定迁移限量（SML）、特定迁移总量限量 $$ SML(T) $$ 、最大残留量(QM)等理化指标的规定。

5.3.2.2 间接接触食品的印刷油墨层应符合 GB 9685 及相关公告对添加剂的 SML、SML(T)、QM 等理化指标的规定。

## 6 其他

### 6.1 迁移试验

迁移试验应按照 GB 31604.1 和 GB 5009.156 的规定执行。

### 6.2 标签标识

6.2.1 标签标识应符合 GB 4806.1 的规定。

6.2.2 油墨产品还应在标签上标示产品类别（直接接触食品用油墨、间接接触食品用油墨）；应在标签或随附文件中标明宜使用的印刷基材、印刷工艺（如固化时间等）及特殊使用要求等信息。

## 附录 A

# 食品接触材料及制品用油墨铅、汞、镉、铬、砷的测定

### A.1 范围

本附录规定了食品接触材料及制品用油墨中铅、汞、镉、铬、砷元素测定的电感耦合等离子体发射光谱法。

本附录适用于食品接触材料及制品用油墨中铅、汞、镉、铬、砷的测定。

### A.2 原理

油墨经过涂膜干燥后粉碎，通过酸消解的方法转变为溶液状态。将所得溶液稀释定容后，采用电感耦合等离子体发射光谱仪测定，以各元素的特征谱线波长定性，以外标法定量。

### A.3 试剂和材料

除非另有说明，本方法所用试剂均为优级纯或更高纯度，水为 GB/T 6682 规定的一级水。

#### A.3.1 试剂

A.3.1.1 硝酸 $ \mathrm{(HNO_{3})} $ 

A.3.1.2 盐酸(HCl)。

A.3.1.3 氢氟酸(HF)。

A.3.1.4 金元素(Au)盐酸溶液(1 000 mg/L):溶剂为 10%(质量分数)盐酸。

A.3.1.5 氩气(Ar): 纯度≥99.99%, 或液氩。

#### A.3.2 试剂配制

A.3.2.1 硝酸溶液 $ (2+98) $ ：量取20 mL硝酸，缓慢加入980 mL水中，混匀。

A.3.2.2 硝酸溶液 $ (1+5) $ : 量取 500 mL 硝酸, 缓慢加入 2 500 mL 水中, 混匀。

A.3.2.3 汞标准稳定剂(1 mg/L): 取 1 mL 金元素(Au)盐酸溶液(A.3.1.4)，用硝酸溶液(A.3.2.1)稀释至 1 000 mL，用于汞标准溶液的配制。

#### A.3.3 标准品

元素标准储备液（1 000 mg/L 或 100 mg/L）：铅、汞、镉、铬、砷，采用经国家认证并授予标准物质证书的单元素或多元素标准储备液，有效期 1 年。

#### A.3.4 标准溶液配制

准确吸取适量单元素标准储备液或多元素混合标准储备液，用硝酸溶液（A.3.2.1）逐级稀释，配制成铅、镉、铬、砷混合标准工作溶液和汞标准工作溶液，各元素浓度可参考表A.1。铅、镉、铬、砷混合标准工作溶液配制后转移至洁净的聚乙烯瓶中保存。汞元素需要用汞标准稳定剂（A.3.2.3）单独配制标准工作溶液，配制后转移至洁净的玻璃瓶中保存。

<div style="text-align: center;">表 A.1 各元素标准工作溶液</div>



<table border=1 style='margin: auto; width: max-content;'><tr><td rowspan="2">序号</td><td rowspan="2">元素</td><td colspan="6">标准工作溶液浓度/(mg/L)</td></tr><tr><td style='text-align: center;'>系列1</td><td style='text-align: center;'>系列2</td><td style='text-align: center;'>系列3</td><td style='text-align: center;'>系列4</td><td style='text-align: center;'>系列5</td><td style='text-align: center;'>系列6</td></tr><tr><td style='text-align: center;'>1</td><td style='text-align: center;'>Pb,Cd,Cr,As</td><td style='text-align: center;'>0</td><td style='text-align: center;'>0.04</td><td style='text-align: center;'>0.1</td><td style='text-align: center;'>0.2</td><td style='text-align: center;'>0.5</td><td style='text-align: center;'>1.0</td></tr><tr><td style='text-align: center;'>2</td><td style='text-align: center;'>Hg</td><td style='text-align: center;'>0</td><td style='text-align: center;'>0.04</td><td style='text-align: center;'>0.1</td><td style='text-align: center;'>0.2</td><td style='text-align: center;'>0.5</td><td style='text-align: center;'>1.0</td></tr></table>

注：可根据仪器的灵敏度、线性范围以及样液中各元素实际含量确定标准工作溶液中该元素的浓度和范围。标准工作溶液在  $ 20\;^{\circ}C \sim 25\;^{\circ}C $  下可保存 2 个月。使用前应充分摇匀。

### A.4 仪器和设备

注：所有玻璃器皿均用硝酸溶液（A.3.2.2）浸泡过夜，用水反复冲洗干净。

A.4.1 电感耦合等离子体发射光谱仪(ICP-OES)。

A.4.2 分析天平: 感量为 0.1 mg。

A.4.3 微波消解仪或压力消解器：配聚四氟乙烯消解内罐。

A.4.4 恒温干燥箱。

A.4.5 紫外光固化机(UV 固化机): 紫外光波长 365 nm 或 395 nm。

A.4.6 超声水浴锅。

A.4.7 玻璃板。

A.4.8 尼龙筛：孔径 4 mm（5 目）。

A.4.9 滤膜：聚醚砜材质，孔径  $ 0.45 \mu m $ 。

### A.5 分析步骤

#### A.5.1 试样制备

根据 GB/T 3186—2006 使用取样器取样，将试样均匀地分散在玻璃板上制备涂膜，根据油墨类型固化试样至完全干燥后粉碎试样。

##### A.5.1.1 水性和溶剂型油墨

制备涂膜后，采用恒温干燥箱热固干燥，温度不应超过 $ 90^{\circ}C $ 。待涂膜完全干燥后冷却至室温，用玻璃棒将其粉碎至4 mm以下。为便于试样消解完全，可将试样置于尼龙筛过筛。

##### A.5.1.2 UV 型和胶印油墨

制备涂膜后，采用 UV 固化机进行固化。待涂膜完全干燥后冷却至室温，用玻璃棒将其粉碎至 4 mm 以下。为便于试样消解完全，可将试样置于尼龙筛过筛。

注：如需判定涂膜是否完全干燥，可定时用大头针对油墨涂膜划痕，观察5 min内划痕是否合拢；如未合拢，则涂膜完全干燥。

#### A.5.2 试样消解

##### A.5.2.1 微波消解

称取经粉碎的试样  $ 0.5 \, \text{g} $  (精确至  $ 0.1 \, \text{mg} $ )，置于聚四氟乙烯消解内罐中，加入  $ 6 \, mL $  硝酸 (A.3.1.1)、 $ 2 \, mL $  盐酸 (A.3.1.2) 以及  $ 2 \, mL $  氢氟酸 (A.3.1.3)，将消解罐密封后置于微波消解仪中，按照微波消解仪

标准操作步骤进行消解，消解条件可参照表A.2进行。消解结束后，将消解罐移出消解仪，待消解罐完全冷却至室温后再缓慢开启内盖，用少量水分2次冲洗内盖合并于消解罐中。将消解罐放在控温电热板上于 $ 140\;^{\circ}C $ 加热30min，或置于超声水浴箱中超声脱气5min，将消解液全部转移至25mL容量瓶中，用水冲洗消解罐2次并定容至刻度，混匀，试液经滤膜过滤待测。

按照同样步骤做空白试验。

<div style="text-align: center;">表 A.2 样品消解参考条件 $ ^{a} $ </div>



<table border=1 style='margin: auto; width: max-content;'><tr><td style='text-align: center;'>消解方式</td><td style='text-align: center;'>步骤</td><td style='text-align: center;'>控制温度℃</td><td style='text-align: center;'>升温时间min</td><td style='text-align: center;'>恒温时间min</td></tr><tr><td rowspan="3">微波消解</td><td style='text-align: center;'>1</td><td style='text-align: center;'>120</td><td style='text-align: center;'>10</td><td style='text-align: center;'>10</td></tr><tr><td style='text-align: center;'>2</td><td style='text-align: center;'>150</td><td style='text-align: center;'>15</td><td style='text-align: center;'>10</td></tr><tr><td style='text-align: center;'>3</td><td style='text-align: center;'>180</td><td style='text-align: center;'>10</td><td style='text-align: center;'>30</td></tr><tr><td rowspan="3">压力罐消解</td><td style='text-align: center;'>1</td><td style='text-align: center;'>80</td><td style='text-align: center;'>—</td><td style='text-align: center;'>120</td></tr><tr><td style='text-align: center;'>2</td><td style='text-align: center;'>120</td><td style='text-align: center;'>—</td><td style='text-align: center;'>120</td></tr><tr><td style='text-align: center;'>3</td><td style='text-align: center;'>150</td><td style='text-align: center;'>—</td><td style='text-align: center;'>240</td></tr><tr><td colspan="5">$ ^{a} $ 不同型号仪器根据实际情况而定，上述仪器参数和工作条件仅供参考。</td></tr></table>

##### A.5.2.2 压力罐消解

称取经粉碎的试样 0.5 g（精确至 0.1 mg），置于聚四氟乙烯消解内罐中，加入 6 mL 硝酸（A.3.1.1）、2 mL 盐酸（A.3.1.2）以及 2 mL 氢氟酸（A.3.1.3），将消解内罐密封于不锈钢外罐中，放入恒温干燥箱中消解，消解条件可参照表 A.2 进行。消解结束后，待消解罐完全冷却至室温后再缓慢开启内盖，用少量水分 2 次冲洗内盖合并于消解罐中。将消解罐放在控温电热板上于 140 ℃ 加热 30 min，或置于超声水浴箱中超声脱气 5 min，将消解液全部转移至 25 mL 容量瓶中，用水冲洗消解罐 2 次并定容至刻度，混匀，试液经滤膜过滤待测。

按照同样步骤做空白试验。

注：判断样品是否消解完全时，可倒出试液后观察消解罐底部是否存有残留固体。如无残留，则证明样品消解完全。

#### A.5.3 仪器参考条件

优化仪器工作条件，使待测元素的灵敏度等指标达到分析要求，编辑测定方法，选择各待测元素合适分析谱线，仪器操作参考条件见表A.3，待测元素推荐分析波长见表A.4。

<div style="text-align: center;">表 A.3 ICP-OES 参考工作条件 $ ^{a} $ </div>



<table border=1 style='margin: auto; width: max-content;'><tr><td style='text-align: center;'>仪器参数</td><td style='text-align: center;'>射频功率</td><td style='text-align: center;'>观测方向</td><td style='text-align: center;'>雾化气流量</td><td style='text-align: center;'>辅助气流量</td><td style='text-align: center;'>等离子体气流量</td><td style='text-align: center;'>蠕动泵速</td><td style='text-align: center;'>积分时间</td></tr><tr><td style='text-align: center;'>工作条件</td><td style='text-align: center;'>1 300 W</td><td style='text-align: center;'>轴向观测</td><td style='text-align: center;'>0.55 L/min</td><td style='text-align: center;'>0.2 L/min</td><td style='text-align: center;'>15 L/min</td><td style='text-align: center;'>1.5 mL/min</td><td style='text-align: center;'>15 s</td></tr><tr><td colspan="8">$ ^{*} $ 不同型号仪器根据实际情况而定，上述仪器参数和工作条件仅供参考。</td></tr></table>

<div style="text-align: center;">表 A.4 元素推荐分析波长</div>



<table border=1 style='margin: auto; width: max-content;'><tr><td style='text-align: center;'>分析元素</td><td style='text-align: center;'>Pb</td><td style='text-align: center;'>Hg</td><td style='text-align: center;'>Cd</td><td style='text-align: center;'>Cr</td><td style='text-align: center;'>As</td></tr><tr><td style='text-align: center;'>分析波长/nm</td><td style='text-align: center;'>220.353</td><td style='text-align: center;'>253.652</td><td style='text-align: center;'>228.802</td><td style='text-align: center;'>267.716</td><td style='text-align: center;'>193.696</td></tr></table>

#### A.5.4 标准工作曲线绘制

将标准工作溶液注入电感耦合等离子体发射光谱仪中，按浓度由低到高测定待测元素分析谱线强度信号响应值，以待测元素的浓度为横坐标，相应的分析谱线强度信号响应值为纵坐标，绘制标准工作曲线。

#### A.5.5 试液的测定

测定标准工作溶液后，再测定硝酸溶液（A.3.2.1），查看仪器中是否残留有待测元素的干扰。如存在，则需要持续检测硝酸溶液（A.3.2.1），直至未检出待测元素。将试样空白溶液和试样溶液分别注入电感耦合等离子体发射光谱仪中，分别测定试样空白溶液和试样溶液中各待测元素的分析谱线强度信号响应值，根据标准工作曲线计算试样溶液中各待测元素的浓度。若计算结果超出标准工作曲线线性范围，需以硝酸溶液（A.3.2.1）稀释后再重新进样测定。

注：如仪器测定硝酸溶液（A.3.2.1）时仍检出汞元素，需持续检测汞标准稳定剂（A.3.2.3），直至汞元素未检出。

### A.6 分析结果的表述

试样中待测元素的含量按式(A.1)计算。

 $$ X=\frac{(c-c_{0})\times V\times f}{m} $$ 

式中：

X ——试样中待测元素的含量(以油墨干重计)，单位为毫克每千克(mg/kg)；

c ——试样溶液中待测元素的浓度,单位为毫克每升(mg/L);

 $ c_{0} $  ——试样空白溶液中待测元素的浓度，单位为毫克每升(mg/L)；

V ——试样消解液的定容体积,单位为毫升(mL);

f ——试样溶液稀释倍数；

m ——试样的质量,单位为克(g)。

计算结果以 2 次独立测定结果的算术平均值表示, 结果保留 3 位有效数字。

### A.7 精密度

在重复性条件下获得的 2 次独立测定结果的绝对差值不得超过算术平均值的 15%。

### A.8 其他

当称样量为 0.5 g、定容体积为 25 mL 时，各元素的方法检出限和定量限见表 A.5。

<div style="text-align: center;">表 A.5 各元素的方法检出限和定量限</div>



<table border=1 style='margin: auto; width: max-content;'><tr><td style='text-align: center;'>元素</td><td style='text-align: center;'>Pb</td><td style='text-align: center;'>Hg</td><td style='text-align: center;'>Cd</td><td style='text-align: center;'>Cr</td><td style='text-align: center;'>As</td></tr><tr><td style='text-align: center;'>检出限/(mg/kg)</td><td style='text-align: center;'>0.2</td><td style='text-align: center;'>0.4</td><td style='text-align: center;'>0.2</td><td style='text-align: center;'>0.5</td><td style='text-align: center;'>0.6</td></tr><tr><td style='text-align: center;'>定量限/(mg/kg)</td><td style='text-align: center;'>1.0</td><td style='text-align: center;'>1.0</td><td style='text-align: center;'>1.0</td><td style='text-align: center;'>1.0</td><td style='text-align: center;'>2.0</td></tr></table>

File: dlake/gov/stdgb/foodsafty/GB 4806.15-2024 食品安全国家标准 食品接触材料及制品用黏合剂_output.md (part 1 of 5)


# 中华人民共和国国家标准

GB 4806.15—2024

# 食品安全国家标准 食品接触材料及制品用黏合剂

2024-02-08 发布

2025-02-08 实施

# 食品安全国家标准

# 食品接触材料及制品用黏合剂

## 1 范围

本标准适用于食品接触材料及制品用黏合剂。

## 2 术语和定义

### 2.1 食品接触材料及制品用黏合剂

食品接触材料及制品中，通过物理或化学方式产生胶接作用的，直接或间接与食品接触的材料。

## 3 产品分类

根据是否与食品直接接触，食品接触材料及制品用黏合剂可分为两类：

——直接接触食品用黏合剂：用于食品接触材料及制品的食品接触面，预期直接与食品接触的黏合剂。

——间接接触食品用黏合剂：用于食品接触材料及制品的非食品接触面，预期不与食品直接接触，但其成分可能转移到食品中的黏合剂。

## 4 基本要求

4.1 食品接触材料及制品用黏合剂应符合 GB 4806.1 的规定。

4.2 食品接触材料及制品用黏合剂生产企业应通过配方设计、原料选择、生产过程控制、产品信息传递等方式控制黏合剂产品的安全风险。

4.3 食品接触材料及制品用黏合剂使用企业应通过接缝和边缘等包装设计、增加有效阻隔层、固化过程控制、产品信息传递等方式控制来源于黏合剂的安全风险；在达到预期效果的情况下应尽可能减少黏合剂的使用量和残留量。

## 5 技术要求

### 5.1 原料要求

5.1.1 直接接触食品用黏合剂基础原料的使用应符合附录 A 及相关公告的要求。间接接触食品用黏合剂基础原料的使用应符合附录 A、附录 B 及相关公告的要求。

5.1.2 食品接触材料及制品用黏合剂添加剂的使用应符合 GB 9685 及相关公告的要求。直接接触食品用黏合剂所使用的添加剂也可用于间接接触食品用黏合剂。

### 5.2 感官要求

直接接触食品用黏合剂层的感官要求应符合表1的规定。

<div style="text-align: center;">表 1 感官要求</div>



<table border=1 style='margin: auto; width: max-content;'><tr><td style='text-align: center;'>项目</td><td style='text-align: center;'>要求</td></tr><tr><td style='text-align: center;'>感官</td><td style='text-align: center;'>色泽正常，无异臭、不洁物等</td></tr><tr><td style='text-align: center;'>浸泡液</td><td style='text-align: center;'>迁移试验所得浸泡液无着色、浑浊、沉淀、异臭等感官性能的劣变</td></tr></table>

### 5.3 理化指标

#### 5.3.1 通用理化指标

黏合剂层的通用理化指标应符合表 2 的规定。

<div style="text-align: center;">表 2 通用理化指标</div>



<table border=1 style='margin: auto; width: max-content;'><tr><td style='text-align: center;'>项目</td><td style='text-align: center;'>指标</td><td style='text-align: center;'>检测方法</td></tr><tr><td style='text-align: center;'>总迁移量a/(mg/dm²)b≤</td><td style='text-align: center;'>10</td><td style='text-align: center;'>GB 31604.8</td></tr><tr><td style='text-align: center;'>高锰酸钾消耗量a/(mg/kg)水(60℃,2h)≤</td><td style='text-align: center;'>10</td><td style='text-align: center;'>GB 31604.2</td></tr><tr><td style='text-align: center;'>重金属(以Pb计)a/(mg/kg)4%乙酸(体积分数)(60℃,2h)≤</td><td style='text-align: center;'>1</td><td style='text-align: center;'>GB 31604.9</td></tr><tr><td style='text-align: center;'>芳香族伯胺迁移总量c/(mg/kg)</td><td style='text-align: center;'>不得检出(检出限=0.01mg/kg)</td><td style='text-align: center;'>GB 31604.52</td></tr><tr><td colspan="3">a仅适用于直接接触食品用黏合剂层。对于间接接触食品的黏合剂层,该项目按直接接触食品层相应食品安全国家标准的规定执行。b婴幼儿专用食品接触材料及制品用黏合剂应根据实际使用中的面积体积比将结果换算为mg/kg,且限量为≤60mg/kg。c仅适用于含有芳香族聚氨酯等可能产生芳香族伯胺的黏合剂。应在黏合剂固化反应完成后,对食品接触材料及制品终产品开展芳香族伯胺的迁移量检测。本标准附录A、附录B、GB 9685及相关公告中规定了迁移限量的芳香族伯胺,其限量按照相关规定执行。</td></tr></table>

#### 5.3.2 其他理化指标

5.3.2.1 食品接触材料及制品用黏合剂应符合附录 A、附录 B 及相关公告对基础原料的特定迁移限量（SML）、特定迁移总量限量 $$ SML(T) $$ 、最大残留量(QM)等理化指标的规定。

5.3.2.2 食品接触材料及制品用黏合剂应符合 GB 9685 及相关公告对添加剂的 SML、SML(T)、QM 等理化指标的规定。

## 6 其他

### 6.1 迁移试验

迁移试验应按 GB 31604.1 和 GB 5009.156 的规定执行，本标准有特殊规定的除外。

### 6.2 标签标识

6.2.1 标签标识应符合 GB 4806.1 的规定。

6.2.2 黏合剂产品应在标签上标示产品类别（直接接触食品用黏合剂、间接接触食品用黏合剂）。

## 附录 A

直接接触食品用黏合剂允许使用的基础原料及使用要求

A.1 表 A.1 规定了直接接触食品用黏合剂允许使用的基础原料名单及使用要求。表 A.1 中列出的基础原料以 CAS 号为准，没有 CAS 号的以中文名称为准。

A.2 GB 9685 中特定迁移总量限量 $$ SML(T) $$ 及 SML(T) 分组编号适用于本标准。

A.3 表 A.1 中聚合物合成所使用单体及其他起始物为酸、醇或酚类物质的，其钠盐、钾盐和钙盐（包括酸式盐和复盐）也可在相应聚合物的合成中使用，并应符合相应的酸、醇或酚类单体及其他起始物的限制性要求；表 A.1 已列出的单体及其他起始物的钠盐、钾盐和钙盐（包括酸式盐和复盐），其使用应按本标准规定执行。

<div style="text-align: center;">表 A.1 直接接触食品用黏合剂允许使用的基础原料及使用要求</div>



<table border=1 style='margin: auto; width: max-content;'><tr><td style='text-align: center;'>序号</td><td style='text-align: center;'>中文名称</td><td style='text-align: center;'>CAS号</td><td style='text-align: center;'>最大使用量%</td><td style='text-align: center;'>SML/QMMg/kg</td><td style='text-align: center;'>SML(T)mg/kg</td><td style='text-align: center;'>SML(T)分组编号</td><td style='text-align: center;'>其他要求</td></tr><tr><td style='text-align: center;'>1</td><td style='text-align: center;'>(2E)-2-丁烯二酸与1,3-丁二烯、苯乙烯、甲基丙烯酸甲酯、丙烯腈和2-丙烯酸的聚合物</td><td style='text-align: center;'>85600-91-5</td><td style='text-align: center;'>按生产需要适量使用</td><td style='text-align: center;'>0.05(丁烯酸:SML);ND(1,3-丁二烯:SML,DL=0.01mg/kg);ND(丙烯腈:SML,DL=0.01mg/kg)</td><td style='text-align: center;'>6(以丙烯酸计);6(以甲基丙烯酸计)</td><td style='text-align: center;'>22;23</td><td style='text-align: center;'>无相应的丁烯酸迁移量检测方法时可使用0.05mg/6dm²(QM)作为其限量值</td></tr><tr><td style='text-align: center;'>2</td><td style='text-align: center;'>(Z,Z)-α-(1-氧代-9-烯十八烷基)-ω-[(1-氧代-9-烯十八烷基)氧代]聚氧乙烯</td><td style='text-align: center;'>9005-07-6</td><td style='text-align: center;'>按生产需要适量使用</td><td style='text-align: center;'>30{(Z,Z)-α-(1-氧代-9-烯十八烷基)-ω-[(1-氧代-9-烯十八烷基)氧代]聚氧乙烯:SML}</td><td style='text-align: center;'></td><td style='text-align: center;'></td><td style='text-align: center;'>生产的材料或制品使用温度不得高于100℃</td></tr><tr><td style='text-align: center;'>3</td><td style='text-align: center;'>[(乙烯基二甲硅基)氧基和改性(三甲硅基)氧基]硅烷</td><td style='text-align: center;'>68988-89-6</td><td style='text-align: center;'>按生产需要适量使用</td><td style='text-align: center;'></td><td style='text-align: center;'></td><td style='text-align: center;'></td><td style='text-align: center;'></td></tr><tr><td style='text-align: center;'>4</td><td style='text-align: center;'>1,2-丙二醇与癸二酸的聚合物</td><td style='text-align: center;'>26222-20-8</td><td style='text-align: center;'>按生产需要适量使用</td><td style='text-align: center;'></td><td style='text-align: center;'></td><td style='text-align: center;'></td><td style='text-align: center;'></td></tr><tr><td style='text-align: center;'>5</td><td style='text-align: center;'>1-丁烯均聚物;聚1-丁烯</td><td style='text-align: center;'>9003-28-5</td><td style='text-align: center;'>按生产需要适量使用</td><td style='text-align: center;'></td><td style='text-align: center;'></td><td style='text-align: center;'></td><td style='text-align: center;'></td></tr><tr><td style='text-align: center;'>6</td><td style='text-align: center;'>2-丙烯酸与苯乙烯和(1-甲基乙烯基)苯的聚合物铵盐</td><td style='text-align: center;'>89678-90-0</td><td style='text-align: center;'>按生产需要适量使用</td><td style='text-align: center;'>0.05[(1-甲基乙烯基)苯:SML]</td><td style='text-align: center;'>6(以丙烯酸计)</td><td style='text-align: center;'>22</td><td style='text-align: center;'></td></tr></table>

<div style="text-align: center;">表 A.1 直接接触食品用黏合剂允许使用的基础原料及使用要求（续）</div>



<table border=1 style='margin: auto; width: max-content;'><tr><td style='text-align: center;'>序号</td><td style='text-align: center;'>中文名称</td><td style='text-align: center;'>CAS号</td><td style='text-align: center;'>最大使用量%</td><td style='text-align: center;'>SML/QMMg/kg</td><td style='text-align: center;'>SML(T)mg/kg</td><td style='text-align: center;'>SML(T)分组编号</td><td style='text-align: center;'>其他要求</td></tr><tr><td style='text-align: center;'>7</td><td style='text-align: center;'>2-甲基-2-丙烯酸-2-丙烯基酯与丙烯腈、甲基丙烯酸、甲基丙烯酸甲酯和苯乙烯的共聚物</td><td style='text-align: center;'>—</td><td style='text-align: center;'>按生产需要适量使用</td><td style='text-align: center;'>0.05(2-甲基-2-丙烯酸-2-丙烯基酯:SML),ND(丙烯腈:SML,DL=0.01mg/kg)</td><td style='text-align: center;'>6(以甲基丙烯酸计)</td><td style='text-align: center;'>23</td><td style='text-align: center;'></td></tr><tr><td style='text-align: center;'>8</td><td style='text-align: center;'>α-硫代-ω-(支链与直链)十一烷氧基聚(氧基-1,2-乙二基)钠盐</td><td style='text-align: center;'>219756-63-5</td><td style='text-align: center;'>按生产需要适量使用</td><td style='text-align: center;'></td><td style='text-align: center;'></td><td style='text-align: center;'></td><td style='text-align: center;'></td></tr><tr><td style='text-align: center;'>9</td><td style='text-align: center;'>α-异十三烷基-ω-羟基-聚(氧-1,2-亚乙基)</td><td style='text-align: center;'>9043-30-5</td><td style='text-align: center;'>按生产需要适量使用</td><td style='text-align: center;'>1(环氧乙烷:QM)或ND(环氧乙烷:SML,DL=0.01mg/kg)</td><td style='text-align: center;'></td><td style='text-align: center;'></td><td style='text-align: center;'>环氧乙烷易与水基食品模拟物发生反应,可采用残留量筛查迁移量验证其合规性</td></tr><tr><td style='text-align: center;'>10</td><td style='text-align: center;'>苯酚与甲醛的聚合物</td><td style='text-align: center;'>9003-35-4</td><td style='text-align: center;'>按生产需要适量使用</td><td style='text-align: center;'>3.0(苯酚:SML)</td><td style='text-align: center;'>15(以甲醛计)</td><td style='text-align: center;'>15</td><td style='text-align: center;'></td></tr><tr><td style='text-align: center;'>11</td><td style='text-align: center;'>苯乙烯均聚物:聚苯乙烯</td><td style='text-align: center;'>9003-53-6</td><td style='text-align: center;'>按生产需要适量使用</td><td style='text-align: center;'></td><td style='text-align: center;'></td><td style='text-align: center;'></td><td style='text-align: center;'></td></tr><tr><td style='text-align: center;'>12</td><td style='text-align: center;'>苯乙烯与1,3-丁二烯的聚合物</td><td style='text-align: center;'>9003-55-8</td><td style='text-align: center;'>按生产需要适量使用</td><td style='text-align: center;'>ND(1,3-丁二烯:SML,DL=0.01mg/kg)</td><td style='text-align: center;'></td><td style='text-align: center;'></td><td style='text-align: center;'></td></tr><tr><td style='text-align: center;'>13</td><td style='text-align: center;'>苯乙烯与2-甲基-1,3-丁二烯的聚合物</td><td style='text-align: center;'>25038-32-8</td><td style='text-align: center;'>按生产需要适量使用</td><td style='text-align: center;'>ND(2-甲基-1,3-丁二烯,DL=0.01mg/kg:SML)或1(2-甲基-1,3-丁二烯:QM)</td><td style='text-align: center;'></td><td style='text-align: center;'></td><td style='text-align: center;'></td></tr><tr><td style='text-align: center;'>14</td><td style='text-align: center;'>苯乙烯与丙烯酸丁酯和丙烯酸的共聚物</td><td style='text-align: center;'>25586-20-3</td><td style='text-align: center;'>按生产需要适量使用</td><td style='text-align: center;'></td><td style='text-align: center;'>6(以丙烯酸计)</td><td style='text-align: center;'>22</td><td style='text-align: center;'></td></tr><tr><td style='text-align: center;'>15</td><td style='text-align: center;'>丙烯腈和1,3-丁二烯与苯乙烯的三元共聚物</td><td style='text-align: center;'>9003-56-9</td><td style='text-align: center;'>按生产需要适量使用</td><td style='text-align: center;'>ND(丙烯腈:SML,DL=0.01mg/kg);ND(1,3-丁二烯:SML,DL=0.01mg/kg)</td><td style='text-align: center;'></td><td style='text-align: center;'></td><td style='text-align: center;'></td></tr><tr><td style='text-align: center;'>16</td><td style='text-align: center;'>丙烯腈与1,3-丁二烯的聚合物;丁腈橡胶</td><td style='text-align: center;'>9003-18-3</td><td style='text-align: center;'>按生产需要适量使用</td><td style='text-align: center;'>ND(丙烯腈:SML,DL=0.01mg/kg);ND(1,3-丁二烯:SML,DL=0.01mg/kg)</td><td style='text-align: center;'></td><td style='text-align: center;'></td><td style='text-align: center;'></td></tr></table>

<div style="text-align: center;">表 A.1 直接接触食品用黏合剂允许使用的基础原料及使用要求（续）</div>



<table border=1 style='margin: auto; width: max-content;'><tr><td style='text-align: center;'>序号</td><td style='text-align: center;'>中文名称</td><td style='text-align: center;'>CAS号</td><td style='text-align: center;'>最大使用量%</td><td style='text-align: center;'>SML/QMMg/kg</td><td style='text-align: center;'>SML(T)mg/kg</td><td style='text-align: center;'>SML(T)分组编号</td><td style='text-align: center;'>其他要求</td></tr><tr><td style='text-align: center;'>17</td><td style='text-align: center;'>丙烯腈与丙烯酸-2-乙基己酯、甲基丙烯酸和苯乙烯的共聚物</td><td style='text-align: center;'>26873-77-8</td><td style='text-align: center;'>按生产需要适量使用</td><td style='text-align: center;'>ND(丙烯腈:SML,DL=0.01mg/kg);0.05(丙烯酸-2-乙基己酯:SML)</td><td style='text-align: center;'>6(以甲基丙烯酸计)</td><td style='text-align: center;'>23</td><td style='text-align: center;'></td></tr><tr><td style='text-align: center;'>18</td><td style='text-align: center;'>丙烯腈与丙烯酸丁酯和N-羟甲基-甲基丙烯酰胺的共聚合物</td><td style='text-align: center;'>29434-28-4</td><td style='text-align: center;'>按生产需要适量使用</td><td style='text-align: center;'>ND(丙烯腈:SML,DL=0.01mg/kg);0.05(N-羟甲基-甲基丙烯酰胺:SML)</td><td style='text-align: center;'>6(以丙烯酸计)</td><td style='text-align: center;'>22</td><td style='text-align: center;'></td></tr><tr><td style='text-align: center;'>19</td><td style='text-align: center;'>丙烯腈与丙烯酸乙酯的聚合物</td><td style='text-align: center;'>25053-12-7</td><td style='text-align: center;'>按生产需要适量使用</td><td style='text-align: center;'>ND(丙烯腈:SML,DL=0.01mg/kg)</td><td style='text-align: center;'>6(以丙烯酸计)</td><td style='text-align: center;'>22</td><td style='text-align: center;'></td></tr><tr><td style='text-align: center;'>20</td><td style='text-align: center;'>丙烯腈与丙烯酸乙酯和N-羟甲基-丙烯酰胺的共聚物</td><td style='text-align: center;'>29013-35-2</td><td style='text-align: center;'>按生产需要适量使用</td><td style='text-align: center;'>ND(丙烯腈:SML,DL=0.01mg/kg);0.05(N-羟甲基-丙烯酰胺:SML)</td><td style='text-align: center;'>6(以丙烯酸计)</td><td style='text-align: center;'>22</td><td style='text-align: center;'></td></tr><tr><td style='text-align: center;'>21</td><td style='text-align: center;'>丙烯腈与丙烯酸乙酯和亚甲基丁二酸的共聚物</td><td style='text-align: center;'>35705-21-6</td><td style='text-align: center;'>按生产需要适量使用</td><td style='text-align: center;'>ND(丙烯腈:SML,DL=0.01mg/kg)</td><td style='text-align: center;'>6(以丙烯酸计)</td><td style='text-align: center;'>22</td><td style='text-align: center;'></td></tr><tr><td style='text-align: center;'>22</td><td style='text-align: center;'>丙烯腈与甲基丙烯酸甲酯和苯乙烯的共聚物</td><td style='text-align: center;'>25213-88-1</td><td style='text-align: center;'>按生产需要适量使用</td><td style='text-align: center;'>ND(丙烯腈:SML,DL=0.01mg/kg)</td><td style='text-align: center;'>6(以甲基丙烯酸计)</td><td style='text-align: center;'>23</td><td style='text-align: center;'></td></tr><tr><td style='text-align: center;'>23</td><td style='text-align: center;'>丙烯均聚物;聚丙烯</td><td style='text-align: center;'>9003-07-0</td><td style='text-align: center;'>按生产需要适量使用</td><td style='text-align: center;'></td><td style='text-align: center;'></td><td style='text-align: center;'></td><td style='text-align: center;'></td></tr><tr><td style='text-align: center;'>24</td><td style='text-align: center;'>丙烯酸丁酯与甲基丙烯酸丁酯、甲基丙烯酸和甲基丙烯酸甲酯的共聚物</td><td style='text-align: center;'>26184-07-6</td><td style='text-align: center;'>按生产需要适量使用</td><td style='text-align: center;'></td><td style='text-align: center;'>6(以丙烯酸计);6(以甲基丙烯酸计)</td><td style='text-align: center;'>22;23</td><td style='text-align: center;'></td></tr><tr><td style='text-align: center;'>25</td><td style='text-align: center;'>丙烯酸丁酯与甲基丙烯酸和甲基丙烯酸甲酯的共聚物</td><td style='text-align: center;'>25035-69-2</td><td style='text-align: center;'>按生产需要适量使用</td><td style='text-align: center;'></td><td style='text-align: center;'>6(以丙烯酸计);6(以甲基丙烯酸计)</td><td style='text-align: center;'>22;23</td><td style='text-align: center;'></td></tr></table>

<div style="text-align: center;">表 A.1 直接接触食品用黏合剂允许使用的基础原料及使用要求（续）</div>



<table border=1 style='margin: auto; width: max-content;'><tr><td style='text-align: center;'>序号</td><td style='text-align: center;'>中文名称</td><td style='text-align: center;'>CAS号</td><td style='text-align: center;'>最大使用量%</td><td style='text-align: center;'>SML/QMMg/kg</td><td style='text-align: center;'>SML(T)mg/kg</td><td style='text-align: center;'>SML(T)分组编号</td><td style='text-align: center;'>其他要求</td></tr><tr><td style='text-align: center;'>26</td><td style='text-align: center;'>丙烯酸丁酯与亚甲基丁二酸、甲基丙烯酸和苯乙烯的共聚物</td><td style='text-align: center;'>65899-77-6</td><td style='text-align: center;'>按生产需要适量使用</td><td style='text-align: center;'></td><td style='text-align: center;'>6(以丙烯酸计);6(以甲基丙烯酸计)</td><td style='text-align: center;'>22;23</td><td style='text-align: center;'></td></tr><tr><td style='text-align: center;'>27</td><td style='text-align: center;'>丙烯酸甲酯与1,3-丁二烯和丙烯腈的聚合物</td><td style='text-align: center;'>27012-62-0</td><td style='text-align: center;'>按生产需要适量使用</td><td style='text-align: center;'>ND(丙烯腈:SML,DL=0.01mg/kg);ND(1,3-丁二烯:SML,DL=0.01mg/kg)</td><td style='text-align: center;'>6(以丙烯酸计)</td><td style='text-align: center;'>22</td><td style='text-align: center;'>生产的材料或制品仅用于接触水性食品、含油脂食品和干性食品,使用温度不得高于66℃</td></tr><tr><td style='text-align: center;'>28</td><td style='text-align: center;'>丙烯酸乙酯与甲基丙烯酸的共聚物</td><td style='text-align: center;'>25212-88-8</td><td style='text-align: center;'>按生产需要适量使用</td><td style='text-align: center;'></td><td style='text-align: center;'>6(以丙烯酸计);6(以甲基丙烯酸计)</td><td style='text-align: center;'>22;23</td><td style='text-align: center;'></td></tr><tr><td style='text-align: center;'>29</td><td style='text-align: center;'>丙烯酸乙酯与乙烯和顺丁烯二酸酐的聚合物</td><td style='text-align: center;'>41171-14-6</td><td style='text-align: center;'>按生产需要适量使用</td><td style='text-align: center;'></td><td style='text-align: center;'>30(以顺丁烯二酸计);6(以丙烯酸计)</td><td style='text-align: center;'>3;22</td><td style='text-align: center;'></td></tr><tr><td style='text-align: center;'>30</td><td style='text-align: center;'>丙烯酸与丙烯酸丁酯、丙烯酸-2-乙基己酯和丙烯酸甲酯的共聚物</td><td style='text-align: center;'>98060-25-4</td><td style='text-align: center;'>按生产需要适量使用</td><td style='text-align: center;'>0.05(丙烯酸-2-乙基己酯:SML)</td><td style='text-align: center;'>6(以丙烯酸计)</td><td style='text-align: center;'>22</td><td style='text-align: center;'></td></tr><tr><td style='text-align: center;'>31</td><td style='text-align: center;'>丙烯酸与丙烯酸丁酯和丙烯酸-2-甲基丙酯的共聚物</td><td style='text-align: center;'>58090-96-3</td><td style='text-align: center;'>按生产需要适量使用</td><td style='text-align: center;'></td><td style='text-align: center;'>6(以丙烯酸计)</td><td style='text-align: center;'>22</td><td style='text-align: center;'></td></tr><tr><td style='text-align: center;'>32</td><td style='text-align: center;'>丙烯酸与丙烯酸丁酯和甲基丙烯酸甲酯的共聚物</td><td style='text-align: center;'>26300-51-6</td><td style='text-align: center;'>按生产需要适量使用</td><td style='text-align: center;'></td><td style='text-align: center;'>6(以丙烯酸计);6(以甲基丙烯酸计)</td><td style='text-align: center;'>22;23</td><td style='text-align: center;'></td></tr><tr><td style='text-align: center;'>33</td><td style='text-align: center;'>丙烯酰胺与丙烯腈、丙烯酸乙酯、亚甲基丁二酸和N-羟甲基-丙烯酰胺的共聚物</td><td style='text-align: center;'>65379-28-4</td><td style='text-align: center;'>按生产需要适量使用</td><td style='text-align: center;'>ND(丙烯酰胺:SML,DL=0.01mg/kg);ND(丙烯腈:SML,DL=0.01mg/kg);0.05(N-羟甲基-丙烯酰胺:SML)</td><td style='text-align: center;'>6(以丙烯酸计)</td><td style='text-align: center;'>22</td><td style='text-align: center;'></td></tr></table>

<div style="text-align: center;">表 A.1 直接接触食品用黏合剂允许使用的基础原料及使用要求（续）</div>



<table border=1 style='margin: auto; width: max-content;'><tr><td style='text-align: center;'>序号</td><td style='text-align: center;'>中文名称</td><td style='text-align: center;'>CAS号</td><td style='text-align: center;'>最大使用量%</td><td style='text-align: center;'>SML/QMMg/kg</td><td style='text-align: center;'>SML(T)mg/kg</td><td style='text-align: center;'>SML(T)分组编号</td><td style='text-align: center;'>其他要求</td></tr><tr><td style='text-align: center;'>34</td><td style='text-align: center;'>二甲基(硅氧烷与聚硅氧烷)和二氧化硅的反应产物</td><td style='text-align: center;'>67762-90-7</td><td style='text-align: center;'>按生产需要适量使用</td><td style='text-align: center;'></td><td style='text-align: center;'></td><td style='text-align: center;'></td><td style='text-align: center;'></td></tr><tr><td style='text-align: center;'>35</td><td style='text-align: center;'>甲基倍半硅氧烷</td><td style='text-align: center;'>68554-70-1</td><td style='text-align: center;'>按生产需要适量使用</td><td style='text-align: center;'></td><td style='text-align: center;'></td><td style='text-align: center;'></td><td style='text-align: center;'>该物质中甲基三甲氧基硅烷的残留量小于1mg/kg</td></tr><tr><td style='text-align: center;'>36</td><td style='text-align: center;'>甲基丙烯酸丁酯与丙烯酸-2-乙基己基酯、甲基丙烯酸和甲基丙烯酸甲酯的共聚物</td><td style='text-align: center;'>56925-73-6</td><td style='text-align: center;'>按生产需要适量使用</td><td style='text-align: center;'>0.05(丙烯酸-2-乙基己基酯:SML)</td><td style='text-align: center;'>6(以甲基丙烯酸计)</td><td style='text-align: center;'>23</td><td style='text-align: center;'></td></tr><tr><td style='text-align: center;'>37</td><td style='text-align: center;'>甲基丙烯酸甲酯与丙烯酸乙酯和2-丙烯酸的聚合物</td><td style='text-align: center;'>25135-39-1</td><td style='text-align: center;'>按生产需要适量使用</td><td style='text-align: center;'></td><td style='text-align: center;'>6(以丙烯酸计);6(以甲基丙烯酸计)</td><td style='text-align: center;'>22;23</td><td style='text-align: center;'></td></tr><tr><td style='text-align: center;'>38</td><td style='text-align: center;'>甲基丙烯酸与丙烯酸丁酯的聚合物</td><td style='text-align: center;'>25035-82-9</td><td style='text-align: center;'>按生产需要适量使用</td><td style='text-align: center;'></td><td style='text-align: center;'>6(以丙烯酸计);6(以甲基丙烯酸计)</td><td style='text-align: center;'>22;23</td><td style='text-align: center;'></td></tr><tr><td style='text-align: center;'>39</td><td style='text-align: center;'>甲基丙烯酸与丙烯酸丁酯和丙烯酸乙酯的聚合物</td><td style='text-align: center;'>31069-81-5</td><td style='text-align: center;'>按生产需要适量使用</td><td style='text-align: center;'></td><td style='text-align: center;'>6(以丙烯酸计);6(以甲基丙烯酸计)</td><td style='text-align: center;'>22;23</td><td style='text-align: center;'></td></tr><tr><td style='text-align: center;'>40</td><td style='text-align: center;'>甲基丙烯酸与丙烯酸乙酯和甲基丙烯酸甲酯的共聚物</td><td style='text-align: center;'>25133-97-5</td><td style='text-align: center;'>按生产需要适量使用</td><td style='text-align: center;'></td><td style='text-align: center;'>6(以丙烯酸计);6(以甲基丙烯酸计)</td><td style='text-align: center;'>22;23</td><td style='text-align: center;'></td></tr><tr><td style='text-align: center;'>41</td><td style='text-align: center;'>聚乙二醇</td><td style='text-align: center;'>25322-68-3</td><td style='text-align: center;'>按生产需要适量使用</td><td style='text-align: center;'></td><td style='text-align: center;'>30(以乙二醇计)</td><td style='text-align: center;'>2</td><td style='text-align: center;'></td></tr><tr><td style='text-align: center;'>42</td><td style='text-align: center;'>邻苯二甲酸二烯丙酯与丙烯酸乙酯和甲基丙烯酸的共聚物</td><td style='text-align: center;'>28411-49-6</td><td style='text-align: center;'>按生产需要适量使用</td><td style='text-align: center;'>ND(邻苯二甲酸二烯丙酯:SML,DL=0.01mg/kg)</td><td style='text-align: center;'>6(以丙烯酸计);6(以甲基丙烯酸计)</td><td style='text-align: center;'>22;23</td><td style='text-align: center;'>生产的材料或制品不得用于接触含油脂食品、乙醇含量高于20%(体积分数)的食品;不得用于生产婴幼儿专用食品接触材料及制品</td></tr></table>

<div style="text-align: center;">表 A.1 直接接触食品用黏合剂允许使用的基础原料及使用要求（续）</div>



<table border=1 style='margin: auto; width: max-content;'><tr><td style='text-align: center;'>序号</td><td style='text-align: center;'>中文名称</td><td style='text-align: center;'>CAS号</td><td style='text-align: center;'>最大使用量%</td><td style='text-align: center;'>SML/QMMg/kg</td><td style='text-align: center;'>SML(T)mg/kg</td><td style='text-align: center;'>SML(T)分组编号</td><td style='text-align: center;'>其他要求</td></tr><tr><td style='text-align: center;'>43</td><td style='text-align: center;'>氢封端的二甲基(硅氧烷与聚硅氧烷)</td><td style='text-align: center;'>70900-21-9</td><td style='text-align: center;'>按生产需要适量使用</td><td style='text-align: center;'></td><td style='text-align: center;'></td><td style='text-align: center;'></td><td style='text-align: center;'></td></tr><tr><td style='text-align: center;'>44</td><td style='text-align: center;'>三聚-1,2-丙二醇</td><td style='text-align: center;'>24800-44-0</td><td style='text-align: center;'>按生产需要适量使用</td><td style='text-align: center;'></td><td style='text-align: center;'></td><td style='text-align: center;'></td><td style='text-align: center;'></td></tr><tr><td style='text-align: center;'>45</td><td style='text-align: center;'>天然橡胶</td><td style='text-align: center;'>—</td><td style='text-align: center;'>按生产需要适量使用</td><td style='text-align: center;'></td><td style='text-align: center;'>ND(2-甲基-1,3-丁二烯:SML, DL=0.01mg/kg)或1(2-甲基-1,3-丁二烯:QM)</td><td style='text-align: center;'></td><td style='text-align: center;'></td></tr><tr><td style='text-align: center;'>46</td><td style='text-align: center;'>妥尔油松香</td><td style='text-align: center;'>8052-10-6</td><td style='text-align: center;'>按生产需要适量使用</td><td style='text-align: center;'></td><td style='text-align: center;'></td><td style='text-align: center;'></td><td style='text-align: center;'></td></tr><tr><td style='text-align: center;'>47</td><td style='text-align: center;'>亚硫酸氢钠与丙烯酸的调聚物</td><td style='text-align: center;'>66019-18-9</td><td style='text-align: center;'>按生产需要适量使用</td><td style='text-align: center;'></td><td style='text-align: center;'>10(以二氧化硫计);6(以丙烯酸计)</td><td style='text-align: center;'>19;22</td><td style='text-align: center;'></td></tr><tr><td style='text-align: center;'>48</td><td style='text-align: center;'>乙烯均聚物;聚乙烯</td><td style='text-align: center;'>9002-88-4</td><td style='text-align: center;'>按生产需要适量使用</td><td style='text-align: center;'></td><td style='text-align: center;'></td><td style='text-align: center;'></td><td style='text-align: center;'></td></tr><tr><td style='text-align: center;'>49</td><td style='text-align: center;'>乙烯-乙酸乙烯酯-乙烯醇聚合物</td><td style='text-align: center;'>26221-27-2</td><td style='text-align: center;'>按生产需要适量使用</td><td style='text-align: center;'>12(乙酸乙烯酯:SML)</td><td style='text-align: center;'></td><td style='text-align: center;'></td><td style='text-align: center;'>生产的材料或制品不得用于接触乙醇含量超过8%(体积分数)的食品</td></tr><tr><td style='text-align: center;'>50</td><td style='text-align: center;'>乙烯与丙烯酸的聚合物</td><td style='text-align: center;'>9010-77-9</td><td style='text-align: center;'>按生产需要适量使用</td><td style='text-align: center;'></td><td style='text-align: center;'>6(以丙烯酸计)</td><td style='text-align: center;'>22</td><td style='text-align: center;'></td></tr><tr><td style='text-align: center;'>51</td><td style='text-align: center;'>异戊二烯-异丁烯的共聚物;含1-甲基-1-丙基的2-甲基-1,3-丁二烯的聚合物</td><td style='text-align: center;'>9010-85-9</td><td style='text-align: center;'>按生产需要适量使用</td><td style='text-align: center;'>ND(2-甲基-1,3-丁二烯:SML, DL=0.01mg/kg)或1(2-甲基-1,3-丁二烯:QM)</td><td style='text-align: center;'></td><td style='text-align: center;'></td><td style='text-align: center;'></td></tr></table>

## 附录 B

间接接触食品用黏合剂允许使用的基础原料及使用要求

B.1 表 B.1 规定了间接接触食品用黏合剂允许使用的基础原料名单及使用要求。表 B.1 中列出的基础原料以 CAS 号为准，没有 CAS 号的以中文名称为准。

B.2 由列于表 B.1 中的单体、其他起始物、基础聚合物等基础原料经聚合或其他方式形成的分子量大于 1000 Da 的物质也允许用作间接接触食品用黏合剂的基础原料，并应符合相应单体、其他起始物、基础聚合物等基础原料的限制性要求。

B.3 GB 9685 中特定迁移总量限量 $$ SML(T) $$ 及 SML(T) 分组编号适用于本标准。

B.4 表 B.1 中聚合物合成所使用单体及其他起始物为酸、醇或酚类物质的，其钠盐、钾盐和钙盐（包括酸式盐和复盐）也可在相应聚合物的合成中使用，并应符合相应的酸、醇或酚类单体及其他起始物的限制性要求；表 B.1 已列出的单体及其他起始物的钠盐、钾盐和钙盐（包括酸式盐和复盐），其使用应按本标准规定执行。

<div style="text-align: center;">表 B.1 间接接触食品用黏合剂允许使用的基础原料及使用要求</div>



<table border=1 style='margin: auto; width: max-content;'><tr><td style='text-align: center;'>序号</td><td style='text-align: center;'>中文名称</td><td style='text-align: center;'>CAS号</td><td style='text-align: center;'>最大使用量%</td><td style='text-align: center;'>SML/QMMg/kg</td><td style='text-align: center;'>SML(T)mg/kg</td><td style='text-align: center;'>SML(T)分组编号</td><td style='text-align: center;'>其他要求</td></tr><tr><td style='text-align: center;'>1</td><td style='text-align: center;'>(Z)-2-丁烯二酸与2-丙烯酸的聚合物</td><td style='text-align: center;'>29132-58-9</td><td style='text-align: center;'>按生产需要适量使用</td><td style='text-align: center;'></td><td style='text-align: center;'>30(以顺丁烯二酸计)；6(以丙烯酸计)</td><td style='text-align: center;'>3;22</td><td style='text-align: center;'></td></tr><tr><td style='text-align: center;'>2</td><td style='text-align: center;'>1,1,2,3,3,3-六氟-1-丙烯与1,1-二氟乙烯的聚合物</td><td style='text-align: center;'>9011-17-0</td><td style='text-align: center;'>按生产需要适量使用</td><td style='text-align: center;'>ND(1,1,2,3,3,3-六氟-1-丙烯：SML，DL=0.01mg/kg)；5(1,1-二氟乙烯：SML)</td><td style='text-align: center;'></td><td style='text-align: center;'></td><td style='text-align: center;'>相对分子质量应大于70 000 Da</td></tr><tr><td style='text-align: center;'>3</td><td style='text-align: center;'>1,1-二氟乙烯均聚物</td><td style='text-align: center;'>24937-79-9</td><td style='text-align: center;'>按生产需要适量使用</td><td style='text-align: center;'>5(1,1-二氟乙烯：SML)</td><td style='text-align: center;'></td><td style='text-align: center;'></td><td style='text-align: center;'>不得接触强碱性物质</td></tr><tr><td style='text-align: center;'>4</td><td style='text-align: center;'>1,1-二氯乙烯</td><td style='text-align: center;'>75-35-4</td><td style='text-align: center;'>按生产需要适量使用</td><td style='text-align: center;'>ND(1,1-二氯乙烯：SML，DL=0.01mg/kg)或5(1,1-二氯乙烯：QM)</td><td style='text-align: center;'></td><td style='text-align: center;'></td><td style='text-align: center;'></td></tr><tr><td style='text-align: center;'>5</td><td style='text-align: center;'>1,1-二氯乙烯与丙烯腈的聚合物</td><td style='text-align: center;'>9010-76-8</td><td style='text-align: center;'>按生产需要适量使用</td><td style='text-align: center;'>ND(1,1-二氯乙烯：SML，DL=0.01mg/kg)或5(1,1-二氯乙烯：QM)；ND(丙烯腈：SML，DL=0.01mg/kg)</td><td style='text-align: center;'></td><td style='text-align: center;'></td><td style='text-align: center;'>生产的材料或制品使用温度不得高于121℃</td></tr><tr><td style='text-align: center;'>6</td><td style='text-align: center;'>1,1-二氯乙烯与丙烯酸甲酯的聚合物</td><td style='text-align: center;'>25038-72-6</td><td style='text-align: center;'>按生产需要适量使用</td><td style='text-align: center;'>ND(1,1-二氯乙烯：SML，DL=0.01mg/kg)或5(1,1-二氯乙烯：QM)</td><td style='text-align: center;'>6(以丙烯酸计)</td><td style='text-align: center;'>22</td><td style='text-align: center;'></td></tr></table>

<div style="text-align: center;">表 B.1 间接接触食品用黏合剂允许使用的基础原料及使用要求（续）</div>



<table border=1 style='margin: auto; width: max-content;'><tr><td style='text-align: center;'>序号</td><td style='text-align: center;'>中文名称</td><td style='text-align: center;'>CAS号</td><td style='text-align: center;'>最大使用量%</td><td style='text-align: center;'>SML/QMMg/kg</td><td style='text-align: center;'>SML(T)mg/kg</td><td style='text-align: center;'>SML(T)分组编号</td><td style='text-align: center;'>其他要求</td></tr><tr><td style='text-align: center;'>7</td><td style='text-align: center;'>1,2,4-苯三羧酸</td><td style='text-align: center;'>528-44-9</td><td style='text-align: center;'>按生产需要适量使用</td><td style='text-align: center;'></td><td style='text-align: center;'>5(以偏苯三甲酸计)</td><td style='text-align: center;'>21</td><td style='text-align: center;'></td></tr><tr><td style='text-align: center;'>8</td><td style='text-align: center;'>1,2-丙二醇</td><td style='text-align: center;'>57-55-6</td><td style='text-align: center;'>按生产需要适量使用</td><td style='text-align: center;'></td><td style='text-align: center;'></td><td style='text-align: center;'></td><td style='text-align: center;'></td></tr><tr><td style='text-align: center;'>9</td><td style='text-align: center;'>1,2-二氨基乙烷</td><td style='text-align: center;'>107-15-3</td><td style='text-align: center;'>按生产需要适量使用</td><td style='text-align: center;'>12(1,2-二氨基乙烷:SML)</td><td style='text-align: center;'></td><td style='text-align: center;'></td><td style='text-align: center;'></td></tr><tr><td style='text-align: center;'>10</td><td style='text-align: center;'>1,2-乙二醇</td><td style='text-align: center;'>107-21-1</td><td style='text-align: center;'>按生产需要适量使用</td><td style='text-align: center;'></td><td style='text-align: center;'>30(以乙二醇计)</td><td style='text-align: center;'>2</td><td style='text-align: center;'></td></tr><tr><td style='text-align: center;'>11</td><td style='text-align: center;'>1,2-乙二醇与间苯二甲酸、2,2-二甲基-1,3-丙二醇、癸二酸和甲苯二异氰酸酯的聚合物</td><td style='text-align: center;'>153597-64-9</td><td style='text-align: center;'>按生产需要适量使用</td><td style='text-align: center;'>0.05(2,2-二甲基-1,3-丙二醇:SML);1(甲苯二异氰酸酯:以异氰酸根计,QM)</td><td style='text-align: center;'>30(以乙二醇计);ND(以异氰酸根计,DL=0.01mg/kg);5(以间苯二甲酸计)</td><td style='text-align: center;'>2;17;27</td><td style='text-align: center;'>异氰酸酯类物质与水基食品模拟物发生反应,可采用残留量筛查迁移量验证其合规性</td></tr><tr><td style='text-align: center;'>12</td><td style='text-align: center;'>1,3-丁二烯</td><td style='text-align: center;'>106-99-0</td><td style='text-align: center;'>按生产需要适量使用</td><td style='text-align: center;'>ND(1,3-丁二烯:SML,DL=0.01mg/kg)</td><td style='text-align: center;'></td><td style='text-align: center;'></td><td style='text-align: center;'></td></tr><tr><td style='text-align: center;'>13</td><td style='text-align: center;'>1,3-丁二烯低聚的均聚物</td><td style='text-align: center;'>68441-52-1</td><td style='text-align: center;'>按生产需要适量使用</td><td style='text-align: center;'>ND(1,3-丁二烯:SML,DL=0.01mg/kg)</td><td style='text-align: center;'></td><td style='text-align: center;'></td><td style='text-align: center;'></td></tr><tr><td style='text-align: center;'>14</td><td style='text-align: center;'>1,4-丁二醇</td><td style='text-align: center;'>110-63-4</td><td style='text-align: center;'>按生产需要适量使用</td><td style='text-align: center;'></td><td style='text-align: center;'>5(以1,4-丁二醇计)</td><td style='text-align: center;'>30</td><td style='text-align: center;'></td></tr><tr><td style='text-align: center;'>15</td><td style='text-align: center;'>1,4-丁二醇与α-氢-ω-羟基聚(1,4-丁二醇)和4,4&#x27;-二苯基甲烷二异氰酸酯的聚合物</td><td style='text-align: center;'>9018-04-6</td><td style='text-align: center;'>按生产需要适量使用</td><td style='text-align: center;'>0.6(四氢呋喃:SML);1(4,4&#x27;-二苯基甲烷二异氰酸酯:以异氰酸根计,QM)</td><td style='text-align: center;'>ND(以异氰酸根计,DL=0.01mg/kg);5(以1,4-丁二醇计)</td><td style='text-align: center;'>17;30</td><td style='text-align: center;'>异氰酸酯类物质与水基食品模拟物发生反应,可采用残留量筛查迁移量验证其合规性</td></tr><tr><td style='text-align: center;'>16</td><td style='text-align: center;'>1,4-丁二醇与α-氢-ω-羟基聚(1,4-丁二醇)和二苯基甲烷二异氰酸酯的聚合物</td><td style='text-align: center;'>37383-28-1</td><td style='text-align: center;'>按生产需要适量使用</td><td style='text-align: center;'>0.6(四氢呋喃:SML);1(二苯基甲烷二异氰酸酯:以异氰酸根计,QM)</td><td style='text-align: center;'>ND(以异氰酸根计,DL=0.01mg/kg);5(以1,4-丁二醇计)</td><td style='text-align: center;'>17;30</td><td style='text-align: center;'>异氰酸酯类物质与水基食品模拟物发生反应,可采用残留量筛查迁移量验证其合规性</td></tr></table>

<div style="text-align: center;">表 B.1 间接接触食品用黏合剂允许使用的基础原料及使用要求（续）</div>



<table border=1 style='margin: auto; width: max-content;'><tr><td style='text-align: center;'>序号</td><td style='text-align: center;'>中文名称</td><td style='text-align: center;'>CAS号</td><td style='text-align: center;'>最大使用量%</td><td style='text-align: center;'>SML/QMMg/kg</td><td style='text-align: center;'>SML(T)mg/kg</td><td style='text-align: center;'>SML(T)分组编号</td><td style='text-align: center;'>其他要求</td></tr><tr><td style='text-align: center;'>17</td><td style='text-align: center;'>1,4-丁二醇与ε-己内酯的聚合物</td><td style='text-align: center;'>31831-53-5</td><td style='text-align: center;'>按生产需要适量使用</td><td style='text-align: center;'></td><td style='text-align: center;'>0.05(以6-羟基己酸和己内酯计)；5(以1,4-丁二醇计)</td><td style='text-align: center;'>29;30</td><td style='text-align: center;'></td></tr><tr><td style='text-align: center;'>18</td><td style='text-align: center;'>1,4-二(羟甲基)环己烷</td><td style='text-align: center;'>105-08-8</td><td style='text-align: center;'>按生产需要适量使用</td><td style='text-align: center;'></td><td style='text-align: center;'></td><td style='text-align: center;'></td><td style='text-align: center;'></td></tr><tr><td style='text-align: center;'>19</td><td style='text-align: center;'>1,5-萘二异氰酸酯</td><td style='text-align: center;'>3173-72-6</td><td style='text-align: center;'>按生产需要适量使用</td><td style='text-align: center;'>1(1,5-萘二异氰酸酯：以异氰酸根计，QM)</td><td style='text-align: center;'>ND(以异氰酸根计，DL=0.01mg/kg)</td><td style='text-align: center;'>17</td><td style='text-align: center;'>异氰酸酯类物质与水基食品模拟物发生反应，可采用残留量筛查迁移量验证其合规性</td></tr><tr><td style='text-align: center;'>20</td><td style='text-align: center;'>1,6-己二胺与1,12-十二烷二酸的聚合物</td><td style='text-align: center;'>26098-55-5</td><td style='text-align: center;'>按生产需要适量使用</td><td style='text-align: center;'>2.4(1,6-己二胺：SML)</td><td style='text-align: center;'></td><td style='text-align: center;'></td><td style='text-align: center;'></td></tr><tr><td style='text-align: center;'>21</td><td style='text-align: center;'>1,6-己二醇</td><td style='text-align: center;'>629-11-8</td><td style='text-align: center;'>按生产需要适量使用</td><td style='text-align: center;'>0.05(1,6-己二醇：SML)</td><td style='text-align: center;'></td><td style='text-align: center;'></td><td style='text-align: center;'></td></tr><tr><td style='text-align: center;'>22</td><td style='text-align: center;'>1,6-己二酸</td><td style='text-align: center;'>124-04-9</td><td style='text-align: center;'>按生产需要适量使用</td><td style='text-align: center;'></td><td style='text-align: center;'></td><td style='text-align: center;'></td><td style='text-align: center;'></td></tr><tr><td style='text-align: center;'>23</td><td style='text-align: center;'>1,6-己二酸与1,2-乙二醇、间苯二甲酸、2-乙基-2-羟甲基-1,3-丙二醇和对苯二甲酸的聚合物</td><td style='text-align: center;'>83863-90-5</td><td style='text-align: center;'>按生产需要适量使用</td><td style='text-align: center;'>6(2-乙基-2-羟甲基-1,3-丙二醇/三羟甲基丙烷：SML)</td><td style='text-align: center;'>30(以乙二醇计)；5(以间苯二甲酸计)；7.5(以对苯二甲酸计)</td><td style='text-align: center;'>2;27;28</td><td style='text-align: center;'></td></tr><tr><td style='text-align: center;'>24</td><td style='text-align: center;'>1,6-己二酸与1,2-乙二醇、间苯二甲酸、癸二酸和对苯二甲酸的聚合物</td><td style='text-align: center;'>28902-18-3</td><td style='text-align: center;'>按生产需要适量使用</td><td style='text-align: center;'></td><td style='text-align: center;'>30(以乙二醇计)；5(以间苯二甲酸计)；7.5(以对苯二甲酸计)</td><td style='text-align: center;'>2;27;28</td><td style='text-align: center;'></td></tr><tr><td style='text-align: center;'>25</td><td style='text-align: center;'>1,6-己二酸与1,3-丁二醇的聚合物</td><td style='text-align: center;'>24937-93-7</td><td style='text-align: center;'>按生产需要适量使用</td><td style='text-align: center;'></td><td style='text-align: center;'>30[以SML(T)组号31物质之和计]；60[以SML(T)组号32物质之和计]</td><td style='text-align: center;'>31;32</td><td style='text-align: center;'></td></tr></table>

<div style="text-align: center;">表 B.1 间接接触食品用黏合剂允许使用的基础原料及使用要求（续）</div>
