Repository: otw1248/builddlake

File: dlake/gov/stdgb/foodsafty/GB 4806.16-2025 食品安全国家标准 食品接触用硅橡胶材料及制品_output.md


# 中华人民共和国国家标准

GB 4806.16—2025

# 食品安全国家标准 食品接触用硅橡胶材料及制品

2025-09-02 发布

2026-09-02 实施

## 前言

本标准代替 GB 4806.11—2016《食品安全国家标准 食品接触用橡胶材料及制品》关于硅橡胶材料及制品的相关要求。

本标准与上述标准相比，主要技术变化如下：

——修改了范围；

——修改了术语和定义；

——修改了原料要求；

——修改了感官要求；

——修改了理化指标，增加了挥发性物质；

——增加了其他技术要求；

——修改了迁移试验要求；

——修改了标签标识要求；

——修改了附录 A；

——增加了附录 B 挥发性物质的测定。

# 食品安全国家标准 食品接触用硅橡胶材料及制品

## 1 范围

本标准适用于食品接触用硅橡胶材料及制品。

## 2 术语和定义

### 2.1 食品接触用硅橡胶材料及制品

在预期使用条件下，已经或可能与食品或食品添加剂接触、或其成分可能转移到食品中的，以聚硅氧烷类聚合物与疏水性二氧化硅等物质经交联固化反应形成的有机硅弹性体为主要原料的材料及制品。

## 3 基本要求

食品接触用硅橡胶材料及制品应符合 GB 4806.1 的规定。

## 4 技术要求

### 4.1 原料要求

4.1.1 食品接触用硅橡胶材料及制品基础原料的使用应符合附录 A 及相关公告的规定。

4.1.2 食品接触用硅橡胶材料及制品中添加剂的使用应符合 GB 9685 及相关公告的规定。

### 4.2 感官要求

食品接触用硅橡胶材料及制品的感官要求应符合表1的规定。

<div style="text-align: center;">表 1 感官要求</div>



<table border=1 style='margin: auto; width: max-content;'><tr><td style='text-align: center;'>项目</td><td style='text-align: center;'>要求</td></tr><tr><td style='text-align: center;'>感官</td><td style='text-align: center;'>色泽正常，无异臭、不洁物等</td></tr><tr><td style='text-align: center;'>浸泡液</td><td style='text-align: center;'>迁移试验所得浸泡液不应有着色、浑浊、沉淀、异臭等感官性能的劣变</td></tr></table>

### 4.3 理化指标

#### 4.3.1 通用理化指标

食品接触用硅橡胶材料及制品的通用理化指标应符合表2的规定。

<div style="text-align: center;">表 2 通用理化指标</div>



<table border=1 style='margin: auto; width: max-content;'><tr><td style='text-align: center;'>项目</td><td style='text-align: center;'>指标</td><td style='text-align: center;'>检测方法</td></tr><tr><td style='text-align: center;'>总迁移量 $ ^{a} $ /(mg/dm $ ^{2} $ )</td><td style='text-align: center;'>10</td><td style='text-align: center;'>GB 31604.8</td></tr><tr><td style='text-align: center;'>高锰酸钾消耗量/(mg/kg)</td><td style='text-align: center;'></td><td style='text-align: center;'></td></tr><tr><td style='text-align: center;'>水(60℃,2 h)</td><td style='text-align: center;'>10</td><td style='text-align: center;'>GB 31604.2</td></tr><tr><td style='text-align: center;'>重金属(以Pb计)/(mg/kg)</td><td style='text-align: center;'></td><td style='text-align: center;'></td></tr><tr><td style='text-align: center;'>4%乙酸(体积分数)(60℃,2 h)</td><td style='text-align: center;'>1</td><td style='text-align: center;'>GB 31604.9</td></tr><tr><td style='text-align: center;'>挥发性物质/(g/100 g)</td><td style='text-align: center;'>0.5</td><td style='text-align: center;'>附录B</td></tr><tr><td colspan="3">$ ^{a} $ 婴幼儿专用食品接触用硅橡胶材料及制品应根据实际使用中的面积体积比将结果换算为mg/kg,且限量为≤60mg/kg。</td></tr></table>

#### 4.3.2 其他理化指标

4.3.2.1 食品接触用硅橡胶材料及制品应符合附录 A 及相关公告对所使用基础原料的特定迁移限量（SML）、特定迁移总量限量 $$ SML(T) $$ 、最大残留量(QM)等理化指标的规定。

4.3.2.2 食品接触用硅橡胶材料及制品应符合 GB 9685 及相关公告对所使用添加剂的 SML、SML（T）、QM 等理化指标的规定。

### 4.4 其他技术要求

使用了涂料、油墨和（或）黏合剂等材料的食品接触用硅橡胶材料及制品，还应符合涂料、油墨和（或）黏合剂等相应食品安全国家标准的规定。

## 5 其他

### 5.1 迁移试验

#### 5.1.1 一般要求

迁移试验应按 GB 31604.1 和 GB 5009.156 的规定执行，本标准有特殊规定的从其规定。

#### 5.1.2 特殊要求

预期与食品接触温度(T)不超过40℃、接触时间(t)不超过24 h的硅橡胶材料及制品的总迁移试验条件选择应符合表3的规定。

<div style="text-align: center;">表 3 总迁移试验条件</div>



<table border=1 style='margin: auto; width: max-content;'><tr><td style='text-align: center;'>预期使用条件</td><td style='text-align: center;'>迁移试验条件</td></tr><tr><td style='text-align: center;'>$ T \leq 40 \, ^{\circ}C, t \leq 10 \, \text{min} $</td><td style='text-align: center;'>$ 40 \, ^{\circ}C, 10 \, \text{min} $</td></tr><tr><td style='text-align: center;'>$ T \leq 40 \, ^{\circ}C, 10 \, \text{min} &lt; t \leq 30 \, \text{min} $</td><td style='text-align: center;'>$ 40 \, ^{\circ}C, 30 \, \text{min} $</td></tr><tr><td style='text-align: center;'>$ T \leq 40 \, ^{\circ}C, 30 \, \text{min} &lt; t \leq 2 \, \text{h} $</td><td style='text-align: center;'>$ 40 \, ^{\circ}C, 2 \, \text{h} $</td></tr><tr><td style='text-align: center;'>$ T \leq 40 \, ^{\circ}C, 2 \, \text{h} &lt; t \leq 24 \, \text{h} $</td><td style='text-align: center;'>$ 40 \, ^{\circ}C, 24 \, \text{h} $</td></tr></table>

### 5.2 标签标识

标签标识应符合 GB 4806.1 的规定。

## 附录 A

食品接触用硅橡胶材料及制品中允许使用的基础原料及使用要求

A.1 表 A.1 规定了食品接触用硅橡胶材料及制品允许使用的基础原料及使用要求。表 A.1 中列出的基础原料以 CAS 号为准，没有 CAS 号的以中文名称为准。

A.2 由列于表 A.1 中的单体、其他起始物和基础聚合物等基础原料经聚合或其他方式形成的相对分子质量大于 1 000 Da 的物质也允许用作食品接触用硅橡胶材料及制品的基础原料，并应符合相应单体、其他起始物和基础聚合物等基础原料的限制性要求。

A.3 表 A.1 中聚合物合成所使用单体及其他起始物为酸、醇或酚类物质的，其钠盐、钾盐和钙盐（包括酸式盐和复盐）也可在相应聚合物的合成中使用，并应符合相应的酸、醇或酚类单体及其他起始物的限制性要求；表 A.1 已列出的单体及其他起始物的钠盐、钾盐和钙盐（包括酸式盐和复盐），其使用应按本标准的规定执行。

<div style="text-align: center;">表 A.1 食品接触用硅橡胶材料及制品中允许使用的基础原料及使用要求</div>



<table border=1 style='margin: auto; width: max-content;'><tr><td style='text-align: center;'>序号</td><td style='text-align: center;'>中文名称</td><td style='text-align: center;'>CAS号</td><td style='text-align: center;'>最大使用量/%</td><td style='text-align: center;'>SML/QM/(mg/kg)</td><td style='text-align: center;'>其他要求</td></tr><tr><td style='text-align: center;'>1</td><td style='text-align: center;'>[(乙烯基二甲硅基)氧基和改性(三甲硅基)氧基]硅烷</td><td style='text-align: center;'>68988-89-6</td><td style='text-align: center;'>按生产需要适量使用</td><td style='text-align: center;'></td><td style='text-align: center;'></td></tr><tr><td style='text-align: center;'>2</td><td style='text-align: center;'>苯基三乙氧基硅烷与(硅氧烷和聚硅氧烷)的凝聚物</td><td style='text-align: center;'>72480-33-2</td><td style='text-align: center;'>按生产需要适量使用</td><td style='text-align: center;'></td><td style='text-align: center;'></td></tr><tr><td style='text-align: center;'>3</td><td style='text-align: center;'>单乙烯基封端的二甲基甲基乙烯基(硅氧烷与聚硅氧烷)</td><td style='text-align: center;'>68951-99-5</td><td style='text-align: center;'>按生产需要适量使用</td><td style='text-align: center;'></td><td style='text-align: center;'></td></tr><tr><td style='text-align: center;'>4</td><td style='text-align: center;'>二甲基(硅氧烷与聚硅氧烷)和二氧化硅的反应产物</td><td style='text-align: center;'>67762-90-7</td><td style='text-align: center;'>按生产需要适量使用</td><td style='text-align: center;'></td><td style='text-align: center;'></td></tr><tr><td style='text-align: center;'>5</td><td style='text-align: center;'>二甲基硅氧烷与聚硅氧烷和乙氧基封端的甲基倍半硅氧烷的聚合物</td><td style='text-align: center;'>68554-66-5</td><td style='text-align: center;'>按生产需要适量使用</td><td style='text-align: center;'></td><td style='text-align: center;'></td></tr><tr><td style='text-align: center;'>6</td><td style='text-align: center;'>二甲基甲基氢化(硅氧烷与聚硅氧烷)</td><td style='text-align: center;'>68037-59-2</td><td style='text-align: center;'>按生产需要适量使用</td><td style='text-align: center;'></td><td style='text-align: center;'></td></tr><tr><td style='text-align: center;'>7</td><td style='text-align: center;'>甲基倍半硅氧烷</td><td style='text-align: center;'>68554-70-1</td><td style='text-align: center;'>按生产需要适量使用</td><td style='text-align: center;'></td><td style='text-align: center;'>该物质中甲基三甲氧基硅烷的残留量小于1mg/kg</td></tr><tr><td style='text-align: center;'>8</td><td style='text-align: center;'>甲基氢硅氧烷与聚硅氧烷</td><td style='text-align: center;'>63148-57-2</td><td style='text-align: center;'>按生产需要适量使用</td><td style='text-align: center;'></td><td style='text-align: center;'></td></tr><tr><td style='text-align: center;'>9</td><td style='text-align: center;'>甲基乙烯基二甲基(硅氧烷与聚硅氧烷)</td><td style='text-align: center;'>67762-94-1</td><td style='text-align: center;'>按生产需要适量使用</td><td style='text-align: center;'></td><td style='text-align: center;'></td></tr><tr><td style='text-align: center;'>10</td><td style='text-align: center;'>甲基乙烯基二甲基(硅氧烷与聚硅氧烷)与甲基苯基倍半硅氧烷的聚合物</td><td style='text-align: center;'>68037-69-4</td><td style='text-align: center;'>按生产需要适量使用</td><td style='text-align: center;'></td><td style='text-align: center;'></td></tr><tr><td style='text-align: center;'>11</td><td style='text-align: center;'>聚二甲基硅氧烷</td><td style='text-align: center;'>63148-62-9;9016-00-6</td><td style='text-align: center;'>按生产需要适量使用</td><td style='text-align: center;'></td><td style='text-align: center;'>分子量不低于6800Da</td></tr><tr><td style='text-align: center;'>12</td><td style='text-align: center;'>聚二甲基硅氧烷和苯基倍半硅氧烷的共聚物</td><td style='text-align: center;'>73138-88-2</td><td style='text-align: center;'>按生产需要适量使用</td><td style='text-align: center;'></td><td style='text-align: center;'></td></tr></table>

<div style="text-align: center;">表 A.1 食品接触用硅橡胶材料及制品中允许使用的基础原料及使用要求（续）</div>



<table border=1 style='margin: auto; width: max-content;'><tr><td style='text-align: center;'>序号</td><td style='text-align: center;'>中文名称</td><td style='text-align: center;'>CAS号</td><td style='text-align: center;'>最大使用量/%</td><td style='text-align: center;'>SML/QM/(mg/kg)</td><td style='text-align: center;'>其他要求</td></tr><tr><td style='text-align: center;'>13</td><td style='text-align: center;'>羟基封端的二甲基甲基乙烯基(硅氧烷与聚硅氧烷)</td><td style='text-align: center;'>67923-19-7</td><td style='text-align: center;'>按生产需要适量使用</td><td style='text-align: center;'></td><td style='text-align: center;'></td></tr><tr><td style='text-align: center;'>14</td><td style='text-align: center;'>羟基封端的聚二甲基硅氧烷,羟基封端的二甲基(硅氧烷与聚硅氧烷)</td><td style='text-align: center;'>70131-67-8</td><td style='text-align: center;'>按生产需要适量使用</td><td style='text-align: center;'></td><td style='text-align: center;'></td></tr><tr><td style='text-align: center;'>15</td><td style='text-align: center;'>氢封端的二甲基(硅氧烷与聚硅氧烷)</td><td style='text-align: center;'>70900-21-9</td><td style='text-align: center;'>按生产需要适量使用</td><td style='text-align: center;'></td><td style='text-align: center;'></td></tr><tr><td style='text-align: center;'>16</td><td style='text-align: center;'>乙烯基封端的二甲基(硅氧烷与聚硅氧烷)</td><td style='text-align: center;'>68083-19-2</td><td style='text-align: center;'>按生产需要适量使用</td><td style='text-align: center;'></td><td style='text-align: center;'></td></tr><tr><td style='text-align: center;'>17</td><td style='text-align: center;'>乙烯基封端的二甲基甲基乙烯基(硅氧烷与聚硅氧烷)</td><td style='text-align: center;'>68083-18-1</td><td style='text-align: center;'>按生产需要适量使用</td><td style='text-align: center;'></td><td style='text-align: center;'></td></tr><tr><td style='text-align: center;'>18</td><td style='text-align: center;'>正硅酸四乙酯、1,3-二乙烯基-1,1,3,3-四甲基二硅氧烷、六甲基二硅氧烷的水解产物</td><td style='text-align: center;'>104199-38-4</td><td style='text-align: center;'>按生产需要适量使用</td><td style='text-align: center;'></td><td style='text-align: center;'></td></tr><tr><td style='text-align: center;'>19</td><td style='text-align: center;'>正硅酸四乙酯与六甲基二硅氧烷的聚合物</td><td style='text-align: center;'>104133-09-7</td><td style='text-align: center;'>按生产需要适量使用</td><td style='text-align: center;'></td><td style='text-align: center;'></td></tr><tr><td style='text-align: center;'>20</td><td style='text-align: center;'>二氧化硅</td><td style='text-align: center;'>7631-86-9;112945-52-5;14808-60-7</td><td style='text-align: center;'>按生产需要适量使用</td><td style='text-align: center;'></td><td style='text-align: center;'></td></tr><tr><td style='text-align: center;'>21</td><td style='text-align: center;'>1-乙炔基环己醇</td><td style='text-align: center;'>78-27-3</td><td style='text-align: center;'>按生产需要适量使用</td><td style='text-align: center;'></td><td style='text-align: center;'></td></tr></table>

## 附录 B

## 挥发性物质的测定

### B.1 范围

本标准规定了食品接触用硅橡胶材料及制品中挥发性物质的测定方法。

本标准适用于食品接触用硅橡胶材料及制品中挥发性物质的测定。

### B.2 原理

将食品接触用硅橡胶材料及制品样品进行预处理后，测定试样在常压下、加热烘烤一定温度和时间后的质量损失，获得食品接触用硅橡胶材料及制品在相应条件下挥发性物质的量。

### B.3 试剂和材料

#### B.3.1 试剂

水：符合 GB/T 6682 规定的三级水。

#### B.3.2 材料

B.3.2.1 容器：表面皿、蒸发皿、称量皿、坩埚等。

B.3.2.2 称量皿：铝制，扁形。

B.3.2.3 干燥器：内附干燥剂。

### B.4 仪器和设备

B.4.1 电子天平: 感量为 0.1 mg。

B.4.2 电热鼓风干燥箱：控温精度 $ (100\pm2)^{\circ}\mathrm{C} $ ，控温精度 $ (200\pm3)^{\circ}\mathrm{C} $ 。

### B.5 分析步骤

#### B.5.1 样品预处理

将奶嘴类样品置于微沸的水中浸泡 10 min，浸泡过程中不时搅拌，保证样品不接触容器壁。浸泡完成后取出样品，甩去水分，若不能马上进行下一步试验，将样品放置于干燥器中保存。其他样品无需进行预处理。

#### B.5.2 试样制备

将样品剪切成长度、宽度、厚度均不超过2 cm的碎片，放入合适的容器中，并确保样品碎片相互之间不交叠。将盛有样品碎片的容器置于 $ (100\pm2) $ ℃的电热鼓风干燥箱中，烘干 $ (60\pm5) $ min后取出，置于干燥器中冷却 $ (60\pm5) $ min，供测定用。

#### B.5.3 测定

将称量皿置于 $ (200\pm3) $ ℃电热鼓风干燥箱中烘干至少60 min，取出后，置于干燥器内冷却至少60 min，称量空皿质量（精确至0.1 mg）。重复上述烘干步骤，直至前后2次称量的空皿质量差不超过2.0 mg，记录空皿质量 $ m_{0} $ 。取B.5.2中待测试样碎片约10 g放入恒重的称量皿中，确保试样碎片相互之间不交叠，称量试样碎片与称量皿的总质量 $ m_{1} $ （精确至0.1 mg）。将盛有试样碎片的称量皿置于

(200±3)℃电热鼓风干燥箱中，烘干 $ (240\pm5) $ min后取出，置于干燥器内冷却 $ (120\pm5) $ min后，称量试样碎片与称量皿的总质量 $ m_{2} $ （精确至0.1mg）。

### B.6 分析结果的表述

试样中挥发性物质的质量按公式(B.1)计算：

 $$ X=\frac{m_{1}-m_{2}}{m_{1}-m_{0}}\times100 $$ 

式中：

X ——试样中挥发性物质的量,单位为克每百克(g/100 g);

 $ m_{1} $  ——试样和称量皿烘干前的总质量,单位为克(g);

 $ m_{2} $  ——试样和称量皿烘干后的总质量，单位为克(g)；

 $ m_{0} $  ——空称量皿的质量,单位为克(g)。

结果以重复性条件下获得的 2 次独立测定结果的算术平均值表示，保留至小数点后两位。

### B.7 精密度

当试样中挥发性物质的量 $ \leqslant0.2\ g/100\ g $ 时，在重复性条件下获得的2次独立测定结果的差值不得超过其算术平均值的30%；当0.2 g/100 g<试样中挥发性物质的量 $ \leqslant0.5\ g/100\ g $ 时，重复性条件下获得的2次独立测定结果的差值不得超过其算术平均值的20%；当试样中挥发性物质的量 $ >0.5\ g/100\ g $ 时，在重复性条件下获得的2次独立测定结果的差值不得超过其算术平均值的15%。
