Repository: otw1248/builddlake

File: dlake/gov/stdgb/foodsafty/GB 4806.7-2016 食品安全国家标准  食品接触用塑料材料及制品_output.md


# 中华人民共和国国家标准

GB 4806.7—2016

# 食品安全国家标准 食品接触用塑料材料及制品

2016-10-19 发布

2017-04-19 实施

## 前言

本标准代替 GB 9681—1988《食品包装用聚氯乙烯成型品卫生标准》、GB 9687—1988《食品包装用聚乙烯成型品卫生标准》、GB 9688—1988《食品包装用聚丙烯成型品卫生标准》、GB 9689—1988《食品包装用聚苯乙烯成型品卫生标准》、GB 9690—2009《食品容器、包装材料用三聚氰胺-甲醛成型品卫生标准》、GB 13113—1991《食品容器及包装材料用聚对苯二甲酸乙二醇酯成型品卫生标准》、GB 14942—1994《食品容器、包装材料用聚碳酸酯成型品卫生标准》、GB 14944—1994《食品包装用聚氯乙烯瓶盖垫片及粒料卫生标准》、GB 16332—1996《食品包装材料用尼龙成型品卫生标准》、GB 17326—1998《食品容器、包装材料用橡胶改性的丙烯腈-丁二烯-苯乙烯成型品卫生标准》和 GB 17327—1998《食品容器、包装材料用丙烯腈-苯乙烯成型品卫生标准》以及 GB 13115—1991《食品容器及包装材料用不饱和聚酯树脂及其玻璃钢制品卫生标准》中成型品部分。

本标准与上述标准相比，主要变化如下：

——标准名称修改为“食品安全国家标准 食品接触用塑料材料及制品”；

——修改了范围；

——增加了术语和定义；

——增加了基本要求；

——增加了原料要求；

——修改了理化指标；

——增加了迁移试验通用要求；

——增加了标签标识要求。

# 食品安全国家标准 食品接触用塑料材料及制品

## 1 范围

本标准适用于食品接触用塑料材料及制品，包括未经硫化的热塑性弹性体材料及制品。

## 2 术语和定义

### 2.1 塑料材料

以一种或几种树脂或预聚物为主要结构组分，添加或不添加添加剂，在一定的温度和压力下加工制成的具有一定形状、介于树脂与塑料制品之间的高分子材料，包括塑料粒子（或切片）、母料、片材等。

### 2.2 塑料制品

以塑料树脂或塑料材料为原料，添加或不添加添加剂，成型加工成具有一定形状的成型品。

### 2.3 母料

将影响塑料材料及制品物理特性的塑料添加剂（如着色剂、填料、纤维、稳定剂）超量载附于一种或几种树脂中而制成的，与树脂或粒料混合使用才能加工成其他塑料材料及最终制品的浓缩体。

## 3 基本要求

食品接触用塑料材料及制品应符合 GB 4806.1 的规定。

## 4 技术要求

### 4.1 原料要求

食品接触用塑料材料及制品中树脂的使用应符合 GB 4806.6 及相关公告的规定。

### 4.2 感官要求

感官要求应符合表1的规定。

<div style="text-align: center;">表 1 感官要求</div>



<table border=1 style='margin: auto; width: max-content;'><tr><td style='text-align: center;'>项目</td><td style='text-align: center;'>要求</td></tr><tr><td style='text-align: center;'>感官</td><td style='text-align: center;'>色泽正常，无异臭、不洁物等</td></tr><tr><td style='text-align: center;'>浸泡液</td><td style='text-align: center;'>迁移试验所得浸泡液无浑浊、沉淀、异臭等感官性的劣变</td></tr></table>

### 4.3 理化指标

4.3.1 理化指标应符合表 2 的规定。

<div style="text-align: center;">表 2 理化指标 $ ^{a} $ </div>



<table border=1 style='margin: auto; width: max-content;'><tr><td style='text-align: center;'>项目</td><td style='text-align: center;'>指标</td><td style='text-align: center;'>检验方法</td></tr><tr><td style='text-align: center;'>总迁移量/ $ (\text{mg}/\text{dm}^{2})^{\text{b}} $</td><td style='text-align: center;'>10</td><td style='text-align: center;'>GB 31604.8</td></tr><tr><td style='text-align: center;'>高锰酸钾消耗量/ $ (\text{mg}/\text{kg}) $</td><td style='text-align: center;'>10</td><td style='text-align: center;'>GB 31604.2</td></tr><tr><td style='text-align: center;'>水 $ (60\,^{\circ}\text{C},2\,\text{h}) $</td><td style='text-align: center;'>1</td><td rowspan="2">GB 31604.9</td></tr><tr><td style='text-align: center;'>重金属(以Pb计)/ $ (mg/kg) $</td><td style='text-align: center;'>1</td></tr><tr><td style='text-align: center;'>4%乙酸(体积分数) $ (60\,^{\circ}\text{C},2\,\text{h}) $</td><td rowspan="2">阴性</td><td rowspan="2">GB 31604.7</td></tr><tr><td style='text-align: center;'>脱色试验 $ ^{c} $</td></tr><tr><td colspan="3">a 母料应按实际配方与树脂或粒料混合并加工成最终接触食品的塑料制品后进行检测。
b 接触婴幼儿食品的塑料材料及制品应根据实际使用中的面积体积比将结果单位换算为mg/kg,且限量为≤60mg/kg。
c 仅适用于添加了着色剂的产品。</td></tr></table>

4.3.2 单体及其他起始物的特定迁移限量、特定迁移总量限量、最大残留量等理化指标应符合 GB 4806.6—2016 附录 A 及相关公告的规定。

### 4.4 添加剂

添加剂应符合 GB 9685 及相关公告的规定。

## 5 其他

### 5.1 迁移试验

迁移试验应按 GB 31604.1 和 GB 5009.156 的规定执行。

### 5.2 标签标识

标签标识除应符合 GB 4806.1 的规定之外，还应按照 GB 4806.6—2016 附录 A 在标签、说明书或附带文件中标示树脂名称，聚合物共混物应标示所有树脂的名称。

File: dlake/gov/stdgb/foodsafty/GB 4806.7-2023食品安全国家标准 食品接触用塑料材料及制品_output.md (part 1 of 3)


# 中华人民共和国国家标准

GB 4806.7—2023

# 食品安全国家标准 食品接触用塑料材料及制品

2023-09-06 发布

2024-09-06 实施

## 前言

本标准代替 GB 4806.6—2016《食品安全国家标准 食品接触用塑料树脂》、GB 4806.7—2016《食品安全国家标准 食品接触用塑料材料及制品》和原国家卫生与计划生育委员会 2013 年第 14 号、2014 年第 14 号、2016 年第 5 号、2016 年第 7 号、2016 年第 10 号、2017 年第 2 号、2017 年第 11 号公告，国家卫生健康委员会 2018 年第 9 号、2018 年第 11 号、2018 年第 15 号、2020 年第 4 号、2020 年第 6 号公告中的塑料树脂。

本标准与上述标准和公告相比，主要变化如下：

——修改了范围；

——增加了术语和定义；

——修改了原料要求；

——增加了芳香族伯胺指标限量；

——增加了其他理化指标；

——增加了其他技术要求；

——修改了标签标识要求；

——修改了附录 A；

——增加了附录 B。

# 食品安全国家标准 食品接触用塑料材料及制品

## 1 范围

本标准适用于食品接触用塑料材料及制品，包括未经硫化的热塑性弹性体材料及制品。本标准也适用于食品接触用淀粉基塑料材料及制品。

## 2 术语和定义

### 2.1 树脂

以相应的单体及其他起始物为主要原料，通过加成聚合、缩合聚合、微生物发酵聚合等聚合反应合成的大分子物质，以及经化学改性的天然或合成大分子物质，又称聚合物。

### 2.2 树脂共混物

两种或两种以上具有相同或不同化学结构、物理状态的聚合物，通过物理和/或化学方法进行混合而形成的宏观上均匀连续的固体高分子材料，且每种聚合物均可作为树脂材料及其制品的主要结构组分或相，又称聚合物共混物或聚合物合金。

### 2.3 塑料材料

以一种或几种树脂（含树脂共混物）或其预混料、预聚物等为主要结构组分，添加必要的添加剂，在一定的温度和压力下加工制成的、介于树脂与塑料制品之间的高分子材料，包括塑料粒料（或切片）、粉末、母料、片材等塑料材料。

### 2.4 塑料制品

以树脂（含树脂共混物）或塑料材料为原料，添加必要的添加剂，成型加工成具有一定形状的、最终接触食品的成型品（或终产品）。

### 2.5 母料

将影响塑料材料及制品物理性状的添加剂（如着色剂、填料、增强剂、稳定剂等）超量载附于一种或几种树脂中而制成的、与树脂或塑料材料混合使用才能加工成其他塑料材料及制品的浓缩体。

## 3 基本要求

食品接触用塑料材料及制品应符合 GB 4806.1 的规定。

## 4 技术要求

### 4.1 原料要求

4.1.1 食品接触用塑料材料及制品中树脂的使用应符合附录 A 及相关公告的规定。

4.1.2 食品接触用塑料材料及制品中添加剂（包括植物纤维填料）的使用应符合 GB 9685 及相关公告的规定。

4.1.3 食品接触用淀粉基塑料材料及制品中所使用的淀粉应为食用淀粉或变性淀粉。食用淀粉应符合 GB 31637 的规定；变性淀粉应为 GB 2760 及相关公告批准使用的品种，其质量规格应符合相应的食品安全国家标准的规定。

### 4.2 感官要求

食品接触用塑料材料及制品的感官要求应符合表1的规定。

<div style="text-align: center;">表 1 感官要求</div>



<table border=1 style='margin: auto; width: max-content;'><tr><td style='text-align: center;'>项目</td><td style='text-align: center;'>要求</td></tr><tr><td style='text-align: center;'>感官</td><td style='text-align: center;'>色泽正常，无异臭、不洁物等</td></tr><tr><td style='text-align: center;'>浸泡液</td><td style='text-align: center;'>迁移试验所得浸泡液无浑浊、沉淀、异臭等感官性能的劣变</td></tr></table>

### 4.3 理化指标

#### 4.3.1 通用理化指标

食品接触用塑料材料及制品的通用理化指标应符合表 2 的规定。

<div style="text-align: center;">表 2 通用理化指标 $ ^{a} $ </div>



<table border=1 style='margin: auto; width: max-content;'><tr><td style='text-align: center;'>项目</td><td style='text-align: center;'>指标</td><td style='text-align: center;'>检验方法</td></tr><tr><td style='text-align: center;'>总迁移量b/(mg/dm²)≤</td><td style='text-align: center;'>10</td><td style='text-align: center;'>GB 31604.8</td></tr><tr><td style='text-align: center;'>高锰酸钾消耗量c/(mg/kg)蒸馏水(60℃,2h)≤</td><td style='text-align: center;'>10</td><td style='text-align: center;'>GB 31604.2</td></tr><tr><td style='text-align: center;'>重金属(以Pb计)/(mg/kg)4%(体积分数)乙酸(60℃,2h)≤</td><td style='text-align: center;'>1</td><td style='text-align: center;'>GB 31604.9</td></tr><tr><td style='text-align: center;'>芳香族伯胺迁移总量d/(mg/kg)</td><td style='text-align: center;'>不得检出(检出限=0.01mg/kg)</td><td style='text-align: center;'>GB 31604.52</td></tr><tr><td style='text-align: center;'>脱色试验e</td><td style='text-align: center;'>阴性</td><td style='text-align: center;'>GB 31604.7</td></tr><tr><td colspan="3">a 母料应按实际配方与树脂或粒料等相关原料混合并加工成最终接触食品的塑料材料及制品后进行检测。b 婴幼儿专用食品接触用塑料材料及制品应根据实际使用中的面积体积比将结果单位换算为mg/kg,且限量为≤60mg/kg;对淀粉含量≥40%的淀粉基塑料材料及制品,如果按规定选择的食品模拟物测得的总迁移量超过限量,应按照GB 31604.8测定三氯甲烷提取物,并以测得的三氯甲烷提取量进行结果判定。c 不适用于淀粉含量≥40%的淀粉基塑料材料及制品。d 仅适用于含有芳香族异氰酸酯和偶氮类着色剂等可能产生芳香族伯胺类物质的食品接触用塑料材料及制品。本标准附录A、GB 9685及相关公告中规定了迁移限量的芳香族伯胺,其限量按照相关规定执行。e 仅适用于添加了着色剂的塑料材料及制品。</td></tr></table>

#### 4.3.2 其他理化指标

4.3.2.1 食品接触用塑料材料及制品应符合附录 A 及相关公告对所使用塑料树脂的单体及其他起始物的特定迁移限量(SML)、特定迁移总量限量 $$ SML(T) $$ 、最大残留量(QM)等理化指标的规定。

4.3.2.2 食品接触用塑料材料及制品应符合 GB 9685 及相关公告对所使用添加剂的 SML、SML(T)、QM 等理化指标的规定。

### 4.4 其他技术要求

使用了涂料、油墨和(或)黏合剂等材料的食品接触用塑料材料及制品，还应符合涂料、油墨和(或)黏合剂等相应食品安全国家标准的规定。

## 5 其他

### 5.1 迁移试验

迁移试验应按 GB 31604.1 和 GB 5009.156 的规定执行，本标准有特殊规定的除外。

### 5.2 标签标识

标签标识应符合 GB 4806.1 的规定。

## 附录 A

食品接触用塑料材料及制品允许使用的树脂及使用要求

A.1 表 A.1 规定了食品接触用塑料材料及制品允许使用的塑料树脂名单及使用要求。表 A.1 中列出的树脂以 CAS 号为准，没有 CAS 号的以中文名称为准。

A.2 GB 9685 中特定迁移总量限量 $$ SML(T) $$ 及 SML(T) 分组编号适用于本标准。

A.3 表 A.1 中树脂合成所使用单体或其他起始物为酸、醇或酚类物质的，其钠盐、钾盐和钙盐（包括酸式盐和复盐）也可在相应树脂的合成中使用，并应符合相应的酸、醇或酚类单体或其他起始物的限制性要求；表 A.1 已列出的单体或其他起始物的钠盐、钾盐和钙盐（包括酸式盐和复盐），其使用应按本标准规定执行。

A.4 表 A.1 中各种塑料树脂的通用类别名缩略语含义参见附录 B。

<div style="text-align: center;">表 A.1 食品接触用塑料材料及制品允许使用的树脂及使用要求</div>



<table border=1 style='margin: auto; width: max-content;'><tr><td style='text-align: center;'>序号</td><td style='text-align: center;'>中文名称</td><td style='text-align: center;'>CAS号</td><td style='text-align: center;'>通用类别名</td><td style='text-align: center;'>SML/QMMg/kg</td><td style='text-align: center;'>SML(T)mg/kg</td><td style='text-align: center;'>SML(T)分组编号</td><td style='text-align: center;'>其他要求</td></tr><tr><td style='text-align: center;'>1</td><td style='text-align: center;'>(3R)-3-羟基丁酸与4-羟基丁酸的聚合物</td><td style='text-align: center;'>125495-90-1</td><td style='text-align: center;'>PHA</td><td style='text-align: center;'></td><td style='text-align: center;'>5(以1,4-丁二醇计)</td><td style='text-align: center;'>30</td><td style='text-align: center;'>不得用于接触含乙醇食品；使用温度不得高于100℃</td></tr><tr><td style='text-align: center;'>2</td><td style='text-align: center;'>1,1,2,3,3,3-六氟-1-丙烯与1,1-二氟乙烯的聚合物</td><td style='text-align: center;'>9011-17-0</td><td style='text-align: center;'>PVDF</td><td style='text-align: center;'>ND(1,1,2,3,3,3-六氟-1-丙烯：SML，DL=0.01mg/kg)；5(1,1-二氟乙烯：SML)</td><td style='text-align: center;'></td><td style='text-align: center;'></td><td style='text-align: center;'>相对分子质量应大于70 000 Da</td></tr><tr><td style='text-align: center;'>3</td><td style='text-align: center;'>1,12-十二烷二酸与3,3&#x27;-二甲基-4,4&#x27;-二氨基二环己基甲烷的聚合物</td><td style='text-align: center;'>163800-67-7</td><td style='text-align: center;'>PA</td><td style='text-align: center;'>0.05(3,3&#x27;-二甲基-4,4&#x27;-二氨基二环己基甲烷：SML)</td><td style='text-align: center;'></td><td style='text-align: center;'></td><td style='text-align: center;'>仅用于重复使用的食品接触材料及制品</td></tr><tr><td style='text-align: center;'>4</td><td style='text-align: center;'>1,1-二氟乙烯均聚物</td><td style='text-align: center;'>24937-79-9</td><td style='text-align: center;'>PVDF</td><td style='text-align: center;'>5(1,1-二氟乙烯：SML)</td><td style='text-align: center;'></td><td style='text-align: center;'></td><td style='text-align: center;'>不得用于接触强碱性物质</td></tr><tr><td style='text-align: center;'>5</td><td style='text-align: center;'>1,1-二氯乙烯-氯乙烯聚合物</td><td style='text-align: center;'>9011-06-7</td><td style='text-align: center;'>PVDC</td><td style='text-align: center;'>ND(1,1-二氯乙烯：SML，DL=0.01mg/kg)或5(1,1-二氯乙烯：QM)；ND(氯乙烯：SML，DL=0.01mg/kg)或1(氯乙烯：QM)</td><td style='text-align: center;'></td><td style='text-align: center;'></td><td style='text-align: center;'></td></tr><tr><td style='text-align: center;'>6</td><td style='text-align: center;'>1,1-二氯乙烯与甲基丙烯酸甲酯的聚合物</td><td style='text-align: center;'>25120-29-0</td><td style='text-align: center;'>PVDC</td><td style='text-align: center;'>ND(1,1-二氯乙烯：SML，DL=0.01mg/kg)或5(1,1-二氯乙烯：QM)</td><td style='text-align: center;'>6(以甲基丙烯酸计)</td><td style='text-align: center;'>23</td><td style='text-align: center;'>使用温度不得高于121℃</td></tr></table>

<div style="text-align: center;">表 A.1 食品接触用塑料材料及制品允许使用的树脂及使用要求（续）</div>



<table border=1 style='margin: auto; width: max-content;'><tr><td style='text-align: center;'>序号</td><td style='text-align: center;'>中文名称</td><td style='text-align: center;'>CAS号</td><td style='text-align: center;'>通用类别名</td><td style='text-align: center;'>SML/QMMg/kg</td><td style='text-align: center;'>SML(T)mg/kg</td><td style='text-align: center;'>SML(T)分组编号</td><td style='text-align: center;'>其他要求</td></tr><tr><td style='text-align: center;'>7</td><td style='text-align: center;'>1,1-二氯乙烯与甲基丙烯酸甲酯和2-甲基-2-丙烯腈的聚合物</td><td style='text-align: center;'>32335-23-2</td><td style='text-align: center;'>PVDC</td><td style='text-align: center;'>ND(1,1-二氯乙烯:SML,DL=0.01mg/kg)或5(1,1-二氯乙烯:QM);ND(2-甲基-2-丙烯腈:SML,DL=0.01mg/kg)</td><td style='text-align: center;'>6(以甲基丙烯酸计)</td><td style='text-align: center;'>23</td><td style='text-align: center;'>使用温度不得高于121℃</td></tr><tr><td style='text-align: center;'>8</td><td style='text-align: center;'>1,1-二氯乙烯与丙烯腈的聚合物</td><td style='text-align: center;'>9010-76-8</td><td style='text-align: center;'>PVDC</td><td style='text-align: center;'>ND(1,1-二氯乙烯:SML,DL=0.01mg/kg)或5(1,1-二氯乙烯:QM);ND(丙烯腈:SML,DL=0.01mg/kg)</td><td style='text-align: center;'></td><td style='text-align: center;'></td><td style='text-align: center;'>使用温度不得高于121℃</td></tr><tr><td style='text-align: center;'>9</td><td style='text-align: center;'>1,1-二氯乙烯与丙烯酸甲酯的聚合物</td><td style='text-align: center;'>25038-72-6</td><td style='text-align: center;'>PVDC</td><td style='text-align: center;'>ND(1,1-二氯乙烯:SML,DL=0.01mg/kg)或5(1,1-二氯乙烯:QM)</td><td style='text-align: center;'>6(以丙烯酸计)</td><td style='text-align: center;'>22</td><td style='text-align: center;'></td></tr><tr><td style='text-align: center;'>10</td><td style='text-align: center;'>1,1-二氯乙烯与丙烯酸甲酯和丙烯腈的聚合物</td><td style='text-align: center;'>24968-80-7</td><td style='text-align: center;'>PVDC</td><td style='text-align: center;'>ND(1,1-二氯乙烯:SML,DL=0.01mg/kg)或5(1,1-二氯乙烯:QM);ND(丙烯腈:SML,DL=0.01mg/kg)</td><td style='text-align: center;'>6(以丙烯酸计)</td><td style='text-align: center;'>22</td><td style='text-align: center;'></td></tr><tr><td style='text-align: center;'>11</td><td style='text-align: center;'>1,3,5-三氧环己烷与1,3-二氧环庚烷的聚合物</td><td style='text-align: center;'>25214-85-1</td><td style='text-align: center;'>POM</td><td style='text-align: center;'>5(1,3,5-三氧环己烷:SML);0.05(1,3-二氧环庚烷:SML)</td><td style='text-align: center;'>15(以甲醛计);5(以1,4-丁二醇计)</td><td style='text-align: center;'>15;30</td><td style='text-align: center;'>使用温度不得高于121℃</td></tr><tr><td style='text-align: center;'>12</td><td style='text-align: center;'>1,3,5-三氧环己烷与1,3-二氧环戊烷的聚合物</td><td style='text-align: center;'>24969-26-4</td><td style='text-align: center;'>POM</td><td style='text-align: center;'>5(1,3,5-三氧环己烷:SML);5(1,3-二氧环戊烷:SML);ND[1,4-双(2,3-环氧丙氧基)丁烷,DL=0.01mg/kg:SML]或1[1,4-双(2,3-环氧丙氧基)丁烷,以环氧基团计:QM]</td><td style='text-align: center;'>15(以甲醛计)</td><td style='text-align: center;'>15</td><td style='text-align: center;'>使用温度不得高于121℃;如含有1,4-双(2,3-环氧丙氧基)丁烷,其质量分数不得高于2%,如不含则无需限制其限量;1,4-双(2,3-环氧丙氧基)丁烷易与水基食品模拟物发生反应,可采用残留量筛查迁移量验证其合规性</td></tr></table>

<div style="text-align: center;">表 A.1 食品接触用塑料材料及制品允许使用的树脂及使用要求（续）</div>



<table border=1 style='margin: auto; width: max-content;'><tr><td style='text-align: center;'>序号</td><td style='text-align: center;'>中文名称</td><td style='text-align: center;'>CAS号</td><td style='text-align: center;'>通用类别名</td><td style='text-align: center;'>SML/QMMg/kg</td><td style='text-align: center;'>SML(T)mg/kg</td><td style='text-align: center;'>SML(T)分组编号</td><td style='text-align: center;'>其他要求</td></tr><tr><td style='text-align: center;'>13</td><td style='text-align: center;'>1,3,5-三氧环己烷与环氧乙烷的聚合物</td><td style='text-align: center;'>24969-25-3</td><td style='text-align: center;'>POM</td><td style='text-align: center;'>5(1,3,5-三氧环己烷:SML);ND(环氧乙烷:SML,DL=0.01mg/kg)或1(环氧乙烷:QM)</td><td style='text-align: center;'>15(以甲醛计)</td><td style='text-align: center;'>15</td><td style='text-align: center;'>使用温度不得高于121℃;环氧乙烷易与水基食品模拟物发生反应,可采用残留量筛查迁移量验证其合规性</td></tr><tr><td style='text-align: center;'>14</td><td style='text-align: center;'>1,3-丁二烯均聚物;聚丁二烯</td><td style='text-align: center;'>9003-17-2</td><td style='text-align: center;'>PB</td><td style='text-align: center;'>ND(1,3-丁二烯:SML,DL=0.01mg/kg)</td><td style='text-align: center;'></td><td style='text-align: center;'></td><td style='text-align: center;'></td></tr><tr><td style='text-align: center;'>15</td><td style='text-align: center;'>1,4-丁二胺与1,6-己二酸聚合物</td><td style='text-align: center;'>50327-22-5;50327-77-0</td><td style='text-align: center;'>PA</td><td style='text-align: center;'></td><td style='text-align: center;'></td><td style='text-align: center;'></td><td style='text-align: center;'></td></tr><tr><td style='text-align: center;'>16</td><td style='text-align: center;'>1,4-二氯苯与硫化钠的聚合物</td><td style='text-align: center;'>26125-40-6;25212-74-2</td><td style='text-align: center;'>PPS</td><td style='text-align: center;'>12(1,4-二氯苯:SML)</td><td style='text-align: center;'></td><td style='text-align: center;'></td><td style='text-align: center;'>使用温度不得高于121℃</td></tr><tr><td style='text-align: center;'>17</td><td style='text-align: center;'>1,6-己二胺与1,12-十二烷二酸的聚合物</td><td style='text-align: center;'>26098-55-5</td><td style='text-align: center;'>PA</td><td style='text-align: center;'>2.4(1,6-己二胺:SML)</td><td style='text-align: center;'></td><td style='text-align: center;'></td><td style='text-align: center;'></td></tr><tr><td style='text-align: center;'>18</td><td style='text-align: center;'>1,6-己二胺与1,6-己二酸、ε-己内酰胺和双(4-氨基环己基)甲烷的聚合物</td><td style='text-align: center;'>25053-13-8</td><td style='text-align: center;'>PA</td><td style='text-align: center;'>2.4(1,6-己二胺:SML);0.05[双(4-氨基环己基)甲烷:SML]</td><td style='text-align: center;'>15(以己内酰胺计)</td><td style='text-align: center;'>4</td><td style='text-align: center;'></td></tr><tr><td style='text-align: center;'>19</td><td style='text-align: center;'>1,6-己二胺与1,6-己二酸的聚合物</td><td style='text-align: center;'>32131-17-2</td><td style='text-align: center;'>PA</td><td style='text-align: center;'>2.4(1,6-己二胺:SML)</td><td style='text-align: center;'></td><td style='text-align: center;'></td><td style='text-align: center;'></td></tr><tr><td style='text-align: center;'>20</td><td style='text-align: center;'>1,6-己二胺与1,6-己二酸和对苯二甲酸的聚合物</td><td style='text-align: center;'>25776-72-1</td><td style='text-align: center;'>PA</td><td style='text-align: center;'>2.4(1,6-己二胺:SML)</td><td style='text-align: center;'>7.5(以对苯二甲酸计)</td><td style='text-align: center;'>28</td><td style='text-align: center;'></td></tr><tr><td style='text-align: center;'>21</td><td style='text-align: center;'>1,6-己二胺与对苯二甲酸(1:1)的聚合物与ε-己内酰胺(或其钠盐)的聚合物</td><td style='text-align: center;'>51025-80-0</td><td style='text-align: center;'>PA</td><td style='text-align: center;'>2.4(1,6-己二胺:SML)</td><td style='text-align: center;'>15(以己内酰胺计);7.5(以对苯二甲酸计)</td><td style='text-align: center;'>4;28</td><td style='text-align: center;'></td></tr></table>

<div style="text-align: center;">表 A.1 食品接触用塑料材料及制品允许使用的树脂及使用要求（续）</div>



<table border=1 style='margin: auto; width: max-content;'><tr><td style='text-align: center;'>序号</td><td style='text-align: center;'>中文名称</td><td style='text-align: center;'>CAS号</td><td style='text-align: center;'>通用类别名</td><td style='text-align: center;'>SML/QMMg/kg</td><td style='text-align: center;'>SML(T)mg/kg</td><td style='text-align: center;'>SML(T)分组编号</td><td style='text-align: center;'>其他要求</td></tr><tr><td style='text-align: center;'>22</td><td style='text-align: center;'>1,6-己二胺与癸二酸的聚合物;聚癸二酰己二胺</td><td style='text-align: center;'>9008-66-6;9011-52-3,6422-99-7</td><td style='text-align: center;'>PA</td><td style='text-align: center;'>2.4(1,6-己二胺:SML)</td><td style='text-align: center;'></td><td style='text-align: center;'></td><td style='text-align: center;'></td></tr><tr><td style='text-align: center;'>23</td><td style='text-align: center;'>1,6-己二胺与间苯二甲酸和对苯二甲酸的聚合物</td><td style='text-align: center;'>25750-23-6</td><td style='text-align: center;'>PA</td><td style='text-align: center;'>2.4(1,6-己二胺:SML)</td><td style='text-align: center;'>5(以间苯二甲酸计);7.5(以对苯二甲酸计)</td><td style='text-align: center;'>27;28</td><td style='text-align: center;'></td></tr><tr><td style='text-align: center;'>24</td><td style='text-align: center;'>1,6-己二酸与1,4-丁二醇、六亚甲基二异氰酸酯、1,6-己二醇和2,2-二甲基-1,3-丙二醇的聚合物</td><td style='text-align: center;'>29891-05-2</td><td style='text-align: center;'>PUR或PU</td><td style='text-align: center;'>1(六亚甲基二异氰酸酯,以异氰酸根计:QM);0.05(1,6-己二醇:SML);0.05(2,2-二甲基-1,3-丙二醇:SML)</td><td style='text-align: center;'>ND(以异氰酸根计,DL=0.01mg/kg);5(以1,4-丁二醇计)</td><td style='text-align: center;'>17;30</td><td style='text-align: center;'>使用温度不得高于200℃;六亚甲基二异氰酸酯易与水基食品模拟物发生反应,可采用残留量筛查迁移量验证其合规性;2,2-二甲基-1,3-丙二醇的质量分数不得高于2%</td></tr><tr><td style='text-align: center;'>25</td><td style='text-align: center;'>1,6-己二酸与1,4-丁二醇和六亚甲基二异氰酸酯的聚合物</td><td style='text-align: center;'>28476-49-5</td><td style='text-align: center;'>PUR或PU</td><td style='text-align: center;'>1(六亚甲基二异氰酸酯,以异氰酸根计:QM)</td><td style='text-align: center;'>ND(以异氰酸根计,DL=0.01mg/kg);5(以1,4-丁二醇计)</td><td style='text-align: center;'>17;30</td><td style='text-align: center;'>使用温度不得高于200℃;六亚甲基二异氰酸酯易与水基食品模拟物发生反应,可采用残留量筛查迁移量验证其合规性</td></tr><tr><td style='text-align: center;'>26</td><td style='text-align: center;'>1,6-己二醇与1,6-己二醇和2,2-二甲基-1,3-丙二醇的聚合物</td><td style='text-align: center;'>25214-14-6</td><td style='text-align: center;'>PUR或PU</td><td style='text-align: center;'>0.05(2,2-二甲基-1,3-丙二醇:SML);0.05(1,6-己二醇:SML)</td><td style='text-align: center;'></td><td style='text-align: center;'></td><td style='text-align: center;'>不得用于接触乙醇含量超过8%(体积分数)的食品</td></tr><tr><td style='text-align: center;'>27</td><td style='text-align: center;'>1-丁烯均聚物;聚1-丁烯</td><td style='text-align: center;'>9003-28-5</td><td style='text-align: center;'>PB-1</td><td style='text-align: center;'></td><td style='text-align: center;'></td><td style='text-align: center;'></td><td style='text-align: center;'></td></tr><tr><td style='text-align: center;'>28</td><td style='text-align: center;'>1-丁烯与丙烯的聚合物</td><td style='text-align: center;'>29160-13-2</td><td style='text-align: center;'>PB-1</td><td style='text-align: center;'></td><td style='text-align: center;'></td><td style='text-align: center;'></td><td style='text-align: center;'>聚合物中1-丁烯结构单元占最大质量分数</td></tr></table>

<div style="text-align: center;">表 A.1 食品接触用塑料材料及制品允许使用的树脂及使用要求（续）</div>



<table border=1 style='margin: auto; width: max-content;'><tr><td style='text-align: center;'>序号</td><td style='text-align: center;'>中文名称</td><td style='text-align: center;'>CAS号</td><td style='text-align: center;'>通用类别名</td><td style='text-align: center;'>SML/QMMg/kg</td><td style='text-align: center;'>SML(T)mg/kg</td><td style='text-align: center;'>SML(T)分组编号</td><td style='text-align: center;'>其他要求</td></tr><tr><td style='text-align: center;'>29</td><td style='text-align: center;'>1-丁烯与乙烯的聚合物</td><td style='text-align: center;'>25087-34-7</td><td style='text-align: center;'>PB-1</td><td style='text-align: center;'></td><td style='text-align: center;'></td><td style='text-align: center;'></td><td style='text-align: center;'>聚合物中乙烯结构单元的质量分数应不高于9.5%</td></tr><tr><td style='text-align: center;'>30</td><td style='text-align: center;'>2,6-二甲基苯酚与2,3,6-三甲基苯酚的聚合物</td><td style='text-align: center;'>58295-79-7</td><td style='text-align: center;'>PPE</td><td style='text-align: center;'>0.05(2,6-二甲基苯酚:SML);0.05(2,3,6-三甲基苯酚:SML)</td><td style='text-align: center;'></td><td style='text-align: center;'></td><td style='text-align: center;'></td></tr><tr><td style='text-align: center;'>31</td><td style='text-align: center;'>2-丙烯酸与硅酸(H4SiO4)四甲酯聚合物的锌盐</td><td style='text-align: center;'>1338452-06-4</td><td style='text-align: center;'>PAA</td><td style='text-align: center;'>5(锌:SML)</td><td style='text-align: center;'>6(以丙烯酸计)</td><td style='text-align: center;'>22</td><td style='text-align: center;'>不得与食品直接接触,应通过聚丙烯(厚度不低于30μm)或线型低密度聚乙烯(厚度不低于50μm)等材质与食品隔开</td></tr><tr><td style='text-align: center;'>32</td><td style='text-align: center;'>3-(4-羟基-3-甲氧基苯基)丙基封端的聚二甲基硅氧烷和硅树脂与4,4&#x27;-二羟基二苯基丙烷、碳酰二氯和4-(1-甲基-1-苯乙基)苯酚的聚合物</td><td style='text-align: center;'>202483-49-6</td><td style='text-align: center;'>PC</td><td style='text-align: center;'>0.05(4,4&#x27;-二羟基二苯基丙烷/双酚A:SML);ND(碳酰二氯:SML,DL=0.01mg/kg)或1(碳酰二氯:QM);0.05[4-(1-甲基-1-苯乙基)苯酚:SML]</td><td style='text-align: center;'>ND[以3-(4-羟基-3-甲氧基苯基)丙烯计,DL=0.01mg/kg]</td><td style='text-align: center;'>33</td><td style='text-align: center;'>不得用于生产婴幼儿专用食品接触材料及制品,不得用于接触乙醇含量超过50%(体积分数)的食品;碳酰二氯易与水基食品模拟物发生反应,可采用残留量筛查迁移量验证其合规性</td></tr><tr><td style='text-align: center;'>33</td><td style='text-align: center;'>4,4&#x27;-(4,4&#x27;-异亚丙基二苯氧基)双(邻苯二甲酸酐)与1,3-苯二胺的聚合物</td><td style='text-align: center;'>61128-46-9</td><td style='text-align: center;'>PEI</td><td style='text-align: center;'>0.05[4,4&#x27;-(4,4&#x27;-异亚丙基二苯氧基)双(邻苯二甲酸酐):SML];0.05(4,4&#x27;-二羟基二苯基丙烷/双酚A:SML);ND(1,3-苯二胺:SML,DL=0.01mg/kg)</td><td style='text-align: center;'></td><td style='text-align: center;'></td><td style='text-align: center;'>不得用于生产婴幼儿专用食品接触材料及制品</td></tr><tr><td style='text-align: center;'>34</td><td style='text-align: center;'>4,4&#x27;-(4,4&#x27;-异亚丙基二苯氧基)双(邻苯二甲酸酐)与4,4&#x27;-磺酰基双苯胺的聚合物</td><td style='text-align: center;'>77699-82-2</td><td style='text-align: center;'>PEI</td><td style='text-align: center;'>0.05[(4,4&#x27;-异亚丙基二苯氧基)双(邻苯二甲酸酐):SML];0.05(4,4&#x27;-二羟基二苯基丙烷/双酚A:SML);5(4,4&#x27;-磺酰基双苯胺:SML)</td><td style='text-align: center;'></td><td style='text-align: center;'></td><td style='text-align: center;'>不得用于生产婴幼儿专用食品接触材料及制品</td></tr></table>

<div style="text-align: center;">表 A.1 食品接触用塑料材料及制品允许使用的树脂及使用要求（续）</div>



<table border=1 style='margin: auto; width: max-content;'><tr><td style='text-align: center;'>序号</td><td style='text-align: center;'>中文名称</td><td style='text-align: center;'>CAS号</td><td style='text-align: center;'>通用类别名</td><td style='text-align: center;'>SML/QMMg/kg</td><td style='text-align: center;'>SML(T)mg/kg</td><td style='text-align: center;'>SML(T)分组编号</td><td style='text-align: center;'>其他要求</td></tr><tr><td style='text-align: center;'>35</td><td style='text-align: center;'>4,4&#x27;-二氟二苯甲酮与对苯二酚的聚合物</td><td style='text-align: center;'>29658-26-2</td><td style='text-align: center;'>PEEK</td><td style='text-align: center;'>0.05(4,4&#x27;-二氟二苯甲酮;SML);0.6(对苯二酚;SML)</td><td style='text-align: center;'></td><td style='text-align: center;'></td><td style='text-align: center;'></td></tr><tr><td style='text-align: center;'>36</td><td style='text-align: center;'>4,4&#x27;-二羟基二苯基丙烷和环氧氯丙烷的聚合物与甲基丙烯酸、顺丁烯二酸酐和甲苯二异氰酸酯的聚合物</td><td style='text-align: center;'>—</td><td style='text-align: center;'>双酚A型环氧树脂</td><td style='text-align: center;'>0.05(4,4&#x27;-二羟基二苯基丙烷/双酚A;SML);ND(环氧氯丙烷:SML,DL=0.01mg/kg)或1(环氧氯丙烷:QM);1[甲苯二异氰酸酯(2,4-与2,6-异构体的混合物),以异氰酸根计:QM];9mg/6dm²[以双酚A二缩水甘油醚(BADGE)、BADGE·H2O和BADGE·2H2O之和计:QM]或9[以BADGE、BADGE·H2O和BADGE·2H2O之和计:SML(T)];1mg/6dm²[以BADGE·HCl、BADGE·2HCl和BADGE·H2O·HCl之和计;QM]或1[以BADGE·HCl、BADGE·2HCl和BADGE·H2O·HCl之和计:SML(T)]</td><td style='text-align: center;'>30(以顺丁烯二酸计);ND(以异氰酸根计,DL=0.01mg/kg);6(以甲基丙烯酸计)</td><td style='text-align: center;'>3;17;23</td><td style='text-align: center;'>不得用于生产婴幼儿专用食品接触材料及制品;环氧氯丙烷易与水基食品模拟物发生反应,可采用残留量筛查迁移量验证其合规性</td></tr><tr><td style='text-align: center;'>37</td><td style='text-align: center;'>4,4&#x27;-二羟基二苯基丙烷与1,1&#x27;-磺酰基-双(4-氯苯)的聚合物</td><td style='text-align: center;'>25154-01-2</td><td style='text-align: center;'>PSU</td><td style='text-align: center;'>0.05(4,4&#x27;-二羟基二苯基丙烷/双酚A;SML);0.05[1,1&#x27;-磺酰基-双(4-氯苯):SML]</td><td style='text-align: center;'></td><td style='text-align: center;'></td><td style='text-align: center;'>不得用于生产婴幼儿专用食品接触材料及制品,使用温度不得高于121℃</td></tr><tr><td style='text-align: center;'>38</td><td style='text-align: center;'>4,4&#x27;-二羟基二苯基丙烷与3-氯邻苯二甲酸酐、4-氯邻苯二甲酸酐、邻苯二甲酸酐和1,3-苯二胺的聚合物</td><td style='text-align: center;'>536741-00-1</td><td style='text-align: center;'>PEI</td><td style='text-align: center;'>0.05(4,4&#x27;-二羟基二苯基丙烷/双酚A;SML);0.05(3-氯邻苯二甲酸酐,以3-氯邻苯二甲酸计;SML);0.05(4-氯邻苯二甲酸酐,以4-氯邻苯二甲酸计;SML);ND(1,3-苯二胺:SML,DL=0.002mg/kg)</td><td style='text-align: center;'></td><td style='text-align: center;'></td><td style='text-align: center;'>不得用于生产婴幼儿专用食品接触材料及制品</td></tr></table>

<div style="text-align: center;">表 A.1 食品接触用塑料材料及制品允许使用的树脂及使用要求（续）</div>



<table border=1 style='margin: auto; width: max-content;'><tr><td style='text-align: center;'>序号</td><td style='text-align: center;'>中文名称</td><td style='text-align: center;'>CAS号</td><td style='text-align: center;'>通用类别名</td><td style='text-align: center;'>SML/QMMg/kg</td><td style='text-align: center;'>SML(T)mg/kg</td><td style='text-align: center;'>SML(T)分组编号</td><td style='text-align: center;'>其他要求</td></tr><tr><td style='text-align: center;'>39</td><td style='text-align: center;'>4,4&#x27;-二羟基二苯基丙烷与3-氯邻苯二甲酸酐、4-氯邻苯二甲酸酐和1,3-苯二胺的聚合物，以4-(1-甲基-1-苯乙基)苯酚为封端剂</td><td style='text-align: center;'>911701-92-3</td><td style='text-align: center;'>PEI</td><td style='text-align: center;'>0.05(4,4&#x27;-二羟基二苯基丙烷/双酚A:SML)；0.05(3-氯邻苯二甲酸酐，以3-氯邻苯二甲酸:SML)；0.05(4-氯邻苯二甲酸酐，以4-氯邻苯二甲酸计:SML)；ND(1,3-苯二胺:SML,DL=0.002mg/kg)；0.05[4-(1-甲基-1-苯乙基)苯酚:SML]</td><td style='text-align: center;'></td><td style='text-align: center;'></td><td style='text-align: center;'>不得用于生产婴幼儿专用食品接触材料及制品</td></tr><tr><td style='text-align: center;'>40</td><td style='text-align: center;'>4,4&#x27;-二羟基二苯基丙烷与环氧氯丙烷的聚合物</td><td style='text-align: center;'>25068-38-6</td><td style='text-align: center;'>双酚A型环氧树脂</td><td style='text-align: center;'>0.05(4,4&#x27;-二羟基二苯基丙烷/双酚A:SML)；ND(环氧氯丙烷:SML,DL=0.01mg/kg)或1(环氧氯丙烷:QM)；9mg/6dm²[以BADGE、BADGE·H2O和BADGE·2H2O之和计:QM]或9[以BADGE、BADGE·H2O和BADGE·2H2O之和计:SML(T)]；1mg/6dm²[以BADGE·HCl、BADGE·2HCl和BADGE·H2O·HCl之和计:QM]或1[以BADGE·HCl、BADGE·2HCl和BADGE·H2O·HCl之和计:SML(T)]</td><td style='text-align: center;'></td><td style='text-align: center;'></td><td style='text-align: center;'>不得用于生产婴幼儿专用食品接触材料及制品；环氧氯丙烷易与水基食品模拟物发生反应，可采用残留量筛查迁移量验证其合规性</td></tr><tr><td style='text-align: center;'>41</td><td style='text-align: center;'>4,4&#x27;-磺酰基二苯酚与4,4&#x27;-二氯二苯砜的聚合物；4,4&#x27;-磺酰基二苯酚与1,1&#x27;-磺酰基二(4-氯苯)的聚合物</td><td style='text-align: center;'>25667-42-9,25608-63-3</td><td style='text-align: center;'>PESU</td><td style='text-align: center;'>0.05(4,4&#x27;-磺酰基二苯酚/双酚S:SML)；0.05[1,1&#x27;-磺酰基二(4-氯苯):SML]</td><td style='text-align: center;'></td><td style='text-align: center;'></td><td style='text-align: center;'></td></tr></table>

<div style="text-align: center;">表 A.1 食品接触用塑料材料及制品允许使用的树脂及使用要求（续）</div>



<table border=1 style='margin: auto; width: max-content;'><tr><td style='text-align: center;'>序号</td><td style='text-align: center;'>中文名称</td><td style='text-align: center;'>CAS号</td><td style='text-align: center;'>通用类别名</td><td style='text-align: center;'>SML/QMMg/kg</td><td style='text-align: center;'>SML(T)mg/kg</td><td style='text-align: center;'>SML(T)分组编号</td><td style='text-align: center;'>其他要求</td></tr><tr><td style='text-align: center;'>42</td><td style='text-align: center;'>4,4&#x27;-联苯二酚与1,1&#x27;-磺酰基二(4-氯苯)的聚合物</td><td style='text-align: center;'>25608-64-4;25839-81-0</td><td style='text-align: center;'>PPSU</td><td style='text-align: center;'>6(4,4&#x27;-联苯二酚:SML);0.05[1,1&#x27;-磺酰基二(4-氯苯):SML]</td><td style='text-align: center;'></td><td style='text-align: center;'></td><td style='text-align: center;'></td></tr><tr><td style='text-align: center;'>43</td><td style='text-align: center;'>4-甲基-1-戊烯与1-癸烯的聚合物</td><td style='text-align: center;'>25155-83-3</td><td style='text-align: center;'>PMP</td><td style='text-align: center;'>0.05(4-甲基-1-戊烯:SML);0.05(1-癸烯:SML)</td><td style='text-align: center;'></td><td style='text-align: center;'></td><td style='text-align: center;'>聚合物中4-甲基-1-戊烯的量应不低于95%(摩尔比)</td></tr><tr><td style='text-align: center;'>44</td><td style='text-align: center;'>4-甲基-1-戊烯与1-十八碳烯和1-十六碳烯的聚合物</td><td style='text-align: center;'>81229-87-0</td><td style='text-align: center;'>PMP</td><td style='text-align: center;'>0.05(4-甲基-1-戊烯:SML)</td><td style='text-align: center;'></td><td style='text-align: center;'></td><td style='text-align: center;'>聚合物中4-甲基-1-戊烯的量应不低于97%(摩尔比)</td></tr><tr><td style='text-align: center;'>45</td><td style='text-align: center;'>6-羟基-2-萘甲酸与N-(4-羟基苯基)乙酰胺的聚合物</td><td style='text-align: center;'>70679-92-4</td><td style='text-align: center;'>LCP</td><td style='text-align: center;'>0.05(6-羟基-2-萘甲酸:SML);0.05[N-(4-羟基苯基)乙酰胺:SML];6(4,4&#x27;-二羟基联苯:SML)</td><td style='text-align: center;'></td><td style='text-align: center;'></td><td style='text-align: center;'>不得用于接触乙醇含量超过8%(体积分数)的食品和含油脂食品;如含有4,4&#x27;-二羟基联苯,其质量分数不得高于2%,如不含则无需限制其限量</td></tr><tr><td style='text-align: center;'>46</td><td style='text-align: center;'>6-羟基-2-萘甲酸与4-羟基苯甲酸、对苯二甲酸、4,4&#x27;-二羟基联苯和N-(4-羟基苯基)乙酰胺的聚合物</td><td style='text-align: center;'>147310-94-9</td><td style='text-align: center;'>LCP</td><td style='text-align: center;'>0.05(6-羟基-2-萘甲酸:SML);6(4,4&#x27;-二羟基联苯:SML);0.05[N-(4-羟基苯基)乙酰胺:SML]</td><td style='text-align: center;'>7.5(以对苯二甲酸计)</td><td style='text-align: center;'>28</td><td style='text-align: center;'>不得用于接触乙醇含量超过8%(体积分数)的食品和含油脂食品</td></tr><tr><td style='text-align: center;'>47</td><td style='text-align: center;'>C18-不饱和脂肪酸二聚体与己内酰胺和六亚甲基二胺的聚合物</td><td style='text-align: center;'>2068097-08-3</td><td style='text-align: center;'>PA</td><td style='text-align: center;'>2.4(1,6-己二胺:SML);0.05[以未氢化不饱和脂肪酸(C18)-二聚物和氢化二聚C18不饱和脂肪酸之和计:SML]</td><td style='text-align: center;'>15(以己内酰胺计)</td><td style='text-align: center;'>4</td><td style='text-align: center;'>不得用于生产婴幼儿专用食品接触材料及制品,仅用于室温灌装并在室温下长期贮存(包括热灌装、巴氏消毒或其他热处理)</td></tr></table>

<div style="text-align: center;">表 A.1 食品接触用塑料材料及制品允许使用的树脂及使用要求（续）</div>



<table border=1 style='margin: auto; width: max-content;'><tr><td style='text-align: center;'>序号</td><td style='text-align: center;'>中文名称</td><td style='text-align: center;'>CAS号</td><td style='text-align: center;'>通用类别名</td><td style='text-align: center;'>SML/QMMg/kg</td><td style='text-align: center;'>SML(T)mg/kg</td><td style='text-align: center;'>SML(T)分组编号</td><td style='text-align: center;'>其他要求</td></tr><tr><td style='text-align: center;'>48</td><td style='text-align: center;'>α-乙酰基-ω-乙酰氧基-聚(亚甲氧基)</td><td style='text-align: center;'>25231-38-3</td><td style='text-align: center;'>POM</td><td style='text-align: center;'></td><td style='text-align: center;'>15(以甲醛计)</td><td style='text-align: center;'>15</td><td style='text-align: center;'>使用温度不得高于121℃</td></tr><tr><td style='text-align: center;'>49</td><td style='text-align: center;'>ε-己内酰胺与聚己二酰己二胺的聚合物；ε-己内酰胺与1,6-己二酸和1,6-己二胺的聚合物</td><td style='text-align: center;'>24993-04-2</td><td style='text-align: center;'>PA</td><td style='text-align: center;'>2.4(1,6-己二胺:SML)</td><td style='text-align: center;'>15(以己内酰胺计)</td><td style='text-align: center;'>4</td><td style='text-align: center;'></td></tr><tr><td style='text-align: center;'>50</td><td style='text-align: center;'>苯乙烯均聚物；聚苯乙烯</td><td style='text-align: center;'>9003-53-6</td><td style='text-align: center;'>PS</td><td style='text-align: center;'></td><td style='text-align: center;'></td><td style='text-align: center;'></td><td style='text-align: center;'></td></tr><tr><td style='text-align: center;'>51</td><td style='text-align: center;'>苯乙烯与1,3-丁二烯的聚合物</td><td style='text-align: center;'>9003-55-8</td><td style='text-align: center;'>PS</td><td style='text-align: center;'>ND(1,3-丁二烯:SML,DL=0.01mg/kg)</td><td style='text-align: center;'></td><td style='text-align: center;'></td><td style='text-align: center;'></td></tr><tr><td style='text-align: center;'>52</td><td style='text-align: center;'>苯乙烯与2-甲基-1,3-丁二烯的聚合物</td><td style='text-align: center;'>25038-32-8</td><td style='text-align: center;'>PS</td><td style='text-align: center;'>ND(2-甲基-1,3-丁二烯:SML,DL=0.01mg/kg)或1(2-甲基-1,3-丁二烯:QM)</td><td style='text-align: center;'></td><td style='text-align: center;'></td><td style='text-align: center;'></td></tr><tr><td style='text-align: center;'>53</td><td style='text-align: center;'>苯乙烯与甲基丙烯酸的聚合物</td><td style='text-align: center;'>9010-92-8</td><td style='text-align: center;'>PS</td><td style='text-align: center;'></td><td style='text-align: center;'>6(以甲基丙烯酸计)</td><td style='text-align: center;'>23</td><td style='text-align: center;'>使用温度不得高于121℃</td></tr><tr><td style='text-align: center;'>54</td><td style='text-align: center;'>苯乙烯与甲基丙烯酸甲酯的聚合物</td><td style='text-align: center;'>25034-86-0</td><td style='text-align: center;'>PS</td><td style='text-align: center;'></td><td style='text-align: center;'>6(以甲基丙烯酸计)</td><td style='text-align: center;'>23</td><td style='text-align: center;'>聚合物中苯乙烯结构单元的质量分数应不低于50%</td></tr><tr><td style='text-align: center;'>55</td><td style='text-align: center;'>丙烯腈与1,3-丁二烯和苯乙烯的聚合物</td><td style='text-align: center;'>9003-56-9</td><td style='text-align: center;'>ABS</td><td style='text-align: center;'>ND(丙烯腈:SML,DL=0.01mg/kg);ND(1,3-丁二烯:SML,DL=0.01mg/kg)</td><td style='text-align: center;'></td><td style='text-align: center;'></td><td style='text-align: center;'></td></tr><tr><td style='text-align: center;'>56</td><td style='text-align: center;'>丙烯腈与苯乙烯的聚合物</td><td style='text-align: center;'>9003-54-7</td><td style='text-align: center;'>AS或SAN</td><td style='text-align: center;'>ND(丙烯腈:SML,DL=0.01mg/kg)</td><td style='text-align: center;'></td><td style='text-align: center;'></td><td style='text-align: center;'></td></tr><tr><td style='text-align: center;'>57</td><td style='text-align: center;'>丙烯均聚物；聚丙烯</td><td style='text-align: center;'>9003-07-0,25085-53-4</td><td style='text-align: center;'>PP</td><td style='text-align: center;'></td><td style='text-align: center;'></td><td style='text-align: center;'></td><td style='text-align: center;'></td></tr><tr><td style='text-align: center;'>58</td><td style='text-align: center;'>丙烯酸丁酯均聚物</td><td style='text-align: center;'>9003-49-0</td><td style='text-align: center;'>PMMA</td><td style='text-align: center;'></td><td style='text-align: center;'>6(以丙烯酸计)</td><td style='text-align: center;'>22</td><td style='text-align: center;'></td></tr></table>

<div style="text-align: center;">表 A.1 食品接触用塑料材料及制品允许使用的树脂及使用要求（续）</div>



<table border=1 style='margin: auto; width: max-content;'><tr><td style='text-align: center;'>序号</td><td style='text-align: center;'>中文名称</td><td style='text-align: center;'>CAS号</td><td style='text-align: center;'>通用类别名</td><td style='text-align: center;'>SML/QMMg/kg</td><td style='text-align: center;'>SML(T)mg/kg</td><td style='text-align: center;'>SML(T)分组编号</td><td style='text-align: center;'>其他要求</td></tr><tr><td style='text-align: center;'>59</td><td style='text-align: center;'>丙烯酸丁酯与甲基丙烯酸甲酯和苯乙烯的聚合物</td><td style='text-align: center;'>27136-15-8</td><td style='text-align: center;'>PMMA</td><td style='text-align: center;'></td><td style='text-align: center;'>6(以丙烯酸计);6(以甲基丙烯酸计)</td><td style='text-align: center;'>22;23</td><td style='text-align: center;'></td></tr><tr><td style='text-align: center;'>60</td><td style='text-align: center;'>丙烯酸甲酯与1,3-丁二烯和丙烯腈的聚合物</td><td style='text-align: center;'>27012-62-0</td><td style='text-align: center;'>PAN</td><td style='text-align: center;'>ND(1,3-丁二烯:SML,DL=0.01mg/kg);ND(丙烯腈:SML,DL=0.01mg/kg)</td><td style='text-align: center;'>6(以丙烯酸计)</td><td style='text-align: center;'>22</td><td style='text-align: center;'>仅用于接触水性、含油脂食品和干性食品,使用温度不得高于66℃</td></tr><tr><td style='text-align: center;'>61</td><td style='text-align: center;'>丙烯与1-丁烯的聚合物</td><td style='text-align: center;'>29160-13-2</td><td style='text-align: center;'>PP</td><td style='text-align: center;'></td><td style='text-align: center;'></td><td style='text-align: center;'></td><td style='text-align: center;'>聚合物中丙烯结构单元占最大质量分数</td></tr><tr><td style='text-align: center;'>62</td><td style='text-align: center;'>丙烯与顺丁烯二酸酐的接枝聚合物</td><td style='text-align: center;'>25722-45-6,107001-49-0</td><td style='text-align: center;'>PP</td><td style='text-align: center;'></td><td style='text-align: center;'>30(以顺丁烯二酸计)</td><td style='text-align: center;'>3</td><td style='text-align: center;'>聚合物中丙烯结构单元占最大质量分数</td></tr><tr><td style='text-align: center;'>63</td><td style='text-align: center;'>丙烯与乙烯的聚合物</td><td style='text-align: center;'>9010-79-1</td><td style='text-align: center;'>PP</td><td style='text-align: center;'></td><td style='text-align: center;'></td><td style='text-align: center;'></td><td style='text-align: center;'>聚合物中丙烯结构单元占最大质量分数</td></tr><tr><td style='text-align: center;'>64</td><td style='text-align: center;'>丙烯与乙烯和1-丁烯的聚合物</td><td style='text-align: center;'>25895-47-0</td><td style='text-align: center;'>PP</td><td style='text-align: center;'></td><td style='text-align: center;'></td><td style='text-align: center;'></td><td style='text-align: center;'>聚合物中丙烯结构单元占最大质量分数</td></tr><tr><td style='text-align: center;'>65</td><td style='text-align: center;'>丙烯与乙烯和5-亚乙基-2-降冰片烯的聚合物</td><td style='text-align: center;'>25038-36-2</td><td style='text-align: center;'>PP</td><td style='text-align: center;'>0.05(5-亚乙基-2-降冰片烯:SML)</td><td style='text-align: center;'></td><td style='text-align: center;'></td><td style='text-align: center;'>聚合物中丙烯结构单元占最大质量分数;含有5-亚乙基-2-降冰片烯的塑料材料及制品接触食品的面积与食品质量比不得高于2dm²/kg</td></tr><tr><td style='text-align: center;'>66</td><td style='text-align: center;'>对苯二甲酸与1,2-乙二醇和2,2&#x27;-氧代二乙醇的聚合物</td><td style='text-align: center;'>25052-77-1</td><td style='text-align: center;'>PET</td><td style='text-align: center;'></td><td style='text-align: center;'>30(以1,2-乙二醇计);7.5(以对苯二甲酸计)</td><td style='text-align: center;'>2;28</td><td style='text-align: center;'></td></tr><tr><td style='text-align: center;'>67</td><td style='text-align: center;'>对苯二甲酸(或其二甲酯)与1,4-丁二醇、癸二酸和六亚甲基二异氰酸酯的聚合物</td><td style='text-align: center;'></td><td style='text-align: center;'>PBT</td><td style='text-align: center;'>1(六亚甲基二异氰酸酯,以异氰酸根计:QM);0.6(四氢呋喃:SML)</td><td style='text-align: center;'>ND(以异氰酸根计,DL=0.01mg/kg);7.5(以对苯二甲酸计);5(以1,4-丁二醇计)</td><td style='text-align: center;'>17;28;30</td><td style='text-align: center;'>使用温度不得高于100℃;六亚甲基二异氰酸酯易与水基食品模拟物发生反应,可采用残留量筛查迁移量验证其合规性</td></tr></table>

<div style="text-align: center;">表 A.1 食品接触用塑料材料及制品允许使用的树脂及使用要求（续）</div>
