Repository: otw1248/builddlake

File: dlake/gov/stdgb/foodsafty/GB 4806.8-2022 食品安全国家标准 食品接触用纸和纸板材料及制品_output.md


# 中华人民共和国国家标准

GB 4806.8—2022

# 食品安全国家标准 食品接触用纸和纸板材料及制品

2022-06-30 发布

2023-06-30 实施

## 前言

本标准代替 GB 4806.8—2016《食品安全国家标准 食品接触用纸和纸板材料及制品》。

本标准与 GB 4806.8—2016 相比，主要变化如下：

——修改了范围；

——修改了术语和定义；

——修改了原料要求；

——修改了感官要求；

——修改了理化指标，增加了其他理化指标；

——修改了微生物检测方法；

——增加了其他技术要求；

——修改了迁移试验；

——修改了附录 A 和附录 B；

——增加了附录 C。

# 食品安全国家标准 食品接触用纸和纸板材料及制品

## 1 范围

本标准适用于食品接触用纸和纸板材料及制品。

## 2 术语和定义

### 2.1 食品接触用纸和纸板材料及制品

在正常使用条件下，各种已经或预期可能与食品或食品添加剂（以下简称食品）接触，或其成分可能转移到食品中的纸和纸板材料及制品，包括涂蜡纸、硅油纸和纸浆模塑制品等。

### 2.2 纸浆模塑制品

以纸浆为主要原料，按产品用途所需形状，通过成型、模压、干燥等工艺制作成型的制品。

## 3 基本要求

食品接触用纸和纸板材料及制品应符合 GB 4806.1 的规定。

## 4 技术要求

### 4.1 原料要求

4.1.1 食品接触用纸和纸板材料及制品使用的原料不应对人体健康产生危害。纤维原料应以植物纤维为主，含有的合成纤维原料应符合相应食品安全国家标准的要求。

4.1.2 食品接触用纸和纸板材料及制品中添加剂的使用应符合 GB 9685 及相关公告的规定。

### 4.2 感官要求

感官要求应符合表1的规定。

<div style="text-align: center;">表 1 感官要求</div>



<table border=1 style='margin: auto; width: max-content;'><tr><td style='text-align: center;'>项目</td><td style='text-align: center;'>要求</td></tr><tr><td style='text-align: center;'>感官</td><td style='text-align: center;'>色泽正常，无异臭、霉斑或其他污物</td></tr><tr><td style='text-align: center;'>浸泡液</td><td style='text-align: center;'>迁移试验所得浸泡液不应有异常着色 $ ^{a} $ 、异臭等感官性能的劣变</td></tr><tr><td colspan="2">未经漂白和未添加着色剂的纸和纸板的脱色不被视为异常着色。</td></tr></table>

### 4.3 理化指标

#### 4.3.1 通用理化指标

4.3.1.1 预期直接接触液态食品、表面有游离水或游离脂肪食品的纸和纸板材料及制品应符合表2的规定。

<div style="text-align: center;">表 2 迁移物指标</div>



<table border=1 style='margin: auto; width: max-content;'><tr><td style='text-align: center;'>项目</td><td style='text-align: center;'>指标</td><td style='text-align: center;'>检测方法</td></tr><tr><td style='text-align: center;'>总迁移量a/(mg/dm²)b≤</td><td style='text-align: center;'>10</td><td style='text-align: center;'>GB 31604.8</td></tr><tr><td style='text-align: center;'>重金属(以Pb计)c/(mg/kg)4%乙酸(体积分数)(60℃,2h)≤</td><td style='text-align: center;'>1</td><td style='text-align: center;'>GB 31604.9</td></tr><tr><td colspan="3">a表面覆蜡的纸和纸板材料及制品除外。如果按照规定选择的食品模拟物测得的总迁移量超过限量时,应按照GB 31604.8测定三氯甲烷提取物,并以测得的三氯甲烷提取量进行结果判定。b婴幼儿专用食品接触纸和纸板材料及制品应根据实际使用中的面积体积比将结果单位换算为mg/kg,且限量为≤60mg/kg。c仅适用于预期接触水性食品或表面有游离水食品的纸和纸板材料及制品。</td></tr></table>

4.3.1.2 食品接触用纸和纸板材料及制品应符合表3的规定。与食用、烹饪或者加工前需经去皮、去壳或清洗的食品接触的纸和纸板材料及制品除外。

<div style="text-align: center;">表 3 残留物指标</div>



<table border=1 style='margin: auto; width: max-content;'><tr><td style='text-align: center;'>项目</td><td style='text-align: center;'>指标</td><td style='text-align: center;'>检测方法</td></tr><tr><td style='text-align: center;'>铅(Pb)/(mg/kg) $ ^{a} $</td><td style='text-align: center;'>3.0</td><td style='text-align: center;'>GB 31604.34 或 GB 31604.49</td></tr><tr><td style='text-align: center;'>砷(As)/(mg/kg) $ ^{a} $</td><td style='text-align: center;'>1.0</td><td style='text-align: center;'>GB 31604.38 或 GB 31604.49</td></tr><tr><td style='text-align: center;'>荧光性物质波长 254 nm 和 365 nm</td><td style='text-align: center;'>阴性</td><td style='text-align: center;'>GB 31604.47</td></tr><tr><td style='text-align: center;'>甲醛/(mg/dm $ ^{2} $ ) $ ^{b} $</td><td style='text-align: center;'>1.0</td><td style='text-align: center;'>水提取试液按照附录 A 制备,测定按照 GB 31604.48进行(不进行迁移试验)</td></tr><tr><td style='text-align: center;'>1,3-二氯-2-丙醇/(μg/L)</td><td style='text-align: center;'>不得检出(DL=2 μg/L)</td><td style='text-align: center;'>水提取试液按照附录 A 制备,测定按照附录 C 进行</td></tr><tr><td style='text-align: center;'>3-氯-1,2-丙二醇/(μg/L)</td><td style='text-align: center;'>12</td><td style='text-align: center;'>水提取试液按照附录 A 制备,测定按照附录 C 进行</td></tr><tr><td colspan="3">$ ^{a} $ 以单位纸或纸板质量的物质毫克数计。 $ ^{b} $ 以单位纸或纸板面积的物质毫克数计。纸和纸板材料及制品的面积仅以单面计算。</td></tr></table>

#### 4.3.2 其他理化指标

食品接触用纸和纸板材料及制品应符合 GB 9685 及相关公告对添加剂的特定迁移限量（SML）、特定迁移总量限量 $$ SML(T) $$ 和最大残留量(QM)等理化指标的规定。

### 4.4 微生物限量

预期与食品直接接触，且不经消毒或清洗直接使用的纸和纸板材料及制品的微生物应符合表4的

规定。与食用、烹饪或者加工前需经去皮、去壳或者清洗的食品接触的纸和纸板材料及制品除外。

<div style="text-align: center;">表 4 微生物限量</div>



<table border=1 style='margin: auto; width: max-content;'><tr><td style='text-align: center;'>项目</td><td style='text-align: center;'>限量</td><td style='text-align: center;'>检测方法</td></tr><tr><td style='text-align: center;'>大肠菌群/(50 cm²)</td><td style='text-align: center;'>不得检出</td><td style='text-align: center;'>GB 14934</td></tr><tr><td style='text-align: center;'>沙门氏菌/(50 cm²)</td><td style='text-align: center;'>不得检出</td><td style='text-align: center;'>GB 14934</td></tr><tr><td style='text-align: center;'>霉菌/(CFU/g)</td><td style='text-align: center;'>50</td><td style='text-align: center;'>在无菌环境下将样品剪成约5 mm×5 mm的纸屑，然后按照GB 4789.15中针对固体样品的方法检验计数</td></tr></table>

### 4.5 其他技术要求

使用了涂料、油墨和（或）黏合剂等材料的食品接触用纸和纸板材料及制品，还应符合涂料、油墨和（或）黏合剂等相应食品安全国家标准的规定。

## 5 其他

### 5.1 迁移试验

#### 5.1.1 一般要求

迁移试验应按 GB 31604.1 和 GB 5009.156 的规定执行，本标准中有特殊规定的除外。

#### 5.1.2 特殊要求

5.1.2.1 部分食品接触用滤纸的特定迁移量测定应按附录 B 进行迁移试验预处理。

5.1.2.2 对不适合采用液态食品模拟物进行迁移试验的食品接触用纸和纸板材料及制品，可采用实际或预期接触的食品或有科学证据支持的其他食品模拟物进行测试。

### 5.2 标签标识

标签标识应符合 GB 4806.1 的规定。

## 附录 A

# 水提取试液的制备

### A.1 原理

根据食品接触用纸和纸板材料及制品的预期用途，用一定温度的冷水或热水对经过裁切或剪碎的纸和纸板试样进行提取，获得的试液用于目标分析物的测定。

### A.2 试剂

水。

注：水应符合目标分析物检测方法的要求。

### A.3 仪器与设备

A.3.1 天平, 感量 0.01 g。

A.3.2 具塞三角烧瓶,500 mL。

A.3.3 恒温水浴槽，精度 $ \pm2 $  ℃。

A.3.4 过滤装置，配 G4 玻璃砂芯漏斗和 500 mL 滤瓶。

### A.4 试样制备

将取得的纸和纸板样品裁切或剪碎成约  $ 1 \, cm^{2} $  的小块，试样量至少为目标分析物测定方法要求的试样份数  $ \times 10 \, g $  。制样时应戴上洁净的手套，避免手直接接触样品。

### A.5 提取

#### A.5.1 称样

称取试样 10 g（精确到 0.01 g）。当检测结果以  $ mg/dm^{2} $  表示时，需测量所称取的 10 g 试样对应的纸和纸板的面积。可根据需要增加称样量，但不得超过 20 g。

#### A.5.2 热水提取

产品预期接触食品的温度超过  $ 40^{\circ}C $  时，将试样置于具塞三角烧瓶中，加入 200 mL 沸水，盖上塞子。将烧瓶置于恒温水浴槽中，控制温度为  $ 80^{\circ}C \pm 2^{\circ}C $ ，时间为  $ 2 h \pm 5 min $ ，不时振摇。将溶液从烧瓶中转移至 250 mL 容量瓶中，并用  $ 80^{\circ}C $  的水冲洗试样 2 次，洗涤液并入容量瓶中。如有必要，用过滤装置过滤提取液和洗涤液，滤液转移至 250 mL 容量瓶中。容量瓶中的试液冷却至  $ 23^{\circ}C \pm 2^{\circ}C $  后，用水定容至刻度，待测。不加试样，按照同样方法处理获得热水空白试样溶液。

#### A.5.3 冷水提取

产品预期接触食品的温度不超过  $ 40^{\circ} $ C 时，将试样放入具塞三角烧瓶中，加入 200 mL 水，盖上塞

子，于  $ 23^{\circ}C \pm 2^{\circ}C $  的温度下放置 24 h，不时振摇。将溶液从烧瓶中转移至 250 mL 容量瓶中，并用水冲洗试样 2 次，洗涤液并入容量瓶中。如有必要，用过滤装置过滤提取液和洗涤液，滤液转移至 250 mL 容量瓶中，用水定容至刻度，待测。不加试样，按照同样方法处理获得冷水空白试样溶液。

## 附录 B

## 食品接触用滤纸的迁移试验预处理

B.1 预期接触水性食品的热过滤用纸（如茶叶滤纸、咖啡滤纸等）的特定迁移量采用附录 A 的热水提取方法所得试液进行测定。

B.2 其他食品生产经营用滤纸的特定迁移量按下列方式进行迁移试验预处理：

a） $ 1\ L/dm^{2}\leq $  过滤总量 $ \leq10\ L/dm^{2} $  时，将食品或食品模拟物按 $ 0.5\ L/dm^{2} $  的比例通过待测试样并弃去，再按 $ 0.5\ L/dm^{2} $  的比例将一份新的食品或食品模拟物通过该试样，滤液用于分析。

b) 过滤总量 $ >10\ L/dm^{2} $  时，将食品或食品模拟物按 $ 1\ L/dm^{2} $  的比例通过待测试样并弃去，再按 $ 1\ L/dm^{2} $  的比例使一份新的食品或食品模拟物通过该试样，滤液用于分析。

## 附录 C

水提取液中 1,3-二氯-2-丙醇和 3-氯-1,2-丙二醇含量的测定

### C.1 原理

按照附录 A 制得的纸和纸板样品水提取液，经硅藻土固相萃取小柱净化，乙酸乙酯洗脱，洗脱液浓缩后经七氟丁酰基咪唑衍生化，采用气相色谱-质谱法进行检测，峰面积内标法定量。

### C.2 试剂和材料

除非另有说明，所用试剂均为分析纯，水为 GB/T 6682 规定的一级水。

#### C.2.1 试剂

C.2.1.1 正己烷 $ \left(\mathrm{C}_{6}\mathrm{H}_{14}\right) $ ：色谱纯。

C.2.1.2 乙酸乙酯 $ \left(\mathrm{C}_{4}\mathrm{H}_{8}\mathrm{O}_{2}\right) $ 

C.2.1.3 氯化钠(NaCl)。

C.2.1.4 无水硫酸钠 $ \left(\mathrm{Na}_{2}\mathrm{SO}_{4}\right) $ 。

C.2.1.5 七氟丁酰基咪唑 $ \left(\mathrm{C}_{7}\mathrm{H}_{3}\mathrm{F}_{7}\mathrm{N}_{2}\mathrm{O}\right) $ ，CAS号：32477-35-3。

#### C.2.2 试剂配制

氯化钠溶液（20%，质量分数）：称取 20 g 氯化钠，加入 80 mL 水并使氯化钠完全溶解，混合均匀。

#### C.2.3 标准品

C.2.3.1 1,3-二氯-2-丙醇 $ \left(\mathrm{C}_{3}\mathrm{H}_{6}\mathrm{Cl}_{2}\mathrm{O}\right) $ ，CAS号：96-23-1，英文简称：1,3-DCP）：纯度≥98%，或经国家认证并授予标准物质证书的标准物质。

C.2.3.2 3-氯-1,2-丙二醇 $ \left(\mathrm{C}_{3}\mathrm{H}_{7}\mathrm{ClO}_{2}\right) $ ，CAS号：96-24-2，英文简称：3-MCPD：纯度≥98%，或经国家认证并授予标准物质证书的标准物质。

C.2.3.3 1,3-二氯-2-丙醇- $ D_{5} $  ( $ C_{3}HCl_{2}OD_{5} $ ，CAS号：1173020-20-6，英文简称：1,3-DCP- $ D_{5} $ )：纯度≥98%，或经国家认证并授予标准物质证书的标准物质。

C.2.3.4 3-氯-1,2-丙二醇- $ D_{5} $  ( $ C_{3}H_{2}ClO_{2}D_{5} $ , CAS号: 342611-01-2, 英文简称: 3-MCPD- $ D_{5} $ ): 纯度≥98%, 或经国家认证并授予标准物质证书的标准物质。

#### C.2.4 标准溶液配制

C.2.4.1 氯丙醇混合标准储备液(1 000 mg/L): 分别称取 1,3-DCP(C.2.3.1)与 3-MCPD(C.2.3.2)标准品各 50 mg(精确至 0.1 mg)，用乙酸乙酯溶解后转移至 50 mL 容量瓶中，并用乙酸乙酯定容至刻度，于  $ 0^{\circ}C \sim 4^{\circ}C $  下密闭保存，保存期为 6 个月。

C.2.4.2 氯丙醇混合标准中间液 1(10 mg/L): 准确吸取 0.1 mL 氯丙醇混合标准储备液 (C.2.4.1) 于 10 mL 容量瓶中，用乙酸乙酯定容至刻度，于  $ 0^{\circ}C \sim 4^{\circ}C $  下密闭保存，保存期为 3 个月。

C.2.4.3 氯丙醇混合标准中间液 2(1.0 mg/L): 吸取 1 mL 氯丙醇混合标准中间液 1(C.2.4.2) 于 10 mL

容量瓶中，用乙酸乙酯定容至刻度，于 $ 0^{\circ}C\sim4^{\circ}C $ 下密闭保存，保存期为3个月。

C.2.4.4 氯丙醇混合内标标准储备液（1 000 mg/L）：准确称取 1,3-DCP-D_{5}（C.2.3.3）与 3-MCPD-D_{5}（C.2.3.4）标准品各 5 mg（精确至 0.01 mg），用乙酸乙酯溶解后转移至 5 mL 容量瓶中，并用乙酸乙酯定容至刻度，于 0 ℃～4 ℃ 下密闭保存，保存期为 6 个月。

C.2.4.5 氯丙醇混合内标标准中间液(10 mg/L):准确吸取0.1 mL氯丙醇混合内标标准储备液(C.2.4.4)于10 mL容量瓶中，用乙酸乙酯定容至刻度，于0℃~4℃下密闭保存，保存期为3个月。

C.2.4.6 标准工作溶液：取5支30 mL试管，分别加入5.00 mL水，准确加入0.05 mL氯丙醇混合标准中间液2(C.2.4.3)及0.01 mL、0.025 mL、0.05 mL、0.1 mL氯丙醇混合标准中间液1(C.2.4.2)于试管中，得到氯丙醇浓度分别为 $ 10.0\ \mu g/L $ 、 $ 20.0\ \mu g/L $ 、 $ 50.0\ \mu g/L $ 、 $ 100\ \mu g/L $ 、 $ 200\ \mu g/L $ 的标准工作溶液。标准工作溶液需现配现用，并全部取出按C.4.1进行前处理。

### C.3 仪器和设备

C.3.1 气相色谱-质谱联用仪，配EI源。

C.3.2 分析天平: 感量为  $ 0.000\ 1\ g $  和  $ 0.000\ 01\ g $ 。

C.3.3 微量注射器：0.1 mL、1 mL 和 5 mL。

C.3.4 涡旋混合器。

C.3.5 氮气浓缩装置。

C.3.6 尼龙微孔滤膜：孔径  $ 0.22 \mu m $ 。

C.3.7 硅藻土固相萃取小柱：填料质量 5 g，柱容量 5 mL。

C.3.8 恒温箱或其他恒温加热器。

### C.4 分析步骤

#### C.4.1 试样前处理

##### C.4.1.1 试样净化

准确移取 5.00 mL 按附录 A 制得的水提取液于试管中，准确加入 0.05 mL 氯丙醇混合内标标准中间液（C.2.4.5），再加入 1 g 氯化钠，完全溶解后上硅藻土固相萃取小柱，平衡 10 min。以 18 mL 乙酸乙酯洗脱，收集洗脱液于试管中待处理。

##### C.4.1.2 洗脱液处理

试管中加入  $ 4 \, g $  无水硫酸钠，静置  $ 10 \, min $ ，以漏斗过滤至另一试管中， $ 45^{\circ}C $  水浴中氮吹浓缩至近干（约  $ 0.5 \, mL $ ，切忌浓缩至全干），再加入  $ 2 \, mL $  正己烷溶解，并转移至  $ 10 \, mL $  比色管中，待衍生化。

##### C.4.1.3 衍生化

快速向溶液中加入 0.04 mL 七氟丁酰基咪唑，立即盖上玻璃塞，涡旋混合 30 s，于 70 ℃ 保温 30 min。取出冷却至室温，加入 2 mL 氯化钠溶液，涡旋混合 1 min，静置使水相和正己烷相分层。分离出正己烷层，加入约 0.3 g 无水硫酸钠进行干燥。用 0.22 μm 尼龙滤膜过滤后待测。

#### C.4.2 空白试样的制备

不加样品，按照附录 A 进行水提取试验，并按 C.4.1 进行前处理。

#### C.4.3 测定

##### C.4.3.1 气相色谱-质谱参考条件

a）色谱柱：5%苯基-甲基聚硅氧烷毛细管柱，柱长30 m，内径0.25 mm，膜厚0.25  $ \mu $ m，或同等性能色谱柱；

b) 采集模式：选择离子扫描模式；

c）进样方式：不分流；

d) 进样体积:  $ 2.0 \mu L $ ;

e）进样口温度：250℃；

f) 载气：氦气（纯度＞99.999%），1.0 mL/min，恒流模式；

g）升温程序：初始温度  $ 50\;^{\circ}C $ ，保持 1 min；以  $ 2\;^{\circ}C/min $  升温至  $ 90\;^{\circ}C $ ，保持 1 min；再以  $ 20\;^{\circ}C/min $  升温至  $ 300\;^{\circ}C $ ，保持 5 min；

h) 溶剂延迟: 3 min;

h）色谱-质谱接口温度：280℃；

i) 离子源温度:  $ 230^{\circ} $ C;

k）电离方式：电子轰击电离源(EI)；

1) 定量离子及定性离子: 见表 C.1。

<div style="text-align: center;">表 C.1 目标物定量离子及定性离子</div>



<table border=1 style='margin: auto; width: max-content;'><tr><td style='text-align: center;'>化合物</td><td style='text-align: center;'>定量离子(m/z)</td><td style='text-align: center;'>定性离子(m/z)</td></tr><tr><td style='text-align: center;'>1,3-DCP 衍生物</td><td style='text-align: center;'>75</td><td style='text-align: center;'>77,275,277</td></tr><tr><td style='text-align: center;'>3-MCPD 衍生物</td><td style='text-align: center;'>253</td><td style='text-align: center;'>275,289,291</td></tr><tr><td style='text-align: center;'>1,3-DCP-D5 衍生物</td><td style='text-align: center;'>79</td><td style='text-align: center;'>278</td></tr><tr><td style='text-align: center;'>3-MCPD-D5 衍生物</td><td style='text-align: center;'>257</td><td style='text-align: center;'>294</td></tr></table>

##### C.4.3.2 标准曲线绘制

将标准工作溶液(C.2.4.6)分别注入气相色谱-质谱仪中，测定相应的氯丙醇衍生物与氯丙醇内标衍生物的定量离子的峰面积，以标准工作液中氯丙醇与氯丙醇内标浓度的比值为横坐标，以氯丙醇衍生物与对应氯丙醇内标衍生物峰面积的比值为纵坐标，绘制标准曲线。

##### C.4.3.3 定性测定

按照 C.4.3.1 所列测定条件测定空白试样溶液（C.4.2）和试样溶液（C.4.1）。在相同的试验条件下进行测定时，若试样溶液中待测物的色谱峰的保留时间与相应标准品的色谱峰的保留时间的偏差在  $ \pm0.5\% $  以内，并且在扣除背景后的试样溶液质谱中，所选择的离子均出现且信噪比不小于 3，试样溶液质谱图中定性离子的相对丰度与浓度接近的标准溶液谱图对应的定性离子的相对丰度进行比较，偏差不超过表 C.2 规定的范围，则可判定为试样溶液中存在该种待测物。标准溶液色谱图与质谱图见图 C.1～图 C.5。

<div style="text-align: center;">表 C.2 定性测试时相对离子丰度的最大允许偏差</div>



<table border=1 style='margin: auto; width: max-content;'><tr><td style='text-align: center;'>相对离子丰度,k/%</td><td style='text-align: center;'>k≥50</td><td style='text-align: center;'>20&lt;k&gt;10&lt;k&gt;k≤10</td><td style='text-align: center;'></td><td style='text-align: center;'></td></tr><tr><td style='text-align: center;'>允许的相对偏差/%</td><td style='text-align: center;'>±10</td><td style='text-align: center;'>±15</td><td style='text-align: center;'>±20</td><td style='text-align: center;'>±50</td></tr></table>

### C.5 分析结果的表述

C.5.1 水提取液中氯丙醇的浓度按式(C.1)计算：

 $$ c=\frac{(A_{i}-b\times A_{istd})\times c_{istd}}{a\times A_{istd}} $$ 

式(C.1)中：

c ——水提取液中氯丙醇的浓度,单位为微克每升( $ \mu $ g/L);

 $ A_{i} $ ——氯丙醇衍生物峰面积；

b ——标准曲线截距；

 $ A_{std} $  ——氯丙醇内标衍生物峰面积；

 $ c_{istd} $ ——氯丙醇内标衍生物浓度，单位为微克每升( $ \mu $ g/L)；

a ——标准曲线斜率。

C.5.2 按式(C.2)将结果折算为10 g纸或纸板样品在250 mL水提取液中的氯丙醇浓度：

 $$ X=\frac{(c-c_{0})\times10}{m} $$ 

……(C.2)

式(C.2)中：

X ——10 g 样品在 250 mL 水提取液中的氯丙醇浓度, 单位为微克每升( $ \mu $ g/L);

c ——按式(C.1)得到的水提取液中的氯丙醇浓度,单位为微克每升( $ \mu $ g/L);

 $ c_{0} $  ——按式(C.1)得到的空白提取液中氯丙醇浓度，单位为微克每升 $ (\mu\mathrm{g}/\mathrm{L}) $ ；

10 ——附录 A 中要求称量的质量, 单位为克(g);

m ——纸或纸板的实际称样质量,单位为克(g)。

结果至少保留两位有效数字。

### C.6 精密度

在重复性条件下获得的两次独立测定结果的绝对差值不得超过其算术平均值的20%。

### C.7 其他

本方法对水提取液中1,3-二氯-2-丙醇和3-氯-1,2-丙二醇含量的检出限均为2.0  $ \mu $ g/L，对水提取液中1,3-二氯-2-丙醇和3-氯-1,2-丙二醇含量的定量限均为6.0  $ \mu $ g/L。

### C.8 标准溶液的气相色谱-质谱选择离子色谱图与质谱图

氯丙醇衍生物气相色谱-质谱选择离子色谱图见图 C.1。氯丙醇衍生物质谱图见图 C.2～图 C.5。

<div style="text-align: center;"><img src="imgs/img_in_chart_box_135_338_1059_712.jpg" alt="Image" width="77%" /></div>


说明：

1—1,3-DCP-D_{5}衍生物；

2——1,3-DCP衍生物；

3——3-MCPD-D $ _{5} $  衍生物；

4——3-MCPD衍生物。

<div style="text-align: center;">图 C.1 氯丙醇衍生物的气相色谱-质谱选择离子色谱图(200  $ \mu $ g/L)</div>


<div style="text-align: center;"><img src="imgs/img_in_chart_box_154_988_1034_1423.jpg" alt="Image" width="73%" /></div>


<div style="text-align: center;">图 C.2 1,3-DCP- $ D_{5} $  衍生物质谱图 (200  $ \mu $ g/L)</div>


<div style="text-align: center;"><img src="imgs/img_in_chart_box_178_217_1013_609.jpg" alt="Image" width="70%" /></div>


<div style="text-align: center;">图 C.3 1,3-DCP 衍生物质谱图 (200  $ \mu $ g/L)</div>


<div style="text-align: center;"><img src="imgs/img_in_chart_box_153_752_1039_1186.jpg" alt="Image" width="74%" /></div>


<div style="text-align: center;">图 C.4 3-MCPD-D_{5} 衍生物质谱图 (200  $ \mu $ g/L)</div>


<div style="text-align: center;"><img src="imgs/img_in_chart_box_147_192_1044_624.jpg" alt="Image" width="75%" /></div>


<div style="text-align: center;">图 C.5 3-MCPD 衍生物质谱图 (200  $ \mu $ g/L)</div>

File: dlake/gov/stdgb/foodsafty/GB 4806.9-2023食品安全国家标准 食品接触用金属材料及制品_output.md


# 中华人民共和国国家标准

GB 4806.9—2023

# 食品安全国家标准 食品接触用金属材料及制品

2023-09-06 发布

2024-09-06 实施

## 前言

本标准代替 GB 4806.9—2016《食品安全国家标准 食品接触用金属材料及制品》。

本标准与 GB 4806.9—2016 相比，主要变化如下：

——修改了术语和定义；

——修改了原料要求；

——修改了理化指标，增加了合金元素迁移限量指标；

——增加了其他技术要求；

——删除了特殊使用要求；

——修改了迁移试验；

——修改了标签标识要求；

——修改了附录 A 迁移试验特殊要求。

# 食品安全国家标准 食品接触用金属材料及制品

## 1 范围

本标准适用于食品接触用金属材料及制品。

## 2 术语和定义

### 2.1 食品接触用金属材料及制品

在正常使用条件下，预期或已经与食品接触的各种金属（包括各种金属镀层及合金）材料及制品。以下简称“金属材料及制品”。

### 2.2 金属镀层

通过各种镀覆技术在固体材料或制品接触食品的表面上形成的金属覆盖层。

### 2.3 基材

构成金属材料及制品基体的材料，不包括表面涂层和金属镀层。

### 2.4 合金元素

冶炼金属时，为达到某些性能要求（如拉伸强度、硬度、耐磨性、耐腐蚀性、电导率等）而有意添加的一种或多种金属或非金属元素。

金属合金元素如铝、铜、铬、锰、钼、镍、锌、锡、钴等；非金属合金元素如碳、硅等。

### 2.5 杂质元素

残留在金属中的非有意添加的元素。

## 3 基本要求

金属材料及制品应符合 GB 4806.1 的规定。

## 4 技术要求

### 4.1 原料要求

4.1.1 金属材料及制品使用的金属基材、金属镀层和焊接材料不应对人体健康造成危害。

4.1.2 金属材料及制品生产企业应对金属表面处理（如酸洗、氧化、磷化、抛光、防锈涂油等）过程中使用和残留的物质进行控制，使其迁移到食品中的量符合 GB 4806.1 的要求。

4.1.3 食品接触面使用的金属基材和金属镀层不应使用铅、镉、砷、汞、锑、铍和锂作为合金元素，其杂质元素含量应满足表1的要求。

<div style="text-align: center;">表 1 金属基材和金属镀层中杂质元素含量要求</div>



<table border=1 style='margin: auto; width: max-content;'><tr><td style='text-align: center;'>金属基材和金属镀层</td><td style='text-align: center;'>杂质元素</td><td style='text-align: center;'>含量(质量分数)/%</td></tr><tr><td rowspan="3">不锈钢</td><td style='text-align: center;'>砷(As)</td><td style='text-align: center;'>≤0.01</td></tr><tr><td style='text-align: center;'>镉(Cd)</td><td style='text-align: center;'>≤0.01</td></tr><tr><td style='text-align: center;'>铅(Pb)</td><td style='text-align: center;'>≤0.01</td></tr><tr><td rowspan="2">食品包装用薄钢板</td><td style='text-align: center;'>砷(As)</td><td style='text-align: center;'>≤0.03</td></tr><tr><td style='text-align: center;'>镉(Cd)+铅(Pb)</td><td style='text-align: center;'>≤0.01</td></tr><tr><td rowspan="2">铝及铝合金材料</td><td style='text-align: center;'>砷(As)</td><td style='text-align: center;'>≤0.01</td></tr><tr><td style='text-align: center;'>镉(Cd)+铅(Pb)+汞(Hg)</td><td style='text-align: center;'>≤0.01</td></tr><tr><td rowspan="3">除不锈钢、食品包装用薄钢板、铝及铝合金材料之外的金属基材和金属镀层</td><td style='text-align: center;'>砷(As)</td><td style='text-align: center;'>≤0.03</td></tr><tr><td style='text-align: center;'>镉(Cd)</td><td style='text-align: center;'>≤0.01</td></tr><tr><td style='text-align: center;'>铅(Pb)</td><td style='text-align: center;'>≤0.01</td></tr></table>

4.1.4 金属基材和金属镀层的成分应与产品所标识成分或牌号的相应成分一致。

4.1.5 如需通过检测确定金属材料成分含量或进行牌号鉴定，应采用符合 GB 4806.1 相关要求的检验方法进行测定。

### 4.2 感官要求

感官要求应符合表 2 的规定。

<div style="text-align: center;">表 2 感官要求</div>



<table border=1 style='margin: auto; width: max-content;'><tr><td style='text-align: center;'>项目</td><td style='text-align: center;'>要求</td></tr><tr><td style='text-align: center;'>感官</td><td style='text-align: center;'>接触食品的表面应适度清洁，镀层不应开裂、剥落，焊接部分应光洁，无气孔、裂缝、毛刺</td></tr><tr><td style='text-align: center;'>浸泡液</td><td style='text-align: center;'>迁移试验所得浸泡液不应有异臭</td></tr></table>

### 4.3 理化指标

#### 4.3.1 杂质元素迁移量指标

杂质元素迁移量指标应符合表 3 的规定。

<div style="text-align: center;">表 3 杂质元素迁移量指标</div>



<table border=1 style='margin: auto; width: max-content;'><tr><td style='text-align: center;'>项目</td><td style='text-align: center;'>指标</td><td style='text-align: center;'>检验方法</td></tr><tr><td style='text-align: center;'>砷( $ As $ ) $ ^{a} $ /(mg/kg)</td><td style='text-align: center;'>0.002</td><td rowspan="4">GB 31604.49</td></tr><tr><td style='text-align: center;'>镉( $ Cd $ )/(mg/kg)</td><td style='text-align: center;'>0.002</td></tr><tr><td style='text-align: center;'>铅( $ Pb $ )/(mg/kg)</td><td style='text-align: center;'>0.01</td></tr><tr><td style='text-align: center;'>锑( $ Sb $ )/(mg/kg)</td><td style='text-align: center;'>0.04</td></tr><tr><td colspan="3">$ ^{a} $ 对无涂层铁制煎炒锅,该项指标为0.018 mg/kg。</td></tr></table>

#### 4.3.2 合金元素迁移量指标

合金元素迁移量指标应符合表 4 的规定。

<div style="text-align: center;">表 4 合金元素迁移量指标</div>



<table border=1 style='margin: auto; width: max-content;'><tr><td style='text-align: center;'>项目a</td><td style='text-align: center;'>指标</td><td style='text-align: center;'>检验方法</td></tr><tr><td style='text-align: center;'>铝(Al)b/(mg/kg)≤</td><td style='text-align: center;'>1</td><td rowspan="9">GB 31604.49</td></tr><tr><td style='text-align: center;'>铬(Cr)/(mg/kg)≤</td><td style='text-align: center;'>0.25</td></tr><tr><td style='text-align: center;'>钴(Co)/(mg/kg)≤</td><td style='text-align: center;'>0.02</td></tr><tr><td style='text-align: center;'>铜(Cu)/(mg/kg)≤</td><td style='text-align: center;'>4</td></tr><tr><td style='text-align: center;'>锰(Mn)/(mg/kg)≤</td><td style='text-align: center;'>2.0</td></tr><tr><td style='text-align: center;'>钼(Mo)/(mg/kg)≤</td><td style='text-align: center;'>0.12</td></tr><tr><td style='text-align: center;'>镍(Ni)/(mg/kg)≤</td><td style='text-align: center;'>0.14</td></tr><tr><td style='text-align: center;'>锡(Sn)c/(mg/kg)≤</td><td style='text-align: center;'>100</td></tr><tr><td style='text-align: center;'>锌(Zn)/(mg/kg)≤</td><td style='text-align: center;'>5</td></tr><tr><td colspan="3">a 当材料成分已知时,可根据材料成分确定待测元素(例如:牌号32Cr13Mo的马氏体不锈钢需测定锰、铬、镍、钼;对金属镀层,根据镀层金属成分确定待测元素)。b 对无涂层铝及铝合金材料及制品,该项指标为5mg/kg。c 不适用于镀锡薄钢板容器。</td></tr></table>

### 4.4 其他技术要求

4.4.1 使用了涂料、油墨和（或）黏合剂等材料的食品接触用金属材料及制品，还应符合涂料、油墨和（或）黏合剂等相应食品安全国家标准的规定。

4.4.2 镀锡薄钢板容器中的锡迁移到食品中的量应满足 GB 2762 及其他相关食品安全国家标准的要求。

## 5 其他

### 5.1 迁移试验

5.1.1 迁移试验应按 GB 31604.1 和 GB 5009.156 的规定执行。附录 A 中有特殊规定的除外。

5.1.2 预期重复使用的金属材料及制品应按 GB 31604.1 要求进行三次迁移试验。其中，不锈钢材料及制品以第三次试验测定结果为依据进行合规性判定，如第一次试验测得的迁移量未超过限量，且确有证据证明后续试验测得迁移量不会增加，则无须进行后续试验；其他材质的金属材料及制品的三次迁移试验结果中有任何一次超标即判为不合格。

### 5.2 标签标识

5.2.1 标签标识应符合 GB 4806.1 的规定。

5.2.2 金属基材还应明确标示其材料类型及材料成分。如果其成分与我国国家标准牌号的相应成分一致，也可采用我国国家标准牌号或统一数字代号表示，例如：“不锈钢 06Cr19Ni10”或“不锈钢 S30408”“铝合金 3004”等。

5.2.3 食品接触面覆有金属镀层的，还应标示镀层材料，如“镀铬”“镀锌镍合金”等。金属镀层不止一层时，按照底镀层—中镀层—面镀层（接触食品面上的镀层）的顺序标出各层金属成分，并以斜杠隔开，如“镀铜/镍/铬”。

## 附录 A

# 迁移试验特殊要求

### A.1 食品模拟物

根据金属材料及制品预期接触的食品类型，按照表 A.1 选择食品模拟物。

<div style="text-align: center;">表 A.1 食品类别与对应的食品模拟物</div>



<table border=1 style='margin: auto; width: max-content;'><tr><td style='text-align: center;'>食品类别</td><td style='text-align: center;'>食品模拟物</td></tr><tr><td style='text-align: center;'>水性食品( $ pH \geq 5 $ )</td><td style='text-align: center;'>人造自来水</td></tr><tr><td style='text-align: center;'>酸性食品( $ pH &lt; 5 $ )</td><td style='text-align: center;'>5 g/L 柠檬酸溶液 $ ^{a} $</td></tr><tr><td style='text-align: center;'>含乙醇食品</td><td style='text-align: center;'>人造自来水</td></tr><tr><td style='text-align: center;'>含油脂食品</td><td style='text-align: center;'>人造自来水</td></tr><tr><td colspan="2">无涂层铁制煎炒锅采用1 g/L柠檬酸溶液为食品模拟物。</td></tr></table>

### A.2 迁移试验条件

根据金属材料及制品的预期用途，按照表 A.2 选择迁移试验条件。

<div style="text-align: center;">表 A.2 金属材料及制品的迁移试验条件</div>



<table border=1 style='margin: auto; width: max-content;'><tr><td style='text-align: center;'>预期用途</td><td style='text-align: center;'>迁移试验条件</td></tr><tr><td style='text-align: center;'>室温或室温以下、3 d以上接触食品（包括不超过2 h的高温杀菌处理，室温或室温以下、30 d以上的贮存）</td><td style='text-align: center;'>40℃,10 d</td></tr><tr><td style='text-align: center;'>室温或室温以下、3 d或3 d以下接触食品</td><td style='text-align: center;'>40℃,试验时间按GB 31604.1中特定迁移试验条件（时间）的规定选择</td></tr><tr><td style='text-align: center;'>室温或室温以下、3 d或3 d以下接触食品，偶尔接触热食品</td><td style='text-align: center;'>70℃,试验时间按GB 31604.1中特定迁移试验条件（时间）的规定选择</td></tr><tr><td style='text-align: center;'>热灌装及巴氏杀菌后，在室温下、24 h或24 h以下贮存</td><td style='text-align: center;'>70℃,2 h,随后40℃,24 h</td></tr><tr><td style='text-align: center;'>蒸煮、煎炒、烘烤等高温接触（无涂层铁制煎炒锅、铝箔制品、食品加工设备和电器除外）</td><td style='text-align: center;'>沸腾温度,2 h</td></tr><tr><td style='text-align: center;'>无涂层铁制煎炒锅</td><td style='text-align: center;'>沸腾温度,1 h</td></tr><tr><td style='text-align: center;'>蒸煮、烘烤等高温用铝箔制品</td><td style='text-align: center;'>沸腾温度,试验时间按GB 31604.1中特定迁移试验条件（时间）的规定选择</td></tr><tr><td style='text-align: center;'>食品加工设备和电器</td><td style='text-align: center;'>根据产品使用说明书标示或生产经营中预期使用的最长时间和最高温度，按GB 31604.1中特定迁移试验条件的规定分别选择试验时间和温度，但试验温度最高不超过100℃</td></tr></table>

### A.3 其他要求

当需要对密封状态下使用的金属食品包装（如镀锡或镀铬薄钢板容器）进行食品模拟物的迁移试验时，应尽可能模拟容器正常使用时的密封状态，防止空气进入容器内。

File: dlake/gov/stdgb/foodsafty/GB 4806.10-2025 食品安全国家标准 食品接触材料及制品用涂料及涂层_output.md (part 2 of 5)
<table border=1 style='margin: auto; width: max-content;'><tr><td style='text-align: center;'>序号</td><td style='text-align: center;'>中文名称</td><td style='text-align: center;'>CAS号</td><td style='text-align: center;'>最大使用量%</td><td style='text-align: center;'>SML/QMMg/kg</td><td style='text-align: center;'>SML(T)mg/kg</td><td style='text-align: center;'>SML(T)分组编号</td><td style='text-align: center;'>其他要求</td></tr><tr><td style='text-align: center;'>71</td><td style='text-align: center;'>4,4&#x27;-二羟基二苯基丙烷与1,1&#x27;-磺酰基-双(4-氯苯)的聚合物;双酚A与1,1&#x27;-磺酰基-双(4-氯苯)的聚合物</td><td style='text-align: center;'>25154-01-2</td><td style='text-align: center;'>按生产需要适量使用</td><td style='text-align: center;'>0.05(4,4&#x27;-二羟基二苯基丙烷/双酚A:SML);0.05(1,1&#x27;-磺酰基-双(4-氯苯);SML)</td><td style='text-align: center;'></td><td style='text-align: center;'></td><td style='text-align: center;'>使用温度不得高于121℃;不得用于生产婴幼儿专用食品接触材料及制品</td></tr><tr><td style='text-align: center;'>72</td><td style='text-align: center;'>4,4&#x27;-二羟基二苯基丙烷与3-氯邻苯二甲酸酐、4-氯邻苯二甲酸酐、邻苯二甲酸酐和1,3-苯二胺的聚合物</td><td style='text-align: center;'>536741-00-1</td><td style='text-align: center;'>按生产需要适量使用</td><td style='text-align: center;'>0.05(4,4&#x27;-二羟基二苯基丙烷/双酚A:SML);0.05(3-氯邻苯二甲酸酐,以3-氯邻苯二甲酸计:SML);0.05(4-氯邻苯二甲酸酐,以4-氯邻苯二甲酸计:SML);ND(1,3-苯二胺:SML,DL=0.002mg/kg)</td><td style='text-align: center;'></td><td style='text-align: center;'></td><td style='text-align: center;'>不得用于生产婴幼儿专用食品接触材料及制品</td></tr><tr><td style='text-align: center;'>73</td><td style='text-align: center;'>4,4&#x27;-二羟基二苯基丙烷与3-氯邻苯二甲酸酐、4-氯邻苯二甲酸酐和1,3-苯二胺的聚合物,以4-(1-甲基-1-苯乙基)苯酚为封端剂;双酚A与3-氯邻苯二甲酸酐、4-氯邻苯二甲酸酐和1,3-苯二胺的聚合物,以4-(1-甲基-1-苯乙基)苯酚为封端剂</td><td style='text-align: center;'>911701-92-3</td><td style='text-align: center;'>按生产需要适量使用</td><td style='text-align: center;'>0.05(4,4&#x27;-二羟基二苯基丙烷/双酚A:SML);ND(1,3-苯二胺:SML,DL=0.002mg/kg);0.05(3-氯邻苯二甲酸酐,以3-氯邻苯二甲酸计:SML);0.05(4-氯邻苯二甲酸酐,以4-氯邻苯二甲酸计:SML);0.05[4-(1-甲基-1-苯乙基)苯酚:SML]</td><td style='text-align: center;'></td><td style='text-align: center;'></td><td style='text-align: center;'>不得用于生产婴幼儿专用食品接触材料及制品</td></tr><tr><td style='text-align: center;'>74</td><td style='text-align: center;'>4,4&#x27;-二羟基二苯基丙烷与环氧氯丙烷的聚合物;双酚A与环氧氯丙烷的聚合物</td><td style='text-align: center;'>25068-38-6</td><td style='text-align: center;'>按生产需要适量使用</td><td style='text-align: center;'>0.05(4,4&#x27;-二羟基二苯基丙烷/双酚A:SML);ND(环氧氯丙烷:SML,DL=0.01mg/kg;SML)或1(环氧氯丙烷:QM);双酚A二缩水甘油醚(BADGE)等相关限量要求见注2</td><td style='text-align: center;'></td><td style='text-align: center;'></td><td style='text-align: center;'>不得用于生产婴幼儿专用食品接触材料及制品;环氧氯丙烷易与水基食品模拟物发生反应,可采用残留量筛查迁移量验证其合规性</td></tr></table>

<div style="text-align: center;">表 A.1 食品接触材料及制品用涂料及涂层允许使用的基础原料及使用要求（续）</div>



<table border=1 style='margin: auto; width: max-content;'><tr><td style='text-align: center;'>序号</td><td style='text-align: center;'>中文名称</td><td style='text-align: center;'>CAS号</td><td style='text-align: center;'>最大使用量%</td><td style='text-align: center;'>SML/QMMg/kg</td><td style='text-align: center;'>SML(T)mg/kg</td><td style='text-align: center;'>SML(T)分组编号</td><td style='text-align: center;'>其他要求</td></tr><tr><td style='text-align: center;'>75</td><td style='text-align: center;'>4,4&#x27;-磺酰基二苯酚与4,4&#x27;-二氯二苯砜的聚合物；4,4&#x27;-磺酰基二苯酚与1,1&#x27;-磺酰基二(4-氯苯)的聚合物；双酚S与1,1&#x27;-磺酰基二(4-氯苯)的聚合物</td><td style='text-align: center;'>25667-42-9；25608-63-3</td><td style='text-align: center;'>按生产需要适量使用</td><td style='text-align: center;'>0.05(4,4&#x27;-磺酰基二苯酚/双酚S；SML)；0.05(4,4&#x27;-二氯二苯砜；SML)</td><td style='text-align: center;'></td><td style='text-align: center;'></td><td style='text-align: center;'></td></tr><tr><td style='text-align: center;'>76</td><td style='text-align: center;'>4,4&#x27;-联苯二酚与1,1&#x27;-磺酰基二(4-氯苯)的聚合物</td><td style='text-align: center;'>25608-64-4；25839-81-0</td><td style='text-align: center;'>按生产需要适量使用</td><td style='text-align: center;'>6(4,4&#x27;-联苯二酚；SML)；0.05[1,1&#x27;-磺酰基二(4-氯苯)；SML]</td><td style='text-align: center;'></td><td style='text-align: center;'></td><td style='text-align: center;'></td></tr><tr><td style='text-align: center;'>77</td><td style='text-align: center;'>4,4&#x27;-异亚丙基苯酚与甲醛的聚合物</td><td style='text-align: center;'>25085-75-0</td><td style='text-align: center;'>10(以涂膜干重计)</td><td style='text-align: center;'>0.6(4,4&#x27;-异亚丙基苯酚；SML)</td><td style='text-align: center;'>15(以甲醛计)</td><td style='text-align: center;'>15</td><td style='text-align: center;'>不得用于生产婴幼儿专用食品接触材料及制品</td></tr><tr><td style='text-align: center;'>78</td><td style='text-align: center;'>4,8-三环[5.2.1.0².7]癸烷二甲醇与对苯二甲酸和1,6-己二醇的聚合物</td><td style='text-align: center;'>-</td><td style='text-align: center;'>60(以涂料配方计)</td><td style='text-align: center;'>0.05(4,8-三环[5.2.1.0².7]癸烷二甲醇；SML)；0.05(1,6-己二醇；SML)</td><td style='text-align: center;'>7.5(以对苯二甲酸计)</td><td style='text-align: center;'>28</td><td style='text-align: center;'>不得用于生产婴幼儿专用食品接触材料及制品</td></tr><tr><td style='text-align: center;'>79</td><td style='text-align: center;'>4-乙基苯酚与间甲酚、对甲酚、对叔丁基苯酚和甲醛的聚合物</td><td style='text-align: center;'>68957-28-8</td><td style='text-align: center;'>62(以涂料配方计)</td><td style='text-align: center;'>3(游离酚，以苯酚计；SML)；0.05(对叔丁基苯酚；SML)</td><td style='text-align: center;'>15(以甲醛计)</td><td style='text-align: center;'>15</td><td style='text-align: center;'>使用温度不得高于130℃；不得用于生产婴幼儿专用食品接触材料及制品</td></tr><tr><td style='text-align: center;'>80</td><td style='text-align: center;'>5-异氰酸根合-1-(异氰酸根合甲基)-1,3,3-三甲基环己烷的均聚物与2,2-二甲基-1,3-丙二醇、二甘醇、1,4-二(羟甲基)环己烷、间苯二甲酸、氢化二聚C18不饱和脂肪酸和ε-己内酰胺的反应产物</td><td style='text-align: center;'>-</td><td style='text-align: center;'>70(以涂膜干重计)</td><td style='text-align: center;'>0.05(2,2-二甲基-1,3-丙二醇；SML)；1(以异氰酸根计；QM)</td><td style='text-align: center;'>30(以乙二醇计)；15(以己内酰胺计)；ND(以异氰酸根计，DL=0.01mg/kg)；5(以间苯二甲酸计)</td><td style='text-align: center;'>2；4；17；27</td><td style='text-align: center;'>不得用于接触含乙醇食品；不得用于生产婴幼儿专用食品接触材料及制品；使用温度不得高于121℃</td></tr><tr><td style='text-align: center;'>81</td><td style='text-align: center;'>6-羟基-2-萘甲酸与4-羟基苯甲酸、对苯二甲酸、4,4&#x27;-二羟基联苯和N-(4-羟基苯基)乙酰胺的聚合物</td><td style='text-align: center;'>147310-94-9</td><td style='text-align: center;'>按生产需要适量使用</td><td style='text-align: center;'>0.05(6-羟基-2-萘甲酸；SML)；6(4,4&#x27;-二羟基联苯；SML)；0.05[N-(4-羟基苯基)乙酰胺；SML]</td><td style='text-align: center;'>7.5(以对苯二甲酸计)</td><td style='text-align: center;'>28</td><td style='text-align: center;'>不得用于接触含乙醇食品及含油脂食品</td></tr></table>

<div style="text-align: center;">表 A.1 食品接触材料及制品用涂料及涂层允许使用的基础原料及使用要求（续）</div>



<table border=1 style='margin: auto; width: max-content;'><tr><td style='text-align: center;'>序号</td><td style='text-align: center;'>中文名称</td><td style='text-align: center;'>CAS号</td><td style='text-align: center;'>最大使用量%</td><td style='text-align: center;'>SML/QMMg/kg</td><td style='text-align: center;'>SML(T)mg/kg</td><td style='text-align: center;'>SML(T)分组编号</td><td style='text-align: center;'>其他要求</td></tr><tr><td style='text-align: center;'>82</td><td style='text-align: center;'>6-羟基-2-萘甲酸与N-(4-羟基苯基)乙酰胺的聚合物</td><td style='text-align: center;'>70679-92-4</td><td style='text-align: center;'>按生产需要适量使用</td><td style='text-align: center;'>0.05(6-羟基-2-萘甲酸:SML);6(4,4&#x27;-二羟基联苯:SML);0.05[N-(4-羟基苯基)乙酰胺:SML]</td><td style='text-align: center;'></td><td style='text-align: center;'></td><td style='text-align: center;'>不得用于接触含乙醇食品及含油脂食品;如含有4,4&#x27;-二羟基联苯,其质量分数不得高于2%,如不含则无须限制其限量</td></tr><tr><td style='text-align: center;'>83</td><td style='text-align: center;'>C10~16-醇</td><td style='text-align: center;'>67762-41-8</td><td style='text-align: center;'>按生产需要适量使用</td><td style='text-align: center;'></td><td style='text-align: center;'></td><td style='text-align: center;'></td><td style='text-align: center;'></td></tr><tr><td style='text-align: center;'>84</td><td style='text-align: center;'>C16~18-醇</td><td style='text-align: center;'>67762-27-0</td><td style='text-align: center;'>按生产需要适量使用</td><td style='text-align: center;'></td><td style='text-align: center;'></td><td style='text-align: center;'></td><td style='text-align: center;'></td></tr><tr><td style='text-align: center;'>85</td><td style='text-align: center;'>N,N&#x27;,N&#x27;&#x27;[(2,4,6-三氧代-1,3,5-三嗪-1,3,5-[2H,4H,6H)-三基]三[亚甲基(3,5,5-三甲基-3,1-环己烷二基)]-三[六氢化-2-氧代-1H-氮杂卓-1-甲酰胺;己内酰胺封端的异佛尔酮二异氰酸酯三聚体</td><td style='text-align: center;'>68975-83-7</td><td style='text-align: center;'>按生产需要适量使用</td><td style='text-align: center;'>1(以异氰酸根计,QM)</td><td style='text-align: center;'>15(以己内酰胺计);ND(以异氰酸根计,DL=0.01mg/kg)</td><td style='text-align: center;'>4;17</td><td style='text-align: center;'></td></tr><tr><td style='text-align: center;'>86</td><td style='text-align: center;'>巴西棕榈蜡</td><td style='text-align: center;'>8015-86-9</td><td style='text-align: center;'>按生产需要适量使用</td><td style='text-align: center;'></td><td style='text-align: center;'></td><td style='text-align: center;'></td><td style='text-align: center;'></td></tr><tr><td style='text-align: center;'>87</td><td style='text-align: center;'>苯酚</td><td style='text-align: center;'>108-95-2</td><td style='text-align: center;'>按生产需要适量使用</td><td style='text-align: center;'>3(苯酚:SML)</td><td style='text-align: center;'></td><td style='text-align: center;'></td><td style='text-align: center;'></td></tr><tr><td style='text-align: center;'>88</td><td style='text-align: center;'>苯酚与甲醛聚合物的丁基化醚</td><td style='text-align: center;'>129870-78-6</td><td style='text-align: center;'>按生产需要适量使用</td><td style='text-align: center;'>3(苯酚:SML)</td><td style='text-align: center;'>15(以甲醛计)</td><td style='text-align: center;'>15</td><td style='text-align: center;'></td></tr><tr><td style='text-align: center;'>89</td><td style='text-align: center;'>苯乙烯</td><td style='text-align: center;'>100-42-5</td><td style='text-align: center;'>按生产需要适量使用</td><td style='text-align: center;'></td><td style='text-align: center;'></td><td style='text-align: center;'></td><td style='text-align: center;'></td></tr><tr><td style='text-align: center;'>90</td><td style='text-align: center;'>苯乙烯改性的环氧树脂</td><td style='text-align: center;'>—</td><td style='text-align: center;'>按生产需要适量使用</td><td style='text-align: center;'>ND(环氧氯丙烷:SML,DL=0.01mg/kg)或1(环氧氯丙烷:QM);0.05(4,4&#x27;-二羟基二苯基丙烷/双酚A:SML);3.0(游离酚,以苯酚计:SML);双酚A二缩水甘油醚(BADGE)等相关限量要求见注2</td><td style='text-align: center;'></td><td style='text-align: center;'></td><td style='text-align: center;'>不得用于接触含乙醇食品和含油脂食品;不得用于生产婴幼儿专用食品接触材料及制品;环氧氯丙烷易与水基食品模拟物发生反应,可采用残留量筛查迁移量验证其合规性;双酚A及BADGE等相关限量要求仅适用于双酚A型环氧树脂</td></tr></table>

<div style="text-align: center;">表 A.1 食品接触材料及制品用涂料及涂层允许使用的基础原料及使用要求（续）</div>



<table border=1 style='margin: auto; width: max-content;'><tr><td style='text-align: center;'>序号</td><td style='text-align: center;'>中文名称</td><td style='text-align: center;'>CAS号</td><td style='text-align: center;'>最大使用量%</td><td style='text-align: center;'>SML/QMMg/kg</td><td style='text-align: center;'>SML(T)mg/kg</td><td style='text-align: center;'>SML(T)分组编号</td><td style='text-align: center;'>其他要求</td></tr><tr><td style='text-align: center;'>91</td><td style='text-align: center;'>苯乙烯均聚物；聚苯乙烯</td><td style='text-align: center;'>9003-53-6</td><td style='text-align: center;'>按生产需要适量使用</td><td style='text-align: center;'></td><td style='text-align: center;'></td><td style='text-align: center;'></td><td style='text-align: center;'></td></tr><tr><td style='text-align: center;'>92</td><td style='text-align: center;'>苯乙烯与1,3-丁二烯的聚合物</td><td style='text-align: center;'>9003-55-8</td><td style='text-align: center;'>按生产需要适量使用</td><td style='text-align: center;'>ND(1,3-丁二烯：SML，DL = 0.01mg/kg)或1(1,3-丁二烯：QM)</td><td style='text-align: center;'></td><td style='text-align: center;'></td><td style='text-align: center;'></td></tr><tr><td style='text-align: center;'>93</td><td style='text-align: center;'>苯乙烯与2-甲基-1,3-丁二烯的聚合物</td><td style='text-align: center;'>25038-32-8</td><td style='text-align: center;'>按生产需要适量使用</td><td style='text-align: center;'>ND(2-甲基-1,3-丁二烯：SML，DL = 0.01mg/kg)或1(2-甲基-1,3-丁二烯：QM)</td><td style='text-align: center;'></td><td style='text-align: center;'></td><td style='text-align: center;'></td></tr><tr><td style='text-align: center;'>94</td><td style='text-align: center;'>苯乙烯与丙烯酸乙酯、甲基丙烯酸和甲基丙烯酸缩水甘油酯的聚合物</td><td style='text-align: center;'>56990-26-2</td><td style='text-align: center;'>82.1(以涂膜干重计)</td><td style='text-align: center;'>0.02(以甲基丙烯酸缩水甘油酯计：SML)</td><td style='text-align: center;'>6(以丙烯酸计)；6(以甲基丙烯酸计)</td><td style='text-align: center;'>22;23</td><td style='text-align: center;'>使用温度不得高于130℃；不得用于生产婴幼儿专用食品接触材料及制品；当甲基丙烯酸缩水甘油酯与所接触食品或食品模拟物发生反应时，使用0.02mg/6dm²(QM)作为其限量值</td></tr><tr><td style='text-align: center;'>95</td><td style='text-align: center;'>苯乙烯与甲基丙烯酸的聚合物</td><td style='text-align: center;'>9010-92-8</td><td style='text-align: center;'>按生产需要适量使用</td><td style='text-align: center;'></td><td style='text-align: center;'>6(以甲基丙烯酸计)</td><td style='text-align: center;'>23</td><td style='text-align: center;'>使用温度不得高于121℃</td></tr><tr><td style='text-align: center;'>96</td><td style='text-align: center;'>蓖麻油酸</td><td style='text-align: center;'>141-22-0</td><td style='text-align: center;'>按生产需要适量使用</td><td style='text-align: center;'>42(蓖麻油酸：SML)</td><td style='text-align: center;'></td><td style='text-align: center;'></td><td style='text-align: center;'></td></tr><tr><td style='text-align: center;'>97</td><td style='text-align: center;'>丙二醇；1,2-丙二醇</td><td style='text-align: center;'>57-55-6</td><td style='text-align: center;'>按生产需要适量使用</td><td style='text-align: center;'></td><td style='text-align: center;'></td><td style='text-align: center;'></td><td style='text-align: center;'></td></tr><tr><td style='text-align: center;'>98</td><td style='text-align: center;'>丙三醇；甘油</td><td style='text-align: center;'>56-81-5</td><td style='text-align: center;'>按生产需要适量使用</td><td style='text-align: center;'></td><td style='text-align: center;'></td><td style='text-align: center;'></td><td style='text-align: center;'></td></tr><tr><td style='text-align: center;'>99</td><td style='text-align: center;'>丙烯腈</td><td style='text-align: center;'>107-13-1</td><td style='text-align: center;'>按生产需要适量使用</td><td style='text-align: center;'>ND(丙烯腈：SML，DL=0.01mg/kg)</td><td style='text-align: center;'></td><td style='text-align: center;'></td><td style='text-align: center;'></td></tr><tr><td style='text-align: center;'>100</td><td style='text-align: center;'>丙烯腈与1,3-丁二烯的聚合物</td><td style='text-align: center;'>9003-18-3</td><td style='text-align: center;'>按生产需要适量使用</td><td style='text-align: center;'>ND(1,3-丁二烯：SML，DL = 0.01mg/kg)；ND(丙烯腈：SML，DL = 0.01mg/kg)</td><td style='text-align: center;'></td><td style='text-align: center;'></td><td style='text-align: center;'>不得用于生产饮料容器</td></tr></table>

<div style="text-align: center;">表 A.1 食品接触材料及制品用涂料及涂层允许使用的基础原料及使用要求（续）</div>



<table border=1 style='margin: auto; width: max-content;'><tr><td style='text-align: center;'>序号</td><td style='text-align: center;'>中文名称</td><td style='text-align: center;'>CAS号</td><td style='text-align: center;'>最大使用量%</td><td style='text-align: center;'>SML/QMMg/kg</td><td style='text-align: center;'>SML(T)mg/kg</td><td style='text-align: center;'>SML(T)分组编号</td><td style='text-align: center;'>其他要求</td></tr><tr><td style='text-align: center;'>101</td><td style='text-align: center;'>丙烯酸</td><td style='text-align: center;'>79-10-7</td><td style='text-align: center;'>按生产需要适量使用</td><td style='text-align: center;'></td><td style='text-align: center;'>6(以丙烯酸计)</td><td style='text-align: center;'>22</td><td style='text-align: center;'></td></tr><tr><td style='text-align: center;'>102</td><td style='text-align: center;'>丙烯酸-2-羟乙基酯</td><td style='text-align: center;'>818-61-1</td><td style='text-align: center;'>按生产需要适量使用</td><td style='text-align: center;'></td><td style='text-align: center;'>6(以丙烯酸计)</td><td style='text-align: center;'>22</td><td style='text-align: center;'></td></tr><tr><td style='text-align: center;'>103</td><td style='text-align: center;'>丙烯酸丁酯</td><td style='text-align: center;'>141-32-2</td><td style='text-align: center;'>按生产需要适量使用</td><td style='text-align: center;'></td><td style='text-align: center;'>6(以丙烯酸计)</td><td style='text-align: center;'>22</td><td style='text-align: center;'></td></tr><tr><td style='text-align: center;'>104</td><td style='text-align: center;'>丙烯酸丁酯与苯乙烯的共聚物</td><td style='text-align: center;'>25767-47-9</td><td style='text-align: center;'>20(以涂膜干重计)</td><td style='text-align: center;'></td><td style='text-align: center;'>6(以丙烯酸计)</td><td style='text-align: center;'>22</td><td style='text-align: center;'></td></tr><tr><td style='text-align: center;'>105</td><td style='text-align: center;'>丙烯酸丁酯与甲基丙烯酸甲酯和苯乙烯的聚合物</td><td style='text-align: center;'>27136-15-8</td><td style='text-align: center;'>按生产需要适量使用</td><td style='text-align: center;'></td><td style='text-align: center;'>6(以丙烯酸计);6(以甲基丙烯酸计)</td><td style='text-align: center;'>22;23</td><td style='text-align: center;'></td></tr><tr><td style='text-align: center;'>106</td><td style='text-align: center;'>丙烯酸改性的环氧树脂</td><td style='text-align: center;'>—</td><td style='text-align: center;'>按生产需要适量使用</td><td style='text-align: center;'>ND(环氧氯丙烷:SML, DL = 0.01mg/kg)或1(环氧氯丙烷:QM);3.0(游离酚,以苯酚计:SML);双酚A二缩水甘油醚(BADGE)等相关限量要求见注2</td><td style='text-align: center;'>6(以丙烯酸计)</td><td style='text-align: center;'>22</td><td style='text-align: center;'>不得用于接触含乙醇食品和含油脂食品;不得用于生产婴幼儿专用食品接触材料及制品;环氧氯丙烷易与水基食品模拟物发生反应,可采用残留量筛查迁移量验证其合规性;双酚A及BADGE相关限量仅适用于双酚A型环氧树脂</td></tr><tr><td style='text-align: center;'>107</td><td style='text-align: center;'>丙烯酸甲酯</td><td style='text-align: center;'>96-33-3</td><td style='text-align: center;'>按生产需要适量使用</td><td style='text-align: center;'></td><td style='text-align: center;'>6(以丙烯酸计)</td><td style='text-align: center;'>22</td><td style='text-align: center;'></td></tr><tr><td style='text-align: center;'>108</td><td style='text-align: center;'>丙烯酸甲酯与1,3-丁二烯和丙烯腈的聚合物</td><td style='text-align: center;'>27012-62-0</td><td style='text-align: center;'>按生产需要适量使用</td><td style='text-align: center;'>ND(1,3-丁二烯:SML, DL = 0.01mg/kg);ND(丙烯腈:SML, DL=0.01mg/kg)</td><td style='text-align: center;'>6(以丙烯酸计)</td><td style='text-align: center;'>22</td><td style='text-align: center;'>仅用于接触水性食品、含油脂食品和干性食品;使用温度不得高于66℃</td></tr><tr><td style='text-align: center;'>109</td><td style='text-align: center;'>丙烯酸乙酯</td><td style='text-align: center;'>140-88-5</td><td style='text-align: center;'>按生产需要适量使用</td><td style='text-align: center;'></td><td style='text-align: center;'>6(以丙烯酸计)</td><td style='text-align: center;'>22</td><td style='text-align: center;'></td></tr><tr><td style='text-align: center;'>110</td><td style='text-align: center;'>丙烯酸乙酯与丙烯酸-2-乙基己酯的聚合物</td><td style='text-align: center;'>26376-86-3</td><td style='text-align: center;'>按生产需要适量使用</td><td style='text-align: center;'>0.05(丙烯酸-2-乙基己酯:SML)</td><td style='text-align: center;'>6(以丙烯酸计)</td><td style='text-align: center;'>22</td><td style='text-align: center;'></td></tr></table>

<div style="text-align: center;">表 A.1 食品接触材料及制品用涂料及涂层允许使用的基础原料及使用要求（续）</div>



<table border=1 style='margin: auto; width: max-content;'><tr><td style='text-align: center;'>序号</td><td style='text-align: center;'>中文名称</td><td style='text-align: center;'>CAS号</td><td style='text-align: center;'>最大使用量%</td><td style='text-align: center;'>SML/QMMg/kg</td><td style='text-align: center;'>SML(T)mg/kg</td><td style='text-align: center;'>SML(T)分组编号</td><td style='text-align: center;'>其他要求</td></tr><tr><td style='text-align: center;'>111</td><td style='text-align: center;'>丙烯酸乙酯与丙烯酸和苯乙烯的聚合物</td><td style='text-align: center;'>—</td><td style='text-align: center;'>2(以涂料配方计)</td><td style='text-align: center;'></td><td style='text-align: center;'>6(以丙烯酸计)</td><td style='text-align: center;'>22</td><td style='text-align: center;'>不得用于生产婴幼儿专用食品接触材料及制品</td></tr><tr><td style='text-align: center;'>112</td><td style='text-align: center;'>丙烯酸异丁酯</td><td style='text-align: center;'>106-63-8</td><td style='text-align: center;'>20(以涂膜干重计)</td><td style='text-align: center;'></td><td style='text-align: center;'>6(以丙烯酸计)</td><td style='text-align: center;'>22</td><td style='text-align: center;'></td></tr><tr><td style='text-align: center;'>113</td><td style='text-align: center;'>丙烯酸与苯乙烯和1-甲基苯乙烯的聚合物铵盐</td><td style='text-align: center;'>89678-90-0</td><td style='text-align: center;'>按生产需要适量使用</td><td style='text-align: center;'>0.05(1-甲基苯乙烯:SML)</td><td style='text-align: center;'>6(以丙烯酸计)</td><td style='text-align: center;'>22</td><td style='text-align: center;'></td></tr><tr><td style='text-align: center;'>114</td><td style='text-align: center;'>丙烯酸与丙烯酸丁酯、苯乙烯和丙烯腈的聚合物</td><td style='text-align: center;'>25586-25-8</td><td style='text-align: center;'>按生产需要适量使用</td><td style='text-align: center;'>ND(丙烯腈:SML, DL = 0.01 mg/kg)</td><td style='text-align: center;'>6(以丙烯酸计)</td><td style='text-align: center;'>22</td><td style='text-align: center;'></td></tr><tr><td style='text-align: center;'>115</td><td style='text-align: center;'>丙烯与1-丁烯的聚合物</td><td style='text-align: center;'>29160-13-2</td><td style='text-align: center;'>按生产需要适量使用</td><td style='text-align: center;'></td><td style='text-align: center;'></td><td style='text-align: center;'></td><td style='text-align: center;'></td></tr><tr><td style='text-align: center;'>116</td><td style='text-align: center;'>丙烯与顺丁烯二酸酐的接枝聚合物</td><td style='text-align: center;'>25722-45-6;107001-49-0</td><td style='text-align: center;'>按生产需要适量使用</td><td style='text-align: center;'></td><td style='text-align: center;'>30(以顺丁烯二酸计)</td><td style='text-align: center;'>3</td><td style='text-align: center;'></td></tr><tr><td style='text-align: center;'>117</td><td style='text-align: center;'>丙烯与乙烯的聚合物;乙烯与丙烯的聚合物</td><td style='text-align: center;'>9010-79-1</td><td style='text-align: center;'>按生产需要适量使用</td><td style='text-align: center;'></td><td style='text-align: center;'></td><td style='text-align: center;'></td><td style='text-align: center;'></td></tr><tr><td style='text-align: center;'>118</td><td style='text-align: center;'>丙烯与乙烯和1-丁烯的聚合物</td><td style='text-align: center;'>25895-47-0</td><td style='text-align: center;'>按生产需要适量使用</td><td style='text-align: center;'></td><td style='text-align: center;'></td><td style='text-align: center;'></td><td style='text-align: center;'></td></tr><tr><td style='text-align: center;'>119</td><td style='text-align: center;'>丙烯与乙烯和5-亚乙基-2-降冰片烯的聚合物</td><td style='text-align: center;'>25038-36-2</td><td style='text-align: center;'>按生产需要适量使用</td><td style='text-align: center;'>0.05(5-亚乙基-2-降冰片烯:SML)</td><td style='text-align: center;'></td><td style='text-align: center;'></td><td style='text-align: center;'>接触食品的面积与食品质量比不得高于2dm²/kg</td></tr><tr><td style='text-align: center;'>120</td><td style='text-align: center;'>醋酸丙酸纤维素</td><td style='text-align: center;'>9004-39-1</td><td style='text-align: center;'>按生产需要适量使用</td><td style='text-align: center;'></td><td style='text-align: center;'></td><td style='text-align: center;'></td><td style='text-align: center;'></td></tr><tr><td style='text-align: center;'>121</td><td style='text-align: center;'>醋酸丁酸纤维素</td><td style='text-align: center;'>9004-36-8</td><td style='text-align: center;'>按生产需要适量使用</td><td style='text-align: center;'></td><td style='text-align: center;'></td><td style='text-align: center;'></td><td style='text-align: center;'></td></tr><tr><td style='text-align: center;'>122</td><td style='text-align: center;'>醋酸纤维素</td><td style='text-align: center;'>9004-35-7</td><td style='text-align: center;'>按生产需要适量使用</td><td style='text-align: center;'></td><td style='text-align: center;'></td><td style='text-align: center;'></td><td style='text-align: center;'></td></tr><tr><td style='text-align: center;'>123</td><td style='text-align: center;'>淀粉</td><td style='text-align: center;'>9005-25-8</td><td style='text-align: center;'>按生产需要适量使用</td><td style='text-align: center;'></td><td style='text-align: center;'></td><td style='text-align: center;'></td><td style='text-align: center;'></td></tr><tr><td style='text-align: center;'>124</td><td style='text-align: center;'>丁醇</td><td style='text-align: center;'>71-36-3;78-83-1;78-92-2;75-65-0</td><td style='text-align: center;'>按生产需要适量使用</td><td style='text-align: center;'></td><td style='text-align: center;'></td><td style='text-align: center;'></td><td style='text-align: center;'></td></tr></table>

<div style="text-align: center;">表 A.1 食品接触材料及制品用涂料及涂层允许使用的基础原料及使用要求（续）</div>



<table border=1 style='margin: auto; width: max-content;'><tr><td style='text-align: center;'>序号</td><td style='text-align: center;'>中文名称</td><td style='text-align: center;'>CAS号</td><td style='text-align: center;'>最大使用量%</td><td style='text-align: center;'>SML/QMMg/kg</td><td style='text-align: center;'>SML(T)mg/kg</td><td style='text-align: center;'>SML(T)分组编号</td><td style='text-align: center;'>其他要求</td></tr><tr><td style='text-align: center;'>125</td><td style='text-align: center;'>对苯二甲酸-1,4-二甲酯与癸二酸、2,2-二甲基-1,3-丙二醇和1,2-乙二醇的聚合物</td><td style='text-align: center;'>51382-28-6</td><td style='text-align: center;'>40(以涂膜干重计)</td><td style='text-align: center;'>0.05(2,2-二甲基-1,3-丙二醇:SML)</td><td style='text-align: center;'>30(以乙二醇计);7.5(以对苯二甲酸计)</td><td style='text-align: center;'>2;28</td><td style='text-align: center;'>使用温度不得高于130℃;不得用于接触乙醇含量高于20%(体积分数)的食品;不得用于生产婴幼儿专用食品接触材料及制品</td></tr><tr><td style='text-align: center;'>126</td><td style='text-align: center;'>对苯二甲酸(或其二甲酯)与1,4-丁二醇,癸二酸和六亚甲基二异氰酸酯的聚合物</td><td style='text-align: center;'>-</td><td style='text-align: center;'>按生产需要适量使用</td><td style='text-align: center;'>1(六亚甲基二异氰酸酯,以异氰酸根计:QM);0.6(四氢呋喃:SML)</td><td style='text-align: center;'>ND(以异氰酸根计,DL=0.01mg/kg);7.5(以对苯二甲酸计);5(以1,4-丁二醇计)</td><td style='text-align: center;'>17;28;30</td><td style='text-align: center;'>使用温度不得高于100℃</td></tr><tr><td style='text-align: center;'>127</td><td style='text-align: center;'>对苯二甲酸(或其二甲酯)与1,4-丁二醇、1,6-己二酸和六亚甲基二异氰酸酯的聚合物</td><td style='text-align: center;'>-</td><td style='text-align: center;'>按生产需要适量使用</td><td style='text-align: center;'>1(六亚甲基二异氰酸酯,以异氰酸根计:QM);0.6(四氢呋喃:SML)</td><td style='text-align: center;'>ND(以异氰酸根计,DL=0.01mg/kg);7.5(以对苯二甲酸计);5(以1,4-丁二醇计)</td><td style='text-align: center;'>17;28;30</td><td style='text-align: center;'>使用温度不得高于100℃</td></tr><tr><td style='text-align: center;'>128</td><td style='text-align: center;'>对苯二甲酸(或其二甲酯)与1,4-丁二醇和1,6-己二酸的聚合物</td><td style='text-align: center;'>55231-08-8</td><td style='text-align: center;'>按生产需要适量使用</td><td style='text-align: center;'>0.6(四氢呋喃:SML)</td><td style='text-align: center;'>7.5(以对苯二甲酸计);5(以1,4-丁二醇计)</td><td style='text-align: center;'>28;30</td><td style='text-align: center;'>使用温度不得高于100℃</td></tr><tr><td style='text-align: center;'>129</td><td style='text-align: center;'>对苯二甲酸(或其二甲酯)与间苯二甲酸(或其二甲酯)、1,2-乙二醇和2,2&#x27;-氧代二乙醇的聚合物</td><td style='text-align: center;'>27027-87-8</td><td style='text-align: center;'>按生产需要适量使用</td><td style='text-align: center;'>0.05(间苯二甲酸二甲酯:SML)</td><td style='text-align: center;'>30(以乙二醇计);5(以间苯二甲酸计);7.5(以对苯二甲酸计)</td><td style='text-align: center;'>2;27;28</td><td style='text-align: center;'>如不使用间苯二甲酸二甲酯则无须限制其限量</td></tr><tr><td style='text-align: center;'>130</td><td style='text-align: center;'>对苯二甲酸(或其二甲酯)与间苯二甲酸(或其二甲酯)和1,2-乙二醇的聚合物</td><td style='text-align: center;'>24938-04-3</td><td style='text-align: center;'>按生产需要适量使用</td><td style='text-align: center;'>0.05(间苯二甲酸二甲酯:SML)</td><td style='text-align: center;'>30(以乙二醇计);5(以间苯二甲酸计);7.5(以对苯二甲酸计)</td><td style='text-align: center;'>2;27;28</td><td style='text-align: center;'>不得用于生产婴幼儿专用食品接触材料及制品;使用温度不得高于130℃;如不使用间苯二甲酸二甲酯则无须限制其限量</td></tr></table>

<div style="text-align: center;">表 A.1 食品接触材料及制品用涂料及涂层允许使用的基础原料及使用要求（续）</div>



<table border=1 style='margin: auto; width: max-content;'><tr><td style='text-align: center;'>序号</td><td style='text-align: center;'>中文名称</td><td style='text-align: center;'>CAS号</td><td style='text-align: center;'>最大使用量%</td><td style='text-align: center;'>SML/QMMg/kg</td><td style='text-align: center;'>SML(T)mg/kg</td><td style='text-align: center;'>SML(T)分组编号</td><td style='text-align: center;'>其他要求</td></tr><tr><td style='text-align: center;'>131</td><td style='text-align: center;'>对苯二甲酸与1,4-丁二醇、反丁烯二酸、1,2-乙二醇、1,6-己二酸的共聚酯,苯乙烯-顺丁烯二酸酐聚合物接枝</td><td style='text-align: center;'>—</td><td style='text-align: center;'>按生产需要适量使用</td><td style='text-align: center;'>0.6(四氢呋喃:SML)</td><td style='text-align: center;'>30(以乙二醇计);30(以顺丁烯二酸计);7.5(以对苯二甲酸计);5(以1,4-丁二醇计)</td><td style='text-align: center;'>2;3;28;30</td><td style='text-align: center;'>涂布层厚度应在0.12μm以下,且由至少100μm厚的聚丙烯层与食品隔离;仅用于接触含油脂食品</td></tr><tr><td style='text-align: center;'>132</td><td style='text-align: center;'>对苯二甲酸、间苯二甲酸二甲酯与1,4-丁二醇和聚(1,4-丁二醇)的聚合物</td><td style='text-align: center;'>9086-55-9</td><td style='text-align: center;'>按生产需要适量使用</td><td style='text-align: center;'>0.05(间苯二甲酸二甲酯:SML);0.6(四氢呋喃:SML)</td><td style='text-align: center;'>7.5(以对苯二甲酸计);5(以1,4-丁二醇计)</td><td style='text-align: center;'>28;30</td><td style='text-align: center;'>使用温度不得高于121℃</td></tr><tr><td style='text-align: center;'>133</td><td style='text-align: center;'>对苯二甲酸二甲酯与1,3-丙二醇的聚合物</td><td style='text-align: center;'>36619-23-5</td><td style='text-align: center;'>按生产需要适量使用</td><td style='text-align: center;'>0.05(1,3-丙二醇:SML)</td><td style='text-align: center;'>7.5(以对苯二甲酸计)</td><td style='text-align: center;'>28</td><td style='text-align: center;'>使用温度不得高于100℃</td></tr><tr><td style='text-align: center;'>134</td><td style='text-align: center;'>对苯二甲酸二甲酯与1,4-丁二醇的聚合物</td><td style='text-align: center;'>30965-26-5</td><td style='text-align: center;'>按生产需要适量使用</td><td style='text-align: center;'>0.6(四氢呋喃:SML)</td><td style='text-align: center;'>7.5(以对苯二甲酸计);5(以1,4-丁二醇计)</td><td style='text-align: center;'>28;30</td><td style='text-align: center;'>使用温度不得高于121℃</td></tr><tr><td style='text-align: center;'>135</td><td style='text-align: center;'>对苯二甲酸二甲酯与1,4-丁二醇和4,8-三环[5.2.1.0.2.7]癸烷二甲醇的聚合物</td><td style='text-align: center;'>490017-22-6</td><td style='text-align: center;'>59(以涂料配方计)</td><td style='text-align: center;'>0.05(4,8-三环[5.2.1.0.2.7]癸烷二甲醇:SML);0.6(四氢呋喃:SML)</td><td style='text-align: center;'>7.5(以对苯二甲酸计);5(以1,4-丁二醇计)</td><td style='text-align: center;'>28;30</td><td style='text-align: center;'>使用温度不得高于121℃;不得用于生产婴幼儿专用食品接触材料及制品</td></tr><tr><td style='text-align: center;'>136</td><td style='text-align: center;'>对苯二甲酸二甲酯与1,4-环己烷二甲醇和2,2,4,4-四甲基-1,3-环丁二醇的聚合物</td><td style='text-align: center;'>261716-94-3</td><td style='text-align: center;'>按生产需要适量使用</td><td style='text-align: center;'>5(2,2,4,4-四甲基-1,3-环丁二醇:SML)</td><td style='text-align: center;'>5(以偏苯三甲酸计);7.5(以对苯二甲酸计)</td><td style='text-align: center;'>21;28</td><td style='text-align: center;'>使用温度不得高于100℃;如含有接枝剂偏苯三甲酸或偏苯三酸酐,其质量分数不得高于2%,如不含则无需限制其限量</td></tr><tr><td style='text-align: center;'>137</td><td style='text-align: center;'>对苯二甲酸二甲酯与2,2,4-三甲基-1,6-己二胺和2,4,4-三甲基-1,6-己二胺混合物(等摩尔比)的聚合物</td><td style='text-align: center;'>9069-93-6;26246-77-5</td><td style='text-align: center;'>按生产需要适量使用</td><td style='text-align: center;'>0.05[2,2,4-三甲基-1,6-己二胺和2,4,4-三甲基-1,6-己二胺混合物:SML]</td><td style='text-align: center;'>7.5(以对苯二甲酸计)</td><td style='text-align: center;'>28</td><td style='text-align: center;'></td></tr><tr><td style='text-align: center;'>138</td><td style='text-align: center;'>对苯二甲酸二甲酯与癸二酸、2,2-二甲基-1,3-丙二醇和1,2-乙二醇的聚合物</td><td style='text-align: center;'>51382-28-6</td><td style='text-align: center;'>9(以涂料配方计)</td><td style='text-align: center;'>0.05(2,2-二甲基-1,3-丙二醇:SML)</td><td style='text-align: center;'>30(以乙二醇计);7.5(以对苯二甲酸计)</td><td style='text-align: center;'>2;28</td><td style='text-align: center;'>使用温度不得高于130℃;不得用于接触乙醇含量高于20%(体积分数)的食品;不得用于生产婴幼儿专用食品接触材料及制品</td></tr></table>

<div style="text-align: center;">表 A.1 食品接触材料及制品用涂料及涂层允许使用的基础原料及使用要求（续）</div>



<table border=1 style='margin: auto; width: max-content;'><tr><td style='text-align: center;'>序号</td><td style='text-align: center;'>中文名称</td><td style='text-align: center;'>CAS号</td><td style='text-align: center;'>最大使用量%</td><td style='text-align: center;'>SML/QMMg/kg</td><td style='text-align: center;'>SML(T)mg/kg</td><td style='text-align: center;'>SML(T)分组编号</td><td style='text-align: center;'>其他要求</td></tr><tr><td style='text-align: center;'>139</td><td style='text-align: center;'>对苯二甲酸与1,4-丁二醇的聚合物</td><td style='text-align: center;'>24968-12-5</td><td style='text-align: center;'>按生产需要适量使用</td><td style='text-align: center;'>0.6(四氢呋喃:SML)</td><td style='text-align: center;'>7.5(以对苯二甲酸计);5(以1,4-丁二醇计)</td><td style='text-align: center;'>28;30</td><td style='text-align: center;'></td></tr><tr><td style='text-align: center;'>140</td><td style='text-align: center;'>对苯二甲酸与1,4-丁二醇的聚合物</td><td style='text-align: center;'>26062-94-2</td><td style='text-align: center;'>按生产需要适量使用</td><td style='text-align: center;'>0.6(四氢呋喃:SML)</td><td style='text-align: center;'>7.5(以对苯二甲酸计);5(以1,4-丁二醇计)</td><td style='text-align: center;'>28;30</td><td style='text-align: center;'>使用温度不得高于121℃</td></tr><tr><td style='text-align: center;'>141</td><td style='text-align: center;'>对苯二甲酸与1,3-丙二醇的聚合物</td><td style='text-align: center;'>26590-75-0</td><td style='text-align: center;'>按生产需要适量使用</td><td style='text-align: center;'>0.05(1,3-丙二醇:SML)</td><td style='text-align: center;'>7.5(以对苯二甲酸计)</td><td style='text-align: center;'>28</td><td style='text-align: center;'></td></tr><tr><td style='text-align: center;'>142</td><td style='text-align: center;'>对苯二甲酸与1,2-乙二醇和2,2&#x27;-氧代二乙醇的聚合物</td><td style='text-align: center;'>25052-77-1</td><td style='text-align: center;'>按生产需要适量使用</td><td style='text-align: center;'></td><td style='text-align: center;'>30(以乙二醇计);7.5(以对苯二甲酸计)</td><td style='text-align: center;'>2;28</td><td style='text-align: center;'></td></tr><tr><td style='text-align: center;'>143</td><td style='text-align: center;'>对苯二甲酸与1,4-丁二醇和1,12-十二烷二酸的聚合物</td><td style='text-align: center;'>61778-68-5</td><td style='text-align: center;'>按生产需要适量使用</td><td style='text-align: center;'>0.6(四氢呋喃:SML)</td><td style='text-align: center;'>7.5(以对苯二甲酸计);5(以1,4-丁二醇计)</td><td style='text-align: center;'>28;30</td><td style='text-align: center;'></td></tr><tr><td style='text-align: center;'>144</td><td style='text-align: center;'>对苯二甲酸与1,6-己二酸、1,4-丁二醇和偏苯三甲酸酐的聚合物</td><td style='text-align: center;'>-</td><td style='text-align: center;'>30(以涂膜干重计)</td><td style='text-align: center;'>0.6(四氢呋喃:SML)</td><td style='text-align: center;'>5(以偏苯三甲酸计);7.5(以对苯二甲酸计);5(以1,4-丁二醇计)</td><td style='text-align: center;'>21;28;30</td><td style='text-align: center;'>不得用于接触含乙醇食品;使用温度不得高于121℃</td></tr><tr><td style='text-align: center;'>145</td><td style='text-align: center;'>对苯二甲酸与2-甲基-1,3-丙二醇、癸二酸、间苯二甲酸和1,2-乙二醇的聚合物</td><td style='text-align: center;'>-</td><td style='text-align: center;'>按生产需要适量使用</td><td style='text-align: center;'>5(2-甲基-1,3-丙二醇:SML)</td><td style='text-align: center;'>30(以乙二醇计);5(以间苯二甲酸计);7.5(以对苯二甲酸计)</td><td style='text-align: center;'>2;27;28</td><td style='text-align: center;'></td></tr><tr><td style='text-align: center;'>146</td><td style='text-align: center;'>对苯二甲酸与间苯二甲酸、2,2,4,4-四甲基-1,3-环丁二醇、1,4-环己烷二甲醇、2-甲基-1,3-丙二醇和1,6-己二酸的聚合物</td><td style='text-align: center;'>-</td><td style='text-align: center;'>80(以涂膜干重计)</td><td style='text-align: center;'>5(2,2,4,4-四甲基-1,3-环丁二醇:SML);5(2-甲基-1,3-丙二醇:SML);6(三羟甲基丙烷:SML)</td><td style='text-align: center;'>5(以间苯二甲酸计);7.5(以对苯二甲酸计)</td><td style='text-align: center;'>27;28</td><td style='text-align: center;'>不得用于生产婴幼儿专用食品接触材料及制品;如含有三羟甲基丙烷,其质量分数不得高于2%,如不含则无须限制其限量</td></tr><tr><td style='text-align: center;'>147</td><td style='text-align: center;'>对苯二甲酸与间苯二甲酸、2,2,4,4-四甲基-1,3-环丁二醇、1,4-环己烷二甲醇和1,6-己二醇的聚合物</td><td style='text-align: center;'>-</td><td style='text-align: center;'>80(以涂膜干重计)</td><td style='text-align: center;'>0.05(以1,6-己二醇计:SML);5(以2,2,4,4-四甲基-1,3-环丁二醇计:SML)</td><td style='text-align: center;'>5(以间苯二甲酸计);7.5(以对苯二甲酸计)</td><td style='text-align: center;'>27;28</td><td style='text-align: center;'>使用温度不得高于130℃;不得用于生产婴幼儿专用食品接触材料及制品</td></tr></table>

<div style="text-align: center;">表 A.1 食品接触材料及制品用涂料及涂层允许使用的基础原料及使用要求（续）</div>



<table border=1 style='margin: auto; width: max-content;'><tr><td style='text-align: center;'>序号</td><td style='text-align: center;'>中文名称</td><td style='text-align: center;'>CAS号</td><td style='text-align: center;'>最大使用量%</td><td style='text-align: center;'>SML/QMMg/kg</td><td style='text-align: center;'>SML(T)mg/kg</td><td style='text-align: center;'>SML(T)分组编号</td><td style='text-align: center;'>其他要求</td></tr><tr><td style='text-align: center;'>148</td><td style='text-align: center;'>对苯二甲酸与间苯二甲酸、2,2,4,4-四甲基-1,3-环丁二醇、1,4-环己烷二甲醇和2-甲基-1,3-丙二醇的聚合物</td><td style='text-align: center;'>—</td><td style='text-align: center;'>80(以涂膜干重计)</td><td style='text-align: center;'>5(2,2,4,4-四甲基-1,3-环丁二醇:SML);5(2-甲基-1,3-丙二醇:SML);6(三羟甲基丙烷:SML)</td><td style='text-align: center;'>5(以间苯二甲酸计);7.5(以对苯二甲酸计)</td><td style='text-align: center;'>27;28</td><td style='text-align: center;'>使用温度不得高于130℃;不得用于生产婴幼儿专用食品接触材料及制品;如含有三羟甲基丙烷,其质量分数不得高于2%,如不含则无须限制其限量</td></tr><tr><td style='text-align: center;'>149</td><td style='text-align: center;'>对苯二甲酸与间苯二甲酸、顺-3,6-内亚甲基-1,2,3,6-四氢邻苯二甲酸酐、1,2,4,5-苯四酸酐、1,4-环己烷二甲醇与2-甲基-1,3-丙二醇的聚合物</td><td style='text-align: center;'>—</td><td style='text-align: center;'>按生产需要适量使用</td><td style='text-align: center;'>5(2-甲基-1,3-丙二醇:SML);0.05(顺-3,6-内亚甲基-1,2,3,6-四氢邻苯二甲酸酐:SML);0.05(1,2,4,5-苯四酸酐,以苯均四酸计:SML)</td><td style='text-align: center;'>5(以间苯二甲酸计);7.5(以对苯二甲酸计)</td><td style='text-align: center;'>27;28</td><td style='text-align: center;'></td></tr><tr><td style='text-align: center;'>150</td><td style='text-align: center;'>对甲酚</td><td style='text-align: center;'>106-44-5</td><td style='text-align: center;'>按生产需要适量使用</td><td style='text-align: center;'></td><td style='text-align: center;'></td><td style='text-align: center;'></td><td style='text-align: center;'></td></tr><tr><td style='text-align: center;'>151</td><td style='text-align: center;'>对叔丁基苯酚封端的聚(碳酸-4,4&#x27;-亚异丙基二苯酯)</td><td style='text-align: center;'>103598-77-2</td><td style='text-align: center;'>按生产需要适量使用</td><td style='text-align: center;'>0.05[4,4&#x27;-二羟基二苯基丙烷/双酚A:SML];0.05(对叔丁基苯酚:SML);ND(碳酰二氯:SML,DL=0.01mg/kg)或1(碳酰二氯:QM);0.005[1,1,1-三(4-羟基苯基)乙烷:SML]</td><td style='text-align: center;'></td><td style='text-align: center;'></td><td style='text-align: center;'>不得用于生产婴幼儿专用食品接触材料及制品;不得用于接触乙醇含量高于50%(体积分数)的食品;如含有1,1,1-三(4-羟基苯基)乙烷,其含量应小于2%,如不含则无须限制其限量;碳酰二氯易与水基食品模拟物发生反应,可采用残留量筛查迁移量验证其合规性</td></tr><tr><td style='text-align: center;'>152</td><td style='text-align: center;'>二苯基甲烷-4,4&#x27;-二异氰酸酯</td><td style='text-align: center;'>101-68-8</td><td style='text-align: center;'>按生产需要适量使用</td><td style='text-align: center;'>1(以异氰酸根计:QM)</td><td style='text-align: center;'>ND(以异氰酸根计,DL=0.01mg/kg)</td><td style='text-align: center;'>17</td><td style='text-align: center;'></td></tr><tr><td style='text-align: center;'>153</td><td style='text-align: center;'>二甘醇</td><td style='text-align: center;'>111-46-6</td><td style='text-align: center;'>按生产需要适量使用</td><td style='text-align: center;'></td><td style='text-align: center;'></td><td style='text-align: center;'></td><td style='text-align: center;'></td></tr></table>

<div style="text-align: center;">表 A.1 食品接触材料及制品用涂料及涂层允许使用的基础原料及使用要求（续）</div>
