Repository: otw1248/builddlake

File: dlake/gov/stdgb/gp/GBT+33488.1-2017 化工用塑料焊接制承压设备检验方法 第1部分：总则 chemicals_output.md


# 中华人民共和国国家标准

GB/T 33488.1—2017

# 化工用塑料焊接制承压设备检验方法   第 1 部分: 总则

# Test method of pressure equipments of thermoplastics welded for chemicals— Part 1: General requirements

2017-02-28 发布

2017-09-01 实施

## 目次

前言 …… III    
1 范围 …… 1    
2 规范性引用文件 …… 1    
3 术语和定义 …… 1    
4 检测原则 …… 2    
4.1 概述 …… 2    
4.2 外观检测 …… 2    
4.3 射线检测 …… 2    
4.4 超声检测 …… 2    
5 机构和人员 …… 3    
5.1 检测机构 …… 3    
5.2 检测人员 …… 3    
6 工艺规程和工艺卡 …… 3    
6.1 概述 …… 3    
6.2 通用工艺规程 …… 3    
6.3 工艺卡 …… 4    
参考文献 …… 5    
表 1 射线检测的参数选择 …… 2    
表 2 超声检测的参数选择 …… 2    
表 3 塑料焊缝无损检测方法名称和代号 …… 3

## 前言

GB/T 33488《化工用塑料焊接制承压设备检验方法》分为四个部分：

——第1部分:总则;

——第2部分:外观检测;

——第3部分:射线检测；

——第4部分:超声检测。

本部分为 GB/T 33488 的第 1 部分。

本部分按照 GB/T 1.1—2009 给出的规则起草。

本部分由中国石油和化学工业联合会提出。

本部分由全国非金属化工设备标准化技术委员会(SAC/TC 162)归口。

本部分起草单位：佑利控股集团有限公司、国家塑料制品质量监督检验中心（福州）、广州特种承压设备检测研究院、西安塑龙熔接设备有限公司、合兴集团有限公司、四川省特种设备检验研究院、贵州燃气（集团）有限责任公司、大连市锅炉压力容器检验研究院、宁波市特种设备检验研究院、顾地科技股份有限公司。

本部分主要起草人：林华义、郑伟义、李茂东、马建萍、蔡庆明、杨虎、刘智、李明镐、陈定岳、付志敏。

# 化工用塑料焊接制承压设备检验方法   第 1 部分: 总则

## 1 范围

GB/T 33488 的本部分规定了化工用塑料焊接制承压设备的外观检测、射线检测及超声检测等无损检测方法的总则。

本部分适用于用聚乙烯（PE）、聚丙烯（PP）、聚氯乙烯（PVC）、丙烯腈-丁二烯-苯乙烯塑料（ABS）、聚偏氟乙烯（PVDF）与改性聚四氟乙烯（PTFE）等热塑性塑料管材或板材，并采用热风焊、挤出焊、热熔焊和电熔焊工艺焊制的压力容器和压力管道焊接接头的无损检测。

## 2 规范性引用文件

下列文件对于本文件的应用是必不可少的。凡是注日期的引用文件，仅注日期的版本适用于本文件。凡是不注日期的引用文件，其最新版本（包括所有的修改单）适用于本文件。

GB/T 5616 无损检测 应用导则

GB/T 9445 无损检测 人员资格鉴定与认证

GB/T 33488.2 化工用塑料焊接制承压设备检验方法 第2部分：外观检测

GB/T 33488.3 化工用塑料焊接制承压设备检验方法 第3部分：射线检测

GB/T 33488.4 化工用塑料焊接制承压设备检验方法 第4部分：超声检测

## 3 术语和定义

下列术语和定义适用于本文件。

### 3.1 

## 体积性缺陷 volume defects

塑料焊缝具有三维尺寸的缺陷；该缺陷是按立体形状特征分类的，如气孔、夹渣。

### 3.2 

## 面积性缺陷 area defects

塑料焊缝具有二维尺寸或第三维尺寸极小的缺陷；该缺陷是按平面形状特征分类的，如裂纹、未熔合面。

### 3.3 

## 焊接接头 welded joints

由两个或两个以上零件用焊接组合而成的接点，包括塑料焊缝、熔合区和热影响区。

### 3.4 

## 塑料焊接制承压设备 pressure equipments of thermoplastics welded

最高工作压力大于或等于0.1 MPa（表压），介质为气体、液化气体和最高工作温度高于或等于标准沸点的液体、容积大于或等于30 L且内直径（非圆形截面指截面内边界最大几何尺寸）大于或等于150 mm的容器，如PP焊接吸收塔；最高工作压力大于或等于0.1 MPa（表压），介质为气体、液化气体、

蒸汽或者可燃、易爆、有毒、有腐蚀性、最高工作温度高于或等于标准沸点的液体，且公称直径大于或等于50 mm的管道，如PE焊接管道。

## 4 检测原则

### 4.1 概述

根据受检承压设备的材质、结构与焊接工艺，选择适宜的无损检测方法：

a）外观检测主要用于塑料焊缝表面缺陷的检测；

b）射线检测主要用于塑料焊缝内部体积性缺陷的检测；对面积性缺陷可选择合适的透照角度来完成，不要漏检；

c) 超声检测主要用于塑料焊缝内部面积性缺陷的检测。

### 4.2 外观检测

4.2.1 外观检测用于观察塑料焊缝表面状况，焊接面的对准、变形，或泄漏迹象等；还可用于观察半透明塑料焊缝浅表面的状况。

4.2.2 外观检测要求及方法按 GB/T 33488.2 的规定执行。

### 4.3 射线检测

4.3.1 射线检测的参数选择见表1。

<div style="text-align: center;">表 1 射线检测的参数选择</div>



<table border=1 style='margin: auto; width: max-content;'><tr><td style='text-align: center;'>射线检测对象</td><td style='text-align: center;'>透照厚度mm</td><td style='text-align: center;'>X射线源的管电压kV</td></tr><tr><td style='text-align: center;'>PE、PP、ABS</td><td style='text-align: center;'>≤40</td><td style='text-align: center;'>25</td></tr><tr><td style='text-align: center;'>PVC、PVDF、PTFE</td><td style='text-align: center;'>≤30</td><td style='text-align: center;'>30</td></tr></table>

4.3.2 射线检测要求及方法按 GB/T 33488.3 的规定执行。

### 4.4 超声检测

4.4.1 超声检测的参数选择见表2。

<div style="text-align: center;">表 2 超声检测的参数选择</div>



<table border=1 style='margin: auto; width: max-content;'><tr><td style='text-align: center;'>超声检测对象</td><td style='text-align: center;'>材料厚度范围mm</td><td style='text-align: center;'>纵波声速m/s</td></tr><tr><td style='text-align: center;'>PE、PP、ABS</td><td style='text-align: center;'>7~35</td><td style='text-align: center;'>2 000~2 300</td></tr><tr><td style='text-align: center;'>PVC、PVDF</td><td style='text-align: center;'>6~30</td><td style='text-align: center;'>2 080~2 350</td></tr><tr><td style='text-align: center;'>PTFE</td><td style='text-align: center;'>6~25</td><td style='text-align: center;'>2 160~2 360</td></tr></table>

4.4.2 超声检测要求及方法按 GB/T 33488.4 的规定执行。

## 5 机构和人员

### 5.1 检测机构

检测机构应取得相应的资格，并具有符合 GB/T 9445 要求的场地、设备器材和检测人员。

注：检测机构的资格，可参见 TSG Z7001。

### 5.2 检测人员

5.2.1 检测人员应取得相应的资格。塑料焊缝按工艺类型分热风焊、挤出焊、热熔焊和电熔焊，其对应的无损检测方法的名称和代号见表3。

注：检测人员的资格，可参见 TSG Z8001。

<div style="text-align: center;">表 3 塑料焊缝无损检测方法名称和代号</div>



<table border=1 style='margin: auto; width: max-content;'><tr><td colspan="5">塑料焊接工艺类型名称和代号</td><td colspan="2">塑料焊缝无损检测方法名称和代号</td></tr><tr><td colspan="2">大分类</td><td colspan="3">小分类</td><td rowspan="2">无损检测名称</td><td rowspan="2">无损检测代号</td></tr><tr><td style='text-align: center;'>名称</td><td style='text-align: center;'>代号</td><td style='text-align: center;'>名称</td><td style='text-align: center;'>PE燃气管除外的其他焊接代号</td><td style='text-align: center;'>PE燃气管焊接代号</td></tr><tr><td rowspan="2">热风焊</td><td rowspan="2">HGW</td><td style='text-align: center;'>圆嘴热风焊</td><td style='text-align: center;'>HGW-1</td><td style='text-align: center;'></td><td rowspan="2">外观检测射线检测超声检测</td><td rowspan="2">VTRTUT</td></tr><tr><td style='text-align: center;'>快速热风焊</td><td style='text-align: center;'>HGW-2</td><td style='text-align: center;'></td></tr><tr><td style='text-align: center;'>挤出焊</td><td style='text-align: center;'>EXW</td><td style='text-align: center;'>挤出焊</td><td style='text-align: center;'>EXW</td><td style='text-align: center;'></td><td style='text-align: center;'>外观检测射线检测超声检测</td><td style='text-align: center;'>VTRTUT</td></tr><tr><td rowspan="3">热熔焊</td><td rowspan="3">HTW</td><td style='text-align: center;'>热熔对接焊</td><td style='text-align: center;'>HTW-1</td><td style='text-align: center;'>BW</td><td rowspan="3">外观检测射线检测超声检测</td><td rowspan="3">VTRTUT</td></tr><tr><td style='text-align: center;'>热熔承插焊</td><td style='text-align: center;'>HTW-2</td><td style='text-align: center;'></td></tr><tr><td style='text-align: center;'>热熔鞍形焊</td><td style='text-align: center;'>HTW-3</td><td style='text-align: center;'></td></tr><tr><td rowspan="2">电熔焊</td><td rowspan="2">ELW</td><td style='text-align: center;'>电熔承插焊</td><td style='text-align: center;'>ELW-1</td><td style='text-align: center;'>EW-1</td><td rowspan="2">外观检测射线检测超声检测</td><td rowspan="2">VTRTUT</td></tr><tr><td style='text-align: center;'>电熔鞍形焊</td><td style='text-align: center;'>ELW-2</td><td style='text-align: center;'>EW-2</td></tr><tr><td colspan="7">注：PE燃气管焊接代号选自TSG Z6002，见参考文献[3]。</td></tr></table>

5.2.2 无损检测人员资格级别分为Ⅲ（高）级、Ⅱ（中）级和Ⅰ（初）级。取得不同无损检测方法和不同资格级别的人员，只准许从事与该方法和该资格级别相应的无损检测工作。

## 6 工艺规程和工艺卡

### 6.1 概述

无损检测工艺规程和工艺卡内容及完整性按 GB/T 5616 执行。

### 6.2 通用工艺规程

无损检测通用工艺规程一般应包括以下内容：

a）适用范围，包括适用工艺（热风焊、挤出焊、热熔焊和电熔焊）；

b) 引用标准、法规；

c) 检测人员资格；

d) 承压设备、器材和材料；

e) 检测时机；

f) 检测工艺和检测技术；

g) 检测记录及报告；

h）编制、审核和批准人；

i) 编制日期。

### 6.3 工艺卡

无损检测工艺卡一般应包括以下内容：

a）工艺卡编号；

b) 制品名称、制品规格尺寸、制品编号、材料牌号；

c) 检测设备与器材: 种类、型号、规格尺寸、检测附件;

d) 检测工艺参数；

e) 检测技术要求；

f) 检测程序；

g) 检测部位示意图；

h）编制、审核和批准人；

i) 编制日期。

GB/T 33488.1—2017

## 參 考 文 献

[1] TSG Z7001 特种设备检验检测机构核准规则

[2] TSG Z8001 特种设备无损检测人员考核规则

[3] TSG Z6002 特种设备焊接操作人员考核细则

File: dlake/gov/stdgb/gp/GBT+38894-2020 无损检测 电化学检测 总则 Electrochemical testing_output.md


# 中华人民共和国国家标准

GB/T 38894—2020

# 无损检测 电化学检测 总则

# Non-destructive testing—Electrochemical testing—General principles

2020-06-02 发布

2020-12-01 实施

## 目次

前言 …… III  
  
1 范围 …… 1  
  
2 规范性引用文件 …… 1  
  
3 术语和定义 …… 1  
  
4 检测原理 …… 1  
  
5 人员要求 …… 6  
  
6 电化学检测设备 …… 6  
  
7 检测 …… 7  
  
8 检测报告 …… 8

## 前言

本标准按照 GB/T 1.1—2009 给出的规则起草。

本标准由全国无损检测标准化技术委员会(SAC/TC 56)提出并归口。

本标准起草单位: 厦门乐钢材料科技有限公司、爱德森(厦门)电子有限公司、厦门大学、苏州热工研究院有限公司、中车青岛四方机车车辆股份有限公司、中海油常州涂料化工研究院有限公司、中国科学院金属研究所、中国船舶重工集团公司第七二五研究所、中交公规土木大数据信息技术(北京)有限公司、中交公路规划设计院有限公司、集美大学。

本标准主要起草人：林理文、董士刚、林昌健、林俊明、孙晓光、林斌、朱文胜、台闯、王晶晶、李娜、刘志强、李寒林。

## 无损检测 电化学检测 总则

## 1 范围

本标准规定了对金属材料及制品、基础设施中的钢铁等采用选择性电极、电化学阻抗、多重动电位扫描等无损电化学检测的一般原则。

本标准适用于金属设备及构件在服役环境中的腐蚀状态、腐蚀倾向性和腐蚀速率的无损检测。

## 2 规范性引用文件

下列文件对于本文件的应用是必不可少的。凡是注日期的引用文件，仅注日期的版本适用于本文件。凡是不注日期的引用文件，其最新版本（包括所有的修改单）适用于本文件。

GB/T 10123 金属和合金的腐蚀 基本术语和定义

GB/T 33373 防腐蚀 电化学保护 术语

## 3 术语和定义

GB/T 10123 和 GB/T 33373 界定的以及下列术语和定义适用于本文件。

## 服役环境 service environment

金属设备及其构件在使用过程中所处的环境。

## 多重动电位扫描极化 multi circle potential dynamic polarization

以一定的电位扫描速度，对有机涂层/金属体系施加反复的电位极化，并测量其响应电流，快速评测有机涂层/金属基底的耐腐蚀性能。

## 阵列参比电极 array reference electrode

由多支相互绝缘的微参比电极（如 Ag/AgCl）按一定的阵列紧密排列组合，同时测量每支微参比电极相对于金属的电位或微参比电极间的电流，获得具有空间分辨的金属电位或电流密度分布。

## 4 检测原理

### 4.1 选择性电极检测

#### 4.1.1 概述

通过选择性电极或氧化还原电极对被检测金属设备或构件服役环境中  $ Cl^{-} $ 含量及 pH 值进行检测、监测，评估服役环境的腐蚀性对金属腐蚀反应进程、腐蚀速度及腐蚀程度的影响。

#### 4.1.2 氯离子的检测

服役环境中的氯离子含量的检测，使用 Ag/AgCl 电极为氯离子传感器。Ag/AgCl 电极在含氯离

子的环境中，发生如下电化学反应；

 $$  AgCl+e\rightarrow Ag+Cl^{-} $$ 

当上述反应达到平衡状态时，Ag/AgCl电极的电位与环境中氯离子的浓度符合线性关系。通过在一系列标准氯离子浓度的溶液中测量Ag/AgCl电极的电位，得到氯离子传感器的工作曲线。通过测量氯离子传感器的电位，可计算得到服役环境中氯离子的浓度。

#### 4.1.3 pH 值的检测

服役环境的 pH 值的检测，采用  $ Ti/IrO_{2} $  电极作为 pH 值传感器，电极结构为金属钛表面覆盖  $ IrO_{2} $  膜层，其中金属钛为导电体， $ IrO_{2} $  膜层为氢离子敏感膜。在水溶液环境中， $ Ti/IrO_{2} $  电极表面发生如下电化学反应：

 $$ 2IrO_{2}+2H^{+}+2e\rightarrow Ir_{2}O_{3}+H_{2}O $$ 

在平衡状态时， $ Ti/IrO_{2} $  电极的电位与溶液中氢离子的浓度符合线性关系。通过在一系列标准 pH 溶液中测量， $ Ti/IrO_{2} $  电极的电位，可得到 pH 传感器的工作曲线。测量 pH 传感器的电位，根据工作曲线的斜率和截距值，可换算得到服役环境的 pH 值。

#### 4.1.4 特点

选择性电极检测具有下列特点：

——操作方便、迅速，不受环境介质颜色或浑浊度影响；

——可进行跟踪监测和自动化检测。

#### 4.1.5 局限性

选择性电极检测具有下列局限性：

——环境介质中其他物种可能对检测存在干扰；

——选择性电极对环境中物种检测存在温度偏差，需加以补偿校正。

### 4.2 腐蚀电位检测

#### 4.2.1 概述

腐蚀电位是重要的腐蚀电化学参数，可评判金属的腐蚀倾向性，也是电化学保护中的一个重要参数。

#### 4.2.2 参比电极的选择

参比电极的选择应满足如下要求：

——在服役环境中具有高的稳定性；

——允许通过较小电流而不产生电极极化；

——在服役环境中具有良好的耐久性；

——对环境无污染。

#### 4.2.3 高输入阻抗电位计

采用合适的参考电极和高输入电阻的电位计直接测量腐蚀电位。电位计的输入阻抗不低于 $ 10^{10}\ \Omega $ ，电位测量误差不高于 $ \pm5\ mV $ 。

#### 4.2.4 特点

腐蚀电位检测具有下列特点：

——设备简单，操作简便，检测快速；

——数据处理简易、方便；

——可实现长期连续监测。

#### 4.2.5 局限性

腐蚀电位检测具有下列局限性：

——腐蚀电位影响因素复杂，可能随时间发生漂移；

——只能反映金属材料的腐蚀倾向性，不能反映腐蚀的速度；

——测量精度受环境介质的电阻和温度影响。

#### 4.2.6 腐蚀电位判据

金属在特定的介质环境中有确定的腐蚀电位(开路电位)，由此可利用腐蚀电位评判金属腐蚀的可能性和腐蚀概率。表1为钢筋在混凝土环境中腐蚀状态的腐蚀电位判据。

<div style="text-align: center;">表 1 钢筋在混凝土中腐蚀状态的腐蚀电位评估依据</div>



<table border=1 style='margin: auto; width: max-content;'><tr><td style='text-align: center;'>腐蚀电位（vs. CSE）V</td><td style='text-align: center;'>腐蚀可能性</td></tr><tr><td style='text-align: center;'>&gt;-0.2</td><td style='text-align: center;'>&lt;10%</td></tr><tr><td style='text-align: center;'>-0.2～-0.35</td><td style='text-align: center;'>不确定</td></tr><tr><td style='text-align: center;'>-0.35～-0.5</td><td style='text-align: center;'>&gt;90%</td></tr><tr><td style='text-align: center;'>&lt;-0.5</td><td style='text-align: center;'>非常严重</td></tr><tr><td colspan="2">注：CSE 为饱和硫酸铜参比电极。</td></tr></table>

### 4.3 电化学阻抗检测

#### 4.3.1 概述

给金属腐蚀体系施加一个小振幅的交流电扰动信号，测量相应的交流电响应信号，计算电压与电流的比值（即腐蚀体系的阻抗）或相位角随正弦波频率的变化，进而分析金属腐蚀体系的动力学过程及腐蚀速度。

#### 4.3.2 检测的基本条件

电化学阻抗测量应满足以下条件：

——因果性条件：用一个正弦波电位信号对腐蚀体系进行扰动时，腐蚀体系只对该电位信号响应；

——线性条件：腐蚀体系输出的响应信号与输入的扰动信号之间存在近似线性关系；

——稳定性条件：停止对腐蚀体系施加扰动后，腐蚀体系能回复到原来的状态。

#### 4.3.3 电化学阻抗谱

以一定频率范围的小振幅正弦波电位（或电流）为扰动信号对服役环境中金属体系进行激励，通过测量相应的交流电流（或电位）响应信号，原位获得金属在服役环境中的电化学阻抗谱。基于电化学电极过程理论和等效电路的拟合，探明腐蚀反应动力学过程机理，估算腐蚀电极反应速度及分步骤动力学

参数。电化学阻抗测量宜采用专门仪器和分析软件，对于金属在特定环境中腐蚀速度的检测，有时可选择特征频率定频测量，以实现电化学阻抗法快速检测金属腐蚀速度。

电化学阻抗谱通常采用等效电路分析其元件数值，由此反映金属腐蚀过程的界面结构及各反应步骤的动力学参数。最常见的金属腐蚀体系的等效电路如图1所示，其中 $ R_{s} $ 为环境介质的电阻；C为金属表面的电容； $ R_{p} $ 为极化电阻，反映金属发生腐蚀反应的阻力，其数值大小与金属腐蚀速度成反比关系。

<div style="text-align: center;"><img src="imgs/img_in_image_box_395_400_774_533.jpg" alt="Image" width="31%" /></div>


<div style="text-align: center;"><img src="imgs/img_in_image_box_196_513_234_549.jpg" alt="Image" width="3%" /></div>


说明：

 $ R_{s} $  ——环境介质电阻；

 $ R_{p} $  ——极化电阻；

C ——金属表面电容。

<div style="text-align: center;">图 1 电化学阻抗等效电路</div>


#### 4.3.4 极化电阻

在高频和低频分别测量腐蚀体系的阻抗值，得到腐蚀体系的极化电阻。

#### 4.3.5 腐蚀电流密度的计算

金属腐蚀电流密度  $ I_{corr} $  由极化电阻和斯特恩常数计算得到。

#### 4.3.6 腐蚀速度的计算

金属的腐蚀速度 v 由腐蚀电流密度计算得到。

#### 4.3.7 特点

电化学阻抗检测具有下列特点：

——对金属腐蚀体系扰动微小，可确保无损腐蚀检测；

——能够获得多种腐蚀电化学动力学参数；

——可定量检测金属腐蚀速度。

#### 4.3.8 局限性

电化学阻抗检测具有下列局限性：

——需要专门的电化学阻抗检测仪器；

——数据解析较为复杂，需要专业知识；

——等效电路与金属实际腐蚀过程可能存在偏差。

#### 4.3.9 腐蚀电流密度判据

利用腐蚀电流密度可评判服役环境中金属腐蚀速度。表 2 为钢铁腐蚀速度的腐蚀电流密度判据。

<div style="text-align: center;">表 2 钢铁腐蚀速度的腐蚀电流密度评估依据</div>



<table border=1 style='margin: auto; width: max-content;'><tr><td style='text-align: center;'>腐蚀电流密度  $ I_{\text{corr}} $   $ \mu A/cm^{2} $</td><td style='text-align: center;'>腐蚀速度</td></tr><tr><td style='text-align: center;'>$ I_{\text{corr}}&lt;0.1 $</td><td style='text-align: center;'>很低</td></tr><tr><td style='text-align: center;'>$ 0.1 \leq I_{\text{corr}}&lt;1 $</td><td style='text-align: center;'>中等</td></tr><tr><td style='text-align: center;'>$ 1 \leq I_{\text{corr}}&lt;10 $</td><td style='text-align: center;'>高</td></tr><tr><td style='text-align: center;'>$ 10 \leq I_{\text{corr}}&lt;100 $</td><td style='text-align: center;'>非常高</td></tr></table>

### 4.4 多重动电位扫描极化检测

#### 4.4.1 概述

对金属/有机涂层体系施加一定形式的循环极化，检测极化电位与响应电流的比值（极化电阻），对金属/有机涂层体系的耐腐蚀性能进行快速、无损检测及评价。

#### 4.4.2 检测原理

多重动电位扫描极化检测过程如图2所示：以开路电位为起点，对金属/有机涂层体系施加特定扫描速度的动电位阳极极化至特定的阳极极化电位，随之以同样扫描速度的动电位阴极极化至对应的阴极极化电位，进行对称的循环极化，通过检测记录达到设定的极化电流所需时间，或设定时间所达到的极化电流值，即可获得对应的电量或直流电阻，由此可快速评价有机涂层的耐蚀性能。主要检测参数及评价指标如下：

——以极化电流评价有机涂层耐腐蚀性：在设定的检测时间内，测得极化电流越大，涂层的耐腐蚀性越低；相反，所测的极化电流越小，涂层的耐腐蚀性越强。

——以测得同样极化电流所需的极化时间评价涂层耐腐蚀性：相同测试条件下，达到某一极化电流所需时间越短，涂层的耐腐蚀性越低；相反，所需检测的时间越长，则涂层的耐腐蚀性越强。

——通过多重电化学极化分析涂层直流阻抗：在相同的扫描测量条件下，电化学极化电位与响应电流的比值为涂层直流阻抗（仪器直接显示），阻抗越高，涂层的耐腐蚀性越强。

<div style="text-align: center;"><img src="imgs/img_in_image_box_387_1062_816_1361.jpg" alt="Image" width="36%" /></div>


说明：

CE ——辅助电极；

RE ——参比电极；

WE——工作电极。

<div style="text-align: center;">图 2 多重动电位扫描电解池示意图</div>


#### 4.4.3 特点

多重动电位扫描极化检测具有下列特点：

——可移动双电解池电化学探头，避免常规电化学测量需电极接线而破坏涂层；

——便携式仪器，对称循环极化，实现工业无损测量；

——测量快速，数据分析简易。

#### 4.4.4 局限性

多重动电位扫描极化检测具有下列局限性：

——不能直接提供涂层下金属腐蚀有关机理信息；

——不能检测导电性有机涂层或金属镀层。

#### 4.4.5 涂层耐蚀性的判据

利用极化电流密度和涂层阻抗可评判服役环境中有机涂层的耐蚀性。表 3 为极化电流及涂层阻抗评价有机涂层耐蚀性能依据。

<div style="text-align: center;">表 3 有机涂层耐蚀性能电流和涂层阻抗判定依据</div>



<table border=1 style='margin: auto; width: max-content;'><tr><td style='text-align: center;'>极化电流密度μA/cm²</td><td style='text-align: center;'>涂层阻抗Ω</td><td style='text-align: center;'>涂层耐腐蚀状态</td></tr><tr><td style='text-align: center;'>&lt;0.001</td><td style='text-align: center;'>&gt;10⁹</td><td style='text-align: center;'>涂层保护性极优</td></tr><tr><td style='text-align: center;'>0.001～0.1</td><td style='text-align: center;'>10⁷～10⁹</td><td style='text-align: center;'>涂层良好</td></tr><tr><td style='text-align: center;'>0.1～1</td><td style='text-align: center;'>10³～10⁷</td><td style='text-align: center;'>涂层轻度破坏</td></tr><tr><td style='text-align: center;'>1～10</td><td style='text-align: center;'>10¹～10³</td><td style='text-align: center;'>涂层重度破坏</td></tr></table>

## 5 人员要求

按本标准实施检测的人员，应由雇主或其代理进行岗位培训和操作授权。

## 6 电化学检测设备

### 6.1 检测设备

电化学检测设备包括检测系统和一个或多个传感器探头，检测系统主要由数字信号发生器、数据采集单元、电位电流信号滤波器、多级信号增益、IR降补偿电路以及恒电位仪/恒电流仪电路构成，可进行阵列参比电极、极化曲线、交流阻抗、多重动电位扫描等一种或多种方法的测量，还包括信号传输、存储及处理等设备。

选择性电极检测设备应包括选择性离子电位检测模块、控制模块和通信模块等。

电化学阻抗检测设备应包括恒电位模块、信号发生器、电流信号采集模块、控制模块和通信模块等。多重动电位扫描检测设备应包括恒电位模块、极化电流检测模块、控制模块和通信模块等。

### 6.2 检测/监测系统

根据检测目的，选择合适的检测方法和系统，各种技术参数应在应用文件中表述，并符合适用的标

准要求。在选择检测系统时，还需要考虑的因素包括：

——被测设备装置的生产工艺条件；

——被测构件或结构周围是否存在阴极保护及杂散电流影响；

——服役环境的温度、潮湿度；

——服役环境中化学、电学或机械干扰条件；

——根据检测需要，可将多种检测仪器进行集成。

### 6.3 电化学传感器探头

根据检测目的选择电化学传感器探头，电化学传感器探头的选择及安装应依据检测体系及环境而定，应以无损、精准、高效、快速、经济为原则。与检测/监测相关的探头参数应在应用文件中表述，并符合相应的标准要求。

### 6.4 信号传输和处理系统

应根据所选用的无损检测技术，按照对应的无损检测标准制定工艺规程。

信号传输和处理系统应遵循可靠、有效、先进、耐久、经济原则，根据测试环境和用户要求选择，还应考虑如下因素：

——无线数字网络传输；

——传感器-数据采集-数据转换一体化；

——信号电缆的屏蔽保护、降噪保真、耐久可靠。

### 6.5 设备校验

#### 6.5.1 校验周期

应依据适用标准或设备说明书对检测现场和实验室中的检测系统的技术指标进行定期校验。

通常检测设备的校验周期为1年。

应记录检测设备出现的偏差和修正措施。

#### 6.5.2 功能校验

设备应定期进行功能校验，至少应在检测过程开始前和结束后、检测人员变动或者检测设备部件更换时进行功能校验。

检测条件一经建立，整个检测过程应保持稳定的工作状态。应根据适用标准或者说明书的检测程序，判断检测设备漂移的偏差是否可以接受。

应记录设备校验不合格的情况。

## 7 检测

### 7.1 检测程序

电化学检测单位或人员应按照本标准要求指定检测工艺规程，其内容宜包括但不限于以下要素：

a）检测目的；

b) 检测适用范围；

c） 被检件的描述；

d）检测引用的标准、法规或技术文件；

e) 检测人员要求；

f) 检测计划；

g) 检测环境条件；

h) 检测系统的布置；

i) 检测仪器和探头的校验周期；

i) 检测信号的评价要求；

k）检测过程和检测步骤；

1) 检测结果的验收准则和评价；

m）检测报告包含的信息。

### 7.2 检测结果评价

#### 7.2.1 选择性电极检测

检测结果包括腐蚀环境，如 pH 值、氯离子浓度等。

#### 7.2.2 腐蚀电位检测

检测结果包括腐蚀电位等。

#### 7.2.3 电化学阻抗检测

检测结果包括极化电阻、腐蚀电流、腐蚀速度等。

#### 7.2.4 多重动电位扫描极化检测

检测结果包括极化电流、阻抗等。

## 8 检测报告

### 8.1 概述

电化学检测的通用要求包含在应用文件中,例如:

a）产品标准；

b) 技术规范；

c) 操作规程；

d）合同文件。

### 8.2 检测程序

检测程序基于上述文件生成,表述相关的重要参数和注意事项,应包含下述内容:

a）检测目的；

b) 被检构件或结构的描述；

c) 应用文件；

d) 检测区域；

e) 检测计划；

f) 探头安装情况；

g) 环境条件；

h) 检测系统的安装；

i) 信号评价要求；

i) 检测过程和检测步骤；

k）检测报告包含的信息。

编制检测程序时应包含以下信息：

a）检测区域的位置；

b) 传感器探头位置；

c) 检测灵敏度；

d) 验收准则(如有要求);

e）与检测报告相关的要求；

f） 检测人员资格。

### 8.3 检测报告

检测报告应至少包含以下信息：

a）被检对象基本信息：被检对象名称、制造/建造单位、装备类安装单位、使用单位、使用地点、安全管理人员及联系电话、设计使用年限、投入使用日期、运行状态（服役、检维修状态、停用封存）；

b) 被检对象的材料属性、冷热加工、连接复合、服役条件介质、工艺条件、工作温度等；

c) 检测依据: 检测采信标准或规程、检测采用的应用文件和检测程序;

d）检测条件：检测区域的位置、检测系统的标识（特别是所用仪器和探头型号的完整标识）、检测仪器设置等；

e) 检测结果：检测数据、检测程序偏差、检测发现问题及其处理意见、检测结论等；

f) 检测实施对象:负责实施检测的组织、检测人员姓名和资格、检测人员签名或者其他授权人员的姓名和签名、检测日期和地点等。
