Repository: otw1248/builddlake

File: dlake/gov/stdgb/terminology/termA/2900_4-2008-gbt-e-300电工术语 电工合金_output.md (part 1 of 2)


# 中华人民共和国国家标准

GB/T 2900.4—2008

代替 GB/T 2900.4—1994

# 电工术语 电工合金

# Electrotechnical terminology Special alloys for electrical equipment

2008-06-18 发布

2009-05-01 实施

## 目次

前言 …… III    
1 范围 …… 1    
2 规范性引用文件 …… 1    
3 术语和定义 …… 1    
3.1 一般术语 …… 1    
3.1.1 电触头 …… 1    
3.1.2 材料制造及有关特性 …… 3    
3.1.3 电接触现象 …… 5    
3.2 热双金属 …… 7    
3.2.1 材料和元器件 …… 7    
3.2.2 性能和使用特性 …… 8    
3.2.3 热处理 …… 10    
3.3 电热合金 …… 10    
3.3.1 材料和元件 …… 10    
3.3.2 性能 …… 11    
3.4 导电合金 …… 11    
3.4.1 材料和制品 …… 11    
3.4.2 性能和测试 …… 12    
3.5 电阻合金 …… 13    
3.5.1 材料和元件 …… 13    
3.5.2 电气性能 …… 14    
3.5.3 制品规范特性 …… 15    
3.6 热电偶合金 …… 15    
3.6.1 材料和元件 …… 15    
3.6.2 热电特性 …… 16    
3.6.3 温度测量 …… 16    
3.7 磁性材料 …… 16    
3.7.1 磁性材料的微观磁性、磁有序及磁畴结构、物质的磁性分类 …… 16    
3.7.2 磁性材料的宏观磁性、静态技术磁化及磁化状态 …… 20    
3.7.3 磁性材料在交变磁场中的磁化、磁导率与损耗 …… 22    
3.7.4 磁体及磁性材料、磁路及应用 …… 23    
3.7.5 磁记录 …… 28    
中文索引 …… 37    
英文索引 …… 42

## 前言

本部分为 GB/T 2900 的第 4 部分。

本部分代替 GB/T 2900.4—1994《电工术语 电工合金》。

本部分与 GB/T 2900.4—1994 相比主要变化如下：

——增加了3.1.2.17 连续晶界沉淀物术语；

——增加了3.1.2.18 氧化物稀薄区术语；

——增加了3.1.2.19 贫氧化物亮带术语；

——增加了3.1.2.20 未氧化合金层术语；

——修改了3.1.3.8 材料转移的定义；

——修改了3.1.3.20熔焊的定义；

——修改了3.1.3.21 静熔焊的定义；

——修改了3.2.2.1 温曲率的定义；

——修改了3.2.2.2 比弯曲的定义；

——修改了3.4.2.3 质量电阻率的定义；

——对部分术语的表述方式作了修改，但并未改变其含义。

本部分由全国电工术语标准化技术委员会(SAC/TC 232)提出。

本部分由全国电工术语标准化技术委员会和全国电工合金标准化技术委员会共同归口。

本部分起草单位：桂林电器科学研究所、机械科学研究总院中机生产力促进中心。

本部分主要起草人：谢永忠、陈京生、杨芙、崔得锋。

本部分所代替标准的历次版本发布情况为：

——GB/T 2900.4—1994。

## 电工术语 电工合金

## 1 范围

本部分规定了电触头、热双金属、电热合金、导电合金、电阻合金、热电偶合金及磁性材料的专用电工术语。

本部分适用于电触头、热双金属、电热合金、导电合金、电阻合金、热电偶合金及磁性材料等产品标准制定、编制技术文件，编写和翻译专业手册、教材、专著等书刊，以及对外贸易、国际技术交流等。

## 2 规范性引用文件

下列文件中的条款通过本部分的引用而成为本标准的条款。凡是注日期的引用文件，其随后所有的修改单（不包括勘误的内容）或修订版均不适用于本标准，然而，鼓励根据本标准达成协议的各方研究是否可使用这些文件的最新版本。凡是不注日期的引用文件，其最新版本适用于本标准。

GB/T 2900.60—2002 电工术语 电磁学

GB/T 9637—2001 电工术语 磁性材料与元件

## 3 术语和定义

### 3.1 一般术语

<div style="text-align: center;"><img src="imgs/img_in_image_box_333_773_372_809.jpg" alt="Image" width="3%" /></div>


#### 3.1.1 电触头

3.1.1.1

触头 contact

触点

一组导电元件，它们彼此接触时能建立电路的连续性，而且，由于它们在运行中的相对运动，可断开或闭合一个电路；或在某些铰接或滑动元件的情形下，能维持电路的连续性。

##### 3.1.1.2 

## 主触头 main contact

机械开关电器主电路中的触头。在接通状态时承载主电路的电流。

##### 3.1.1.3 

## 弧触头 arcing contact

旨在其上形成电弧的触头。弧触头可兼做主触头，也可设计成单独的触头，以保持承载工作电流的触头免受电弧侵蚀。

##### 3.1.1.4 

## 辅助触头 auxiliary contact

机械开关电器辅助电路中的触头。它与主触头同时动作。

##### 3.1.1.5 

## 滑动触头 sliding contact

触头间相对运动是沿着与触头表面平行方向滑动的一种触头。

##### 3.1.1.6 

## 对接触头 butt contact

触头间相对运动是沿着触头表面法线方向进行的一种触头。

##### 3 \.1\.1\.7

## 滚动触头 rolling contact

一个触头沿着另一个触头表面滚动以实现接触的一种触头。

##### 3.1.1.8 

## 动触头 moving contact

机械开关电器中执行机械运动的触头。

##### 3.1.1.9 

## 静触头 static contact

机械开关电器中处于相对静止的触头。

##### 3.1.1.10 

## 对称配对触头 symmetrically mated contacts

由相同组分材料组成的动静触头。

##### 3.1.1.11 

## 非对称配对触头 asymmetrically mated contacts

由不同组分材料组成的动静触头。

##### 3.1.1.12 

## 复合物触头 composite contact

由两种或多种互不溶解或互溶度很小的金属以及金属与非金属组成的触头。如银-镍、银-石墨触头。

##### 3.1.1.13 

## 复层触头 cladding contact

由两层或多层不同材料结合而成的触头。例如把贵金属触头层结合到廉金属基层上的平片触头或铆钉型触头。

##### 3.1.1.14 

## 工作层 working layer

通常指复层触头中实现电接触的金属或合金层。

##### 3.1.1.15 

## 基层 base layer

通常指复层触头中起基座作用的金属层。

##### 3.1.1.16 

## 中间层 middle layer

复层触头中的过渡层。

##### 3.1.1.17 

## 触头工作面 working surface of contact

实现电接触的触头表面。

##### 3.1.1.18 

## 触头元件 contact element

触头与触桥、导电端、簧片等结合成一体的元件。

##### 3.1.1.19 

## 整体触头 solid contact

触头与导电端结合成一体的高压电器用触头元件。

##### 3.1.1.20 

## 自力型触头 self-elastic contact

自身具有弹力、不需外加弹簧的触头元件。

##### 3.1.1.21 

## 簧片触头 spring contact

带有触头或兼有触头作用的簧片导电元件。

#### 3.1.2 材料制造及有关特性

##### 3.1.2.1 

## 预合金粉末 pre-alloyed powder

先合金化而后制成的粉末。

##### 3 \.1\.2\.2

## 固相扩散 solid state diffusion

固态物质中由于物质浓度或化学位梯度造成的物质原子宏观迁移过程。

##### 3.1.2.3 

## 预烧骨架 skeleton presintering

将高熔点的金属粉末坯块进行预烧结制成骨架的工艺。

##### 3.1.2.4 

## 浸渍 impregnation

用非金属物质(如油、石蜡或树脂)填充烧结体孔隙的一种工艺。

##### 3.1.2.5 

## 熔渗 infiltration

用熔点比骨架熔点低的金属或合金，在高于该金属或合金熔点的温度下，通过孔隙的毛细管作用，充填未烧结的或烧结的多孔体骨架孔隙而得到致密制品的工艺。

##### 3.1.2.6 

## 浸没熔渗 infiltration by dipping

将金属粉末压制后预烧或未烧结的多孔体骨架全部浸没到比多孔体骨架材料熔点低的液态金属中进行的熔渗。

##### 3.1.2.7 

## 叠层熔渗 infiltration by overlay

用熔点比骨架熔点低的金属或合金置于金属粉末压制后预烧结或未烧结的多孔骨架上面或下面进行的熔渗。

##### 3.1.2.8 

## 合金内氧化 internal oxidation

将合金在含氧气氛中加热，使氧扩散到合金内部进行选择性氧化，而在母体中形成氧化物的一种工艺。

##### 3.1.2.9 

## 单面内氧化 single-face oxidization

合金片材进行内氧化处理时，主要从一面进行氧化反应的工艺。

##### 3.1.2.10 

## 双面内氧化 double-face oxidization

合金片材进行内氧化处理时，主要从两面进行氧化反应的工艺。

##### 3.1.2.11 

## 预氧化法 preoxidization

将合金颗粒或碎块等先进行内氧化处理，再加工成触头产品的工艺。

##### 3 \.1\.2\.12

## 离子注入 ion injection

将离子强行注入触头表层的一种工艺。

##### 3 \.1\.2\.13

## 脱碳 decarbonization

将含石墨的银基触头产品在含氧气氛中进行加热，使其一面石墨烧损，形成“可焊层”的工艺。

##### 3.1.2.14 

## 热分离 separation by heating

对带有廉金属层的复层触头材料进行加热处理，由于氧化等作用而使材料各层相互分离的工艺。

##### 3.1.2.15 

## 压扁试验 crushing test

沿复层触头结合面的平行方向施加压力，将触头压至所规定的尺寸，根据结合层开口大小检查其结合强度的一种试验方法。

##### 3.1.2.16 

## 添加物 additives

除主成分外，在制造过程中为改善电触头材料的力学或电气等性能而添加的物质，其添加量（质量分数）不超过1%。

##### 3 \.1\.2\.17

## 连续晶界沉淀物 continuous grain boundary sedimentation

在晶界连续沉积的金属氧化物。

##### 3.1.2.18 

## 氧化物稀薄区 oxide depletion zone

电触头材料中氧化物浓度偏低的区域。

##### 3.1.2.19 

## 贫氧化物亮带 oxide-deleted central region

在合金内氧化过程中，因溶质元素的扩散而形成的贫氧化物区域，在金相显微镜下观察到的亮带。

##### 3.1.2.20 

## 未氧化合金层 un-oxidated alloy interlayer

在合金内氧化过程中，因溶质元素未氧化而形成的合金层。

##### 3 \.1\.2\.21

## 热稳定性 thermostability

触头在规定温度和保温时间条件下，能保持外形尺寸不变，表面无龟裂、起泡及低熔点金属渗出的特性。

##### 3.1.2.22 

## 耐损蚀性 erosion resistance

泛指触头抵抗电弧侵蚀、机械磨损和化学腐蚀因素所引起的触头材料损失的能力。

##### 3.1.2.23 

## 损蚀量试验 loss measurement of erosion

在规定条件下触头受电弧、机械和化学作用后损失量的测定。

##### 3.1.2.24 

## 抗熔焊性 welding resistance

触头抵抗电弧等放电及焦耳热所引起的触头表面熔化、触头间凝结而能正常断开的能力。

##### 3.1.2.25 

## 抗熔焊试验 welding resistance test

在规定条件下，测定触头熔焊次数及粘着次数的试验。

##### 3.1.2.26 

## 熔焊力 welding force

触头因熔焊而产生的触头间的结合力。通常以断开熔焊触头所需的最小断开力表示。

##### 3.1.2.27 

## 触头温升 contact temperature rise

在规定条件下，触头温度与周围环境温度之差值。

##### 3.1.2.28 

## 触头电寿命 contact electrical durability

在规定条件下，机械开关电器触头不需修整或更换的负载操作循环次数。

##### 3.1.2.29 

## 截流值 chopping current

交流电流自然过零点前突然降至零的转折点的瞬时值。

##### 3.1.2.30 

## 燃弧时间 arcing time

从触头起弧瞬间至电弧完全熄灭的间隔时间。

#### 3.1.3 电接触现象

##### 3.1.3.1 

## 电接触 electrical contact

接触元件相互接触所实现的导电状态。

##### 3 \.1\.3\.2

## 收缩电阻 constriction resistance

电流通过触头接触处，因电流线急剧收缩而产生的电阻增量。

##### 3.1.3.3 

## 膜电阻 film resistance

触头表面膜所产生的电阻。

##### 3 \.1\.3\.4

## 接触电阻 contact resistance

电流通过触头时在接触处产生的电阻。它是收缩电阻与膜电阻之和。

##### 3.1.3.5 

##  $ \alpha $ -斑点  $ \alpha $ -spot

触头接触面上实现导电的点。R. Holm 假定此导电斑点的形状为圆，半径为  $ \alpha $ 。

##### 3.1.3.6 

## 阳极电弧 anode arc

触头间隙小于一定临界值时所发生的电弧，它导致阳极材料损失。

##### 3.1.3.7 

## 阴极电弧 cathode arc

触头间隙大于一定临界值时所发生的电弧，它导致阴极材料损失。

##### 3.1.3.8 

## 材料转移 material transfer

触头接触面受放电和电热的影响，一方触头的部分材料向另一方触头迁移的现象。

##### 3.1.3.9 

## 桥式材料转移 bridge material transfer

触头分断过程中，熔融金属桥非对称折断，从而使一方触头重量增加，另一方减少的一种材料转移现象。

##### 3.1.3.10 

## 针状材料转移 needle material transfer

在触头表面形成直径较小而长度较长的堆积物的材料转移现象。

##### 3.1.3.11 

## 弹跳 contact bounce

触头闭合过程中出现的接触跳动。

##### 3 \.1\.3\.12

## 颤动 contact chatter

由外界的振动、冲击等所引起的触头抖动。

##### 3.1.3.13 

## 电激活 electrical activation

由触头表面污染物引起的、在低于正常起弧电压下燃弧，或在小于正常起弧电流下的持续燃弧，或两者同时出现的一种现象。

##### 3.1.3.14 

## 膜击穿 film breakdown

加在触头间的电压达到某一值以上，造成触头表面膜击穿，接触电阻急剧下降的现象。

##### 3.1.3.15 

## 摩擦聚合 friction polymerization

在相互运动的触头表面，聚集的有机化合物聚合成高分子化合物的现象。

##### 3.1.3.16 

## 触头电侵蚀 contact electrical erosion

触头工作过程中由于触头间发生的热和电的作用，伴随出现的金属液桥、电弧和火花放电等现象所引起的触头损失。

##### 3.1.3.17 

## 触头机械磨损 contact wear

触头工作过程中由于触头相互撞击、摩擦等机械运动引起的触头损失。

##### 3.1.3.18 

## (触头)咬合 interlock

随着触头的损耗、转移而带来的变形，接触面机械啮合，造成触头不能断开的现象。

##### 3.1.3.19 

## 粘着 adhesion

触头接触面发生粘附致使触头分断困难的现象。

##### 3.1.3.20 

## 熔焊 welding

由于电弧放电和电热的影响，致使触头接触面熔化、凝结，造成触头不能正常断开的现象。熔焊分静熔焊和动熔焊。

##### 3.1.3.21 

## 静熔焊 static welding

触头闭合后，由于电热的作用而产生的熔焊。

##### 3.1.3.22 

## 动熔焊 dynamic welding

触头开闭过程中受电弧和电热以及弹跳等的影响而产生的熔焊。

##### 3.1.3.23 

## 冷焊 cold welding

触头闭合后，由于接触表面金属原子间引力的相互作用，使触头不能正常断开的现象。

##### 3.1.3.24 

## 熔化电压 melting voltage

当通电触头接触处的温度达到其熔化温度时，由接触电阻引起的电压降。

##### 3.1.3.25 

## 软化电压 softening voltage

当通电触头接触处的温度达到其软化温度时，由接触电阻引起的电压降。

##### 3.1.3.26 

## 最小起弧电压 minimum arcing voltage

发生电弧的临界电压，低于这个电压值时，即使电流再大也不会发生电弧。

##### 3.1.3.27 

## 最小起弧电流 minimum arcing current

发生电弧的临界电流，低于这个电流值时，即使电压再高也不会发生电弧。

##### 3.1.3.28 

## 重燃 reignition

## 复燃 reignition

触头分断过程中，电流过零后四分之一工频周期内，机械开关电器触头之间重新出现电流的现象。3.1.3.29

## 重击穿 restrike

## 再击穿 restrike

触头分断过程中，电流过零后四分之一工频周期或更长的时间内，机械开关电器触头之间重新出现电流的现象。

### 3.2 热双金属

#### 3.2.1 材料和元器件

3.2.1.1

## 热双金属 thermostat metal; thermo-bimetal

由两层或多层具有不同膨胀系数和其他合适性能的金属或合金层组成的复层材料，其曲率随温度改变而发生变化。

##### 3.2.1.2 

## (热双金属)组元层 component

组成热双金属的金属或合金层。

##### 3.2.1.3 

## 平螺旋元件 spiral coil

由热双金属条卷绕成的盘状螺旋（或螺盘）。

##### 3.2.1.4 

## 直螺旋元件 helical coil

由热双金属条卷绕成的管状螺旋（或螺管）。

##### 3.2.1.5 

## 碟形元件 disc

由热双金属加工成具有凹凸面的元件，当温度在规定的上下限变化时，其凹凸面发生反向的突变动作。

#### 3.2.2 性能和使用特性

##### 3.2.2.1 

## 温曲率 flexibility

热双属试样的厚度与每变化单位温度时其纵向中心线的曲率变化之积。用公式计算。

 $$ F=\delta\times\frac{\frac{1}{R_{2}}-\frac{1}{R_{1}}}{t_{2}-t_{1}} $$ 

式中：

F——温曲率， $ ^{\circ} $ C $ ^{-1} $ ；

 $ \delta $ ——热双金属试样的厚度,mm;

 $ R_{1}, R_{2} $  ——热双金属试样在温度  $ t_{1}, t_{2} $  时其纵向中心线的曲率半径，mm；

 $ t_{1}, t_{2} $  ——热双金属试样变化前后的温度，℃。

##### 3.2.2.2 

## 比弯曲 specific deflection

平直热双金属试样的厚度与每变化单位温度所产生曲率变化之积的一半。用以下公式计算：

 $$ K=\frac{1}{2}\times\frac{\delta}{t_{_{2}}-t_{_{1}}}\times\frac{1}{R} $$ 

式中：

K——比弯曲， $ C^{-1} $ ;

 $ \delta $ ——热双金属试样厚度,mm;

 $ t_{1} $ ——热双金属试样平直时温度，℃；

 $ t_{2} $ ——热双金属试样弯曲时温度，℃；

R——热双金属试样弯曲时曲率半径，mm。

##### 3 \.2\.2\.3

## 比弯曲标称值 nominal value of specific deflection

在规定温度范围内的比弯曲名义值。

注：从组元的热膨胀系数随温度变化的关系可以看出，比弯曲不是一个常数，随着温度的升高，热双金属片的比弯曲不是线性地增大，故应规定该比弯曲值所适用的温度范围。

##### 3 \.2\.2\.4

## 弯曲系数 coefficient of deflection

一端固定的热双金属片，其厚度与单位长度在温度变化  $ 1^{\circ}C $  时其自由端挠度的变化量。用以下公式计算：

 $$ K^{\prime}=\frac{(f_{2}-f_{1})\times\delta}{L^{2}(t_{2}-t_{1})} $$ 

式中：

 $ K' $ ——弯曲系数， $ ^{\circ} $ C $ ^{-1} $ ;

 $ f_{1} $ ——在温度  $ t_{1} $  时热双金属片的挠度，mm；

 $ f_{2} $ ——在温度  $ t_{2} $  时热双金属片的挠度，mm；

 $ \delta $ ——热双金属片厚度，mm；

L——热双金属片测量长度，mm；

 $ t_{1} $ ——热双金属片的初始测量温度，℃；

 $ t_{2} $ ——热双金属片的终了测量温度，℃。

##### 3.2.2.5 

## 敏感系数 coefficient of sensitivity

热双金属组元层间热膨胀系数有条件的差数，它是将螺旋形试样安装在专门装置上，当温度变化时测定螺旋外端松开的角度。用以下公式计算：

 $$ M=\frac{\varPhi\pi\delta}{270\cdot L\cdot(t_{2}-t_{1})} $$ 

式中：

M——敏感系数， $ C^{-1} $ ;

 $ \Phi $ ——松开角度， $ (^\circ) $ ；

 $ \delta $ ——试样厚度,mm;

L——试样计算长度，mm；

 $ t_{2} $  ——试样终了温度，℃；

 $ t_{1} $ ——试样起始温度，℃。

##### 3.2.2.6 

## 热偏转率 thermal deflectron rate

转动角度对温度变化的比率，用来衡量螺旋形元件的热敏感性。用以下公式计算：

 $$ D=(\Phi_{2}-\Phi_{1})/(t_{2}-t_{1}) $$ 

式中：

D——热偏转率， $ \left({}^{\circ}\right){}^{\circ}C^{-1} $ ；

 $ \Phi_{1}, \Phi_{2} $ ——分别为温度  $ t_{1} $  和  $ t_{2} $  的角度位置；

 $ t_{1}, t_{2} $  ——初始测量温度和终了测量温度。

##### 3.2.2.7 

## (热双金属片)弹性模量 modulus of elasticity

在材料弹性极限内，应力与相应的应变之比。热双金属的弹性模量用机械负荷下的悬臂梁挠度公式进行移项后所得的公式计算：

 $$ E=4PL^{3}/fb\delta^{3} $$ 

式中：

E——弹性模数，MPa；

P——负载，N；

L——标长，mm；

f——试样挠度，mm；

b——试样宽度，mm；

 $ \delta $ ——试样厚度,mm。

##### 3.2.2.8 

## 机械转矩率 mechanical torque rate

转矩对偏转角度的比率，用来衡量螺旋形元件的刚性。用以下公式计算：

 $$ M=\frac{PL}{A_{2}-A_{1}} $$ 

式中：

M——机械转矩率, $ N\cdot m/(^{\circ}) $ ;

P——试验负荷,N;

L——力臂，m；

 $ A_{1} $ ——初始力矩下的角度位置，(°)；

 $ A_{2} $ ——施加试验力矩后的角度位置， $ (\degree) $ 。

##### 3.2.2.9 

## 线性温度范围 linearity temperature range

热双金属片的实际挠度与用比弯曲标称值算出的挠度相比，偏离不超过 $ \pm5\% $ 的温度范围。

##### 3.2.2.10 

## 允许使用温度范围 permitted useful temperature range

热双金属片在该温度范围内使用时，其使用性能保持不变的温度范围。

##### 3.2.2.11 

## 允许应力 permissible stress

在使用温度范围内，允许施加给热双金属片的机械应力，使热应力和机械应力之和不超过其弹性极限。

##### 3.2.2.12 

## 横向弯曲 cross curvature

在规定温度下热双金属片在整个宽度范围内对平直面的偏离，用弦高衡量。

##### 3 \.2\.2\.13

## 侧向弯度 camber

热双金属片或带侧边对直线的纵向偏离，用弦高衡量。

##### 3.2.2.14 

## 纵向平直度 lengthwise flatness

在规定温度下，热双金属片的纵向表面对平直面的最大偏离，用弦高衡量。

#### 3.2.3 热处理

##### 3.2.3.1 

## 稳定化处理 stabilizing treatment

为使加工后的热双金属片消除和平衡残余应力，以保持其性能稳定而进行的热处理。

### 3.3 电热合金

#### 3.3.1 材料和元件

3\.3\.1\.1

## 电热合金 electric heating alloys

用于制造电热发热体的电阻合金。

##### 3 \.3\.1\.2

## 加热元器件 heating element

由发热导体和发热导体及其附件所组成的器件，它有可拆卸的或固定的两种形式。

##### 3.3.1.3 

## 带状元件 ribbon element

具有矩形截面的电阻加热元件。

##### 3.3.1.4 

## 螺旋形元件 helical element

其发热导体用线材或带材绕成螺旋形的电阻加热元件。

##### 3.3.1.5 

## 管状加热器件 tubular heating element

由保护管和装在其内部的发热导体等做成的管状加热器，管子外径一般不大于20 mm。

##### 3.3.1.6 

## 电辐射管 electric radiant tube

在耐热材料制成的管内装入发热导体，使用时主要靠热辐射对炉料加热的器件，其外径一般在100 mm以上。

##### 3.3.1.7 

## 编织电阻器 woven resistor

由细导线与耐火绝缘线交织成网状的加热器件。

#### 3.3.2 性能

##### 3.3.2.1 

## 表观温度 apparent temperature

用光学高温计所测得的发热体表面的温度。

##### 3 \.3\.2\.2

## 真实温度 true temperature

根据物体的光谱发射率 $ (E_{\lambda}) $ 和用绝对温标表示的表观温度 $ (T_{a}) $ 用以下公式计算出的绝对温度值。

 $$ \frac{1}{T}-\frac{1}{T_{a}}=\frac{\lambda\ln E_{\lambda}}{C_{2}} $$ 

式中：

T——真实温度，K；

 $ T_{a} $ ——表观温度，K；

 $ \lambda $ ——有效波长，m；

 $ E_{\lambda} $ ——物体在某一波长  $ \lambda $  所辐射的能量对黑体辐射能量之比；

 $ C_{2} $  ——维恩-普郎克(Wien-planck)辐射定理中的第2常数。

##### 3.3.2.3 

## 表面负荷 surface load

发热体单位表面积的功率。

##### 3 \.3\.2\.4

## 温度-电阻曲线 temperature-resistance curve

自电热合金最高使用温度逐步下降至室温，以室温电阻为基点绘制成的电阻随温度变化的曲线。

##### 3.3.2.5 

## 快速寿命(寿命值) accelerated test lifetime (lifetime)

在规定试验条件下，标准试样经周期性通、断电，直至烧断所经受热循环的累计时间。

### 3.4 导电合金

#### 3.4.1 材料和制品

3.4.1.1

金属导体 metallic conductor

用来传导电流的金属或合金制品。

##### 3.4.1.2 

## 双金属导体 bimetallic conductor

由两层金属或多层金属所组成，其接合面处于分子原子键合状态的一种复层导电制品。

##### 3.4.1.3 

## 弥散强化导电材料 dispersion-strengthened conducting material

由一种作为母相的金属和一种实际不溶解而微细弥散于该母相的金属或非金属所组成的导电材料。

##### 3.4.1.4 

## 电阻点焊电极 resistance spot welding electrodes

电阻焊机中将焊接电流和焊接压力直接传递给被焊件的部件。

##### 3.4.1.5 

## 缝焊轮 seam welding wheel blanks

用于缝焊的圆盘形电极。

#### 3.4.2 性能和测试

3.4.2.1

## 单位长度电阻 resistance per unit length

导体在基准温度下单位长度的电阻值。用以下公式计算：

 $$ R_{1}(t_{0})=\frac{R(t_{0})}{L_{1}(t_{0})} $$ 

式中：

 $ R_{1}(t_{0}) $  ——在基准温度 $ (t_{0}) $  单位长度的电阻， $ \Omega/m $ ;

 $ R(t_{0}) $ ——在基准温度  $ t_{0} $  试样标长两端间的电阻，Ω；

 $ L_{1}(t_{0}) $  ——在基准温度  $ t_{0} $  试样标长，m。

##### 3.4.2.2 

## 体积电阻率 volume resistivity

截面积均匀的导体，单位长度的电阻与截面积之积。在基准温度导体的体积电阻率用以下公式计算：

 $$ \rho_{\mathrm{V}}(t_{0})=\frac{A(t_{0})}{L_{1}(t_{0})}\times R(t_{0}) $$ 

式中：

 $ \rho_{V}(t_{0}) $  ——在基准温度  $ t_{0} $  体积电阻率， $ \Omega \cdot m $ ;

 $ A(t_{0}) $  ——在基准温度  $ t_{0} $  试样的截面积， $ m^{2} $ ;

 $ L_{1}(t_{0}) $  ——在基准温度  $ t_{0} $  试样标长，m；

 $ R(t_{0}) $ ——在基准温度  $ t_{0} $  试样标长两端间的电阻，Ω。

##### 3.4.2.3 

## 质量电阻率 mass resistivity

导体的单位长度电阻与其单位长度质量之积。在基准温度导体的质量电阻率用以下公式计算：

<div style="text-align: center;"><img src="imgs/img_in_image_box_354_1299_391_1335.jpg" alt="Image" width="3%" /></div>


 $$ \rho_{\mathrm{m}}(t_{0})=\frac{m}{L_{2}(t_{0})}\times\frac{R(t_{0})}{L_{1}(t_{0})} $$ 

式中：

 $ \rho_{m}(t_{0}) $  ——在基准温度  $ t_{0} $  质量电阻率， $ \Omega \cdot kg/m^{2} $ 

m ——试样质量,kg;

 $ L_{2}(t_{0}) $  ——在基准温度  $ t_{0} $  试样的总长，m；

 $ R(t_{0}) $ ——在基准温度  $ t_{0} $  试样标长两端间的电阻，Ω；

 $ L_{1}(t_{0}) $  ——在基准温度  $ t_{0} $  试样的标长，m。

##### 3.4.2.4 

## 标准退火铜 standard annealed copper

 $ 20^{\circ} $ C时具有下列各项性能标准值的退火铜：

a）体积电阻率为：

 $$ \frac{1}{58}\times10^{-6}\Omega\cdot m=0.017241\times10^{-6}\Omega\cdot m； $$ 

b) 密度为  $ 8.89 \times 10^{3} $  kg/m $ ^{3} $ ;

c) 线膨胀系数为  $ 0.000\ 017\ ^{\circ}C^{-1} $ ;

d）在固定于线上的两个电位接点之间，让金属自由膨胀时所测得电阻随温度变化的系数为：

0.003 93  $ {}^{\circ} $ C $ ^{-1} $ = $ \frac{1}{254.45\cdots\cdots} $   $ {}^{\circ} $ C $ ^{-1} $ ;

e）从 a) 和 b) 可知，质量电阻率为：

 $$ \frac{1}{58}\times10^{-6}\times8.89\times10^{3}\Omega\cdot kg/m^{2}=0.15328\times10^{-3}\Omega\cdot kg/m^{2}。 $$ 

##### 3.4.2.5 

## 国际退火铜标准电导率百分数 conductivity per cent IACS

## 导电度 electrical conductivity

国际退火标准铜(IACS)在  $ 20^{\circ} $ C 的(体积或质量)电阻率对试验材料在  $ 20^{\circ} $ C (同一单位)的电阻率之比，用百分数表示。单位符号为%IACS。

##### 3.4.2.6 

## 软化温度 softening temperature

金属对其硬度特性所能承受的最高温度，若在该温度下保持2 h将导致其室温硬度下降的最大值为原硬度值的15%。

##### 3.4.2.7 

## 应力弛豫 stress relaxation

## 应力松弛 stress relaxation

在给定约束条件下的固定条件中，应变保持恒定，应力随时间而减小的特性。弛豫应力等于初始应力减去经一定时间后的剩余应力之差，用公式表示。

 $$ \Delta\sigma=\sigma_{0}-\sigma_{t} $$ 

式中：

 $ \Delta\sigma $ ——在弛豫试验时试样的弛豫应力，Pa；

 $ \sigma_{0} $ ——初始应力，在初始时间 $ t_{0} $ 试样中引入的应力，Pa；

 $ \sigma_{t} $  ——剩余应力，在给定时间 t 试样中剩余的应力，Pa。

### 3.5 电阻合金

#### 3.5.1 材料和元件

3.5.1.1

## 电阻合金 resistance alloy

在规定温度下具有一定电阻率，主要用来制造电阻元件的合金制品。

##### 3.5.1.2 

## 电阻元件 resistance element

设计成连续性的电阻性导体，作为箱式或框架式电阻器的一个部分，电阻元件一般制成栅、片、带、条或线的形式并可有中间抽头。

#### 3.5.2 电气性能

##### 3 \.5\.2\.1

## 电阻的温度特性 temperature characteristic of resistance

在一规定使用温度范围内产生的电阻值的最大可逆变化。一般用相对于  $ 20 \,^{\circ}C $  基准温度时电阻值的百分率表示。

电阻的温度特性= $ \frac{\Delta R}{R} $  $ \times $ 100%

##### 3.5.2.2 

## 平均电阻温度系数 mean temperature coefficient of resistance

在两个给定温度的范围内电阻值的相对变化，除以引起此变化的温度差。用以下公式表示：

 $$ \alpha_{t_{0},t}=\frac{R_{t}-R_{t_{0}}}{R_{t_{0}}\left(t-t_{0}\right)} $$ 

式中：

 $ \alpha_{t_{0},t} $  ——  $ t_{0} $  到 t 区间的平均温度系数，一般用  $ 10^{-6}/^{\circ}C $  单位表示；

 $ R_{t} $ —— $ t^{\circ} $ C时的电阻值，Ω；

 $ R_{t_{0}} $  —— $ t_{0} $  ℃时的电阻值，Ω；

t——试验温度，℃；

 $ t_{0} $ ——基准温度，℃。

##### 3.5.2.3 

## 电阻温度系数 temperature coefficient of resistance

 $$ \alpha、\beta $$ 

每单位温度变化所引起的电阻变化率。当电阻对温度的关系不是直线关系时，通常用  $ 20^{\circ} $ C 为基准温度的二次方程式近似地表示，如以下公式：

 $$ R_{t}=R_{20}\left[1+\alpha(t-20)+\beta(t-20)^{2}\right] $$ 

式中：

 $ R_{t} $ ——温度  $ t^{\circ}C $  时的电阻值，Ω；

 $ R_{20} $ ——温度  $ 20^{\circ}C $  时的电阻值，Ω；

t ——试验温度，℃；

α——一次温度系数， $ ^{\circ} $ C $ ^{-1} $ ；

 $ \beta $ ——二次温度系数， $ ^{\circ} $ C $ ^{-2} $ ；

 $ \alpha,\beta $  总称为电阻温度系数。

##### 3 \.5\.2\.4

## 对铜热电势率 thermoelectric power versus copper

由合金和退火软铜构成的电路中，当它们之间两个接点的温差为 $ 1^{\circ}C $ 时所产生的电动势。

注：在  $ 0^{\circ}C \sim 100^{\circ}C $  温度范围内，可以假定热电动势率与温度无关。

热电动势率可用以下公式计算。

 $$ Q=\frac{E}{t_{2}-t_{1}} $$ 

式中：

Q——热电动势率，μV/℃；

E——电路中产生的电动势，μV；

 $ t_{2} $  ——高温接点的温度，℃；

 $ t_{1} $ ——低温接点的温度，℃。

##### 3.5.2.5 

## 片电阻 sheet resistance

在薄膜电阻中，以平行于电流方向的电压梯度对电流密度与膜厚的乘积之比，作为片电阻 $ (R_{s}) $ 。在长方形薄膜中，则以沿膜长度方向测量的电阻值除以长度L对宽度W之比所得之商 $ \left(\Omega/\frac{L}{W}\right) $ 表示。L/W比值是正方形的数目。片电阻亦称方阻或方块电阻。

#### 3.5.3 制品规范特性

##### 3 \.5\.3\.1

## 标称电阻值 nominal resistance

用标称尺寸和供应单位提供的电阻率值算出的电阻值。

##### 3.5.3.2 

## 氧化表面 oxidized surface

有一层均匀附着的氧化膜的制品表面。

##### 3.5.3.3 

## 光制表面 bright-finished surface

未经氧化、具有金属本色的制品表面。

##### 3.5.3.4 

## 导线不圆度 roundness of the conductor

在导线每一截面上，沿圆周平均分布方向，作三次直径测量，所测定的最大和最小直径之间的最大差值。

### 3.6 热电偶合金

#### 3.6.1 材料和元件

##### 3.6.1.1 

## 热电偶单线（丝） single-element of thermocouple

构成热电偶的两根导线的金属和合金丝。

##### 3.6.1.2 

## 热电偶 thermocouple

两根不同热电偶单丝的一端相连接，以便当两端接点处于不同温度时产生一热电动势，藉以作温度测量的部件。

##### 3.6.1.3 

## 测量接点 measuring junction

测量端

承受测量温度的热电偶两根单丝端部的连接点。

##### 3.6.1.4 

## 基准接点 reference junction

热电偶开口端处于一已知(基准)温度的连接点。基准接点亦称参考端。

##### 3.6.1.5 

## 延伸线 extension wires

## 延伸型补偿导线 extended compensating wires

其化学组成和温度——热电动势特性分别与相应热电偶两单丝相同的一对导线，当它们连接于该热电偶时，可有效地把基准接点转移到导线的另一端（与补偿导线相比较）。

##### 3.6.1.6 

## 补偿导线 compensating wires

补偿型补偿导线 compensatory compensating wires

是由其化学组成与热电偶基本不同的材料制成的延伸线。补偿导线与相应的热电偶之间具有相似

的热电特性，在一规定温度范围内，可有效地把基准接点转移到导线的另一端。

#### 3.6.2 热电特性

##### 3.6.2.1 

#### 热电动势 thermal electromotive force; thermal e. m. f

## 塞贝克电动势 seebeck electromotive force

在电流为零条件下热电偶中产生的净电动势。它是帕尔帖电动势和汤姆孙电动势的代数和。单位名称为毫伏，单位符号为 mV。

##### 3.6.2.2 

热电动势率 thermoelectric power electromotive force

塞贝克系数 seebeck coefficient

在一给定温度下热电动势随温度的变化率，一般用每单位温度的电动势值表示。

#### 3.6.3 温度测量

3.6.3.1

## 温度定点 fixed point

是指一种物质的不同相之间平衡存在时可再现的温度(参见3.6.3.2)。

##### 3.6.3.2 

## 定义温度定点 defining fixed points

作为国际实用温标基础的可再现的那些温度。

##### 3.6.3.3 

## 热电偶的标定 thermocouple calibration

热电偶的分度 thermocouple calibration

为测定一个热电偶在由一标准器给定的温度下产生的电动势的标定过程。

##### 3.6.3.4 

## (热电偶或补偿导线)误差极限 limit of error

当热电偶（或补偿导线）的基准接点在已知基准温度，测量接点在被测温度时所产生的电动势，与该类型热电偶（或补偿导线）的标准电动势值的最大偏差，用毫伏（或相当的温度度数）表示。

##### 3.6.3.5 

## 热电动势稳定性 emf stability

在一段规定时间内热电动势输出值的变化，用毫伏（或相当的温度度数）表示。

### 3.7 磁性材料

#### 3.7.1 磁性材料的微观磁性、磁有序及磁畴结构、物质的磁性分类

##### 3.7.1.1 材料的微观磁性

3\.7\.1\.1\.1

## 原子磁性 magnetism of atom

主要是同原子中电子的自旋磁矩和/或轨道磁矩相联系的磁性。

注：宏观物体的磁性，来源于原子的磁性。它是研究物质宏观磁性的基础。

###### 3.7.1.1.2 

## 旋磁比 gyromagnetic ratio

γ

磁矩与角动量之比。

注 $ ^{1} $ ：自旋旋磁比

自旋磁(面积)矩  $ \mu_{s} $  与自旋角动量  $ P_{s} $  之比，即：

 $$ \gamma_{\mathrm{s}}=\mu_{\mathrm{s}}/P_{\mathrm{s}}=e/m $$ 

式中：

e——电子的电荷；

m——电子的质量。

## 注2：轨道旋磁比

轨道磁（面积）矩  $ \mu_{1} $  与轨道角动量  $ P_{1} $  之比，即： $ \gamma_{1}=\mu_{1}/+P_{1}=e/2m $ 。可见自旋旋磁比为轨道旋磁比的两倍。

###### 3 \.7\.1\.1\.3

##  $ g_{i} $ -因数  $ g_{i} $ -factor

 $ g_{i} $ -因数用以下公式计算：

 $$ g_{j}=1+\frac{j(j+1)+s(s+1)-l(l+1)}{2j(j+1)} $$ 

式中：

j——原子的总角动量量子数；

s——电子的自旋角动量量子数；

l——电子的轨道角动量量子数。

注1：当 l=0 时， $ j=s, g_{j}=2 $ 。此时原子的总磁矩是由电子的自旋磁矩贡献的。

注2：当s=0时， $ j=1,g_{j}=1 $ 。此时原子的总磁矩是由电子的轨道磁矩贡献的。

注3：当 $ g_{j} $ 在1与2之间，即 $ g_{j} $ 小于2而大于1时，自旋磁矩和轨道磁矩对原子的总磁矩都有贡献。但当 $ g_{j} $ 靠近1时，轨道运动比自旋运动的贡献大；而当 $ g_{j} $ 靠近2时，自旋运动比辊轨道运动的贡献大。

###### 3 \.7\.1\.1\.4

## 玻尔磁子 Bohr magneton

μB

物理常量，等于  $ eh/4\pi m_{e} $ ，式中 e 是基本电荷，h 是普朗克常数， $ m_{e} $  是电子静质量；其值大约等于  $ 9.274\ 008\ 99 \times 10^{-24}\ J T^{-1} $ （相对标准不确定度  $ 4.0 \times 10^{-8} $ ）。

注1：自由电子因自旋而产生的磁矩约等于1.001 159 652  $ \mu_{B} $ 。

注2：玻尔磁子的值引自“CODATA Recommended Values of Fundamental Physical Constants:1998”公布的最新数据。IEC 60050(121)中为 $ 9.274\ 015\times10^{-24}\ Am^{2} $ 。

###### 3.7.1.1.5 

## 磁偶极子 magnetic dipole

注：一个实体，它在距离充分大于本身几何尺寸的一切点处产生的磁通密度都和一个有向平面电流回路所产生的相同。

注： $$ GB/T 2900.60—2002,121-11-47 $$ 

###### 3 \.7\.1\.1\.6

## 磁化强度 magnetization (strength)

##  $$ H_{i}, M $$ 

矢量，在准无限小体积 V 区域内的给定点上，等于该区域内包含物质的磁矩 m 除以体积 V：

 $$ \boldsymbol{M}=\frac{m}{V} $$ 

注：磁化强度 M 满足关系式：

 $$ \boldsymbol{B}=\boldsymbol{\mu}_{0}\left(\boldsymbol{H}+\boldsymbol{M}\right) $$ 

式中 B 是磁通密度，H 是磁场强度， $ \mu_{0} $  是磁常数。

注： $$ GB/T 2900.60—2002,121-11-52 $$ 

###### 3 \.7\.1\.1\.7

## 磁极化强度 magnetic polarization

J

矢量，等于磁化强度 M 与磁常数  $ \mu_{0} $  之乘积：

 $$ \boldsymbol{J}=\boldsymbol{\mu}_{0}\boldsymbol{M} $$ 

[GB/T 2900.60—2002, 121-11-54]

###### 3 \.7\.1\.1\.8

## 磁场 magnetic field

由磁场强度 H 与磁通密度 B 表征的电磁场的组成部分。

[GB/T 2900.60—2002, 121-11-69]

##### 3.7.1.2 有序及磁畴结构

###### 3.7.1.2.1 

## 磁有序结构 magnetic ordering structure

磁性物质中各原子的磁矩取向，在一定空间范围（磁畴）内呈现出某种规则排列的现象。简称磁有序或磁结构。

###### 3.7.1.2.2 

## 自发磁化 spontaneous magnetization

在无外加磁场的情况下，磁有序物质中由于近邻原子间电子的交换作用或其他相互作用，使物质中各原子的磁矩在一定空间范围（磁畴）内呈现有序排列而达到的磁化。

###### 3.7.1.2.3 

## 磁畴 magnetic domain

磁性物质中具有一致自发磁化的微小区域。这些区域通常由畴壁分开。

###### 3 \.7\.1\.2\.4

## (磁)畴结构 (magnetic) domain structure

磁畴在空间的排列。它涉及到磁畴的大小和形状，畴壁的类型及厚度、主磁畴与附加（磁）畴的相互配合，以及相邻磁畴之间的关系。

###### 3.7.1.2.5 

## 畴壁 domain wall

在相邻外斯磁畴间，厚度为多个原胞的边界区域。在这个区域中，磁矩的方向逐渐从一个磁畴中的方向转变为相邻磁畴中的方向。

[GB/T 2900.60—2002,121-12-54]

###### 3.7.1.2.6 

## 布洛赫壁 Bloch wall

磁矩的垂直于壁面的分量，在壁的内部和任何一个侧面上基本上不变的畴壁。

注：布洛赫壁通常仅在大块材料和厚膜中出现；在小于某个临界厚度的薄膜中，从能量上考虑有利于形成奈尔壁。

[GB/T 2900.60—2002,121-12-55]

###### 3.7.1.2.7 

## 奈尔壁 Neel wall

磁矩的方向在壁内基本上保持在一个垂直于壁面的平面内变化的畴壁。

注：奈尔壁通常仅在小于临界厚度的薄膜中形成；在厚膜和大块材料中，从能量上考虑有利于形成布洛赫壁。

[GB/T 9637—2001,221-02-46]

###### 3 \.7\.1\.2\.8

## 180 度畴壁 domain wall of 180 degree

自发磁化强度的方向相反，即磁化强度方向相差 $ 180^{\circ} $ 的两相邻磁畴之间的过渡区域。

###### 3 \.7\.1\.2\.9

## 90 度畴壁 domain wall of 90 degree

自发磁化强度方向相垂直，即磁化强度方向相差 $ 90^{\circ} $ 的两相邻磁畴之间的过渡区域。

##### 3.7.1.3 物质的磁性分类

###### 3.7.1.3.1 

## 抗磁性 diamagnetism

置于磁场中的磁性物质获得一种对抗外磁场强度的磁化强度的现象。

[GB/T 2900.60—2002,121-12-38]

###### 3.7.1.3.2 

## 顺磁性 paramagnetism

当受到磁场作用时,物质中相邻原子或离子的热无序磁矩获得与磁场强度方向一致的一定程度的定向排列的现象。

[GB/T 2900.60—2002,121-12-40]

###### 3.7.1.3.3 

## 铁磁性 ferromagnetism

物质中相邻原子或离子的磁矩由于它们的相互作用在某些区域中大致按同一方向排列，当所施的磁场强度增大时，这些区域的合磁矩的定向排列程度就会随着增加到某一极限值的现象。

[GB/T 2900.60—2002,121-12-41]

###### 3.7.1.3.4 

## 亚铁磁性 ferromagnetic

在无外加磁场的情况下，物质中相邻的原子或离子的磁矩由于它们的相互作用而处于部分抵消但仍保留一个合磁矩的排列状态，当施加一个磁场时，磁矩按该磁场方向排列的程度增加到某一限值的现象。

[GB/T 2900.60—2002,121-12-43]

###### 3.7.1.3.5 

## 反铁磁性 antiferromagnetism

在没有外加磁场的情况下，物质中相邻的完全相同的原子或离子的磁矩由于它们的相互作用而处于相互抵消的排列状态，致使合磁矩为零，而施加一个磁场时就改变一些磁矩的方向，致使在物质中的合磁矩随着磁场强度的增加而增加到某一极限值的现象。

[GB/T 2900.60—2002,121-12-42]

###### 3 \.7\.1\.3\.6

## 变磁性 metamagnetism

在适当的磁场强度作用下，反铁磁性物质转变成铁磁性物质的现象。

[GB/T 2900.60—2002,121-12-50]

###### 3 \.7\.1\.3\.7

## 螺旋磁性 helimagnetism

磁畴内原子磁矩呈螺旋有序排列的现象，即在同一原子层的平面内，各原子的磁矩互相平行；但不同原子平面层的磁矩并不平行，有一定的角度差。因而具有确定数目的各层，其磁矩矢量的终端轨迹就类似于一个螺旋线。

注：铁磁、亚铁磁反铁磁性、变磁及螺磁等材料，统称为磁有序材料，简称序磁材料。

###### 3.7.1.3.8 

## 超顺磁性 superparamagnetism

强磁性微粒的顺磁性行为。即当微粒的尺寸小于一定值时，热运动将影响微粒磁矩在磁场中的取

向，表现出类似于顺磁性的现象。

注：这些微粒在热平衡状态时，不呈现磁滞现象，故其矫顽力为零。

#### 3.7.2 磁性材料的宏观磁性、静态技术磁化及磁化状态

##### 3.7.2.1 材料的宏观磁性

###### 3.7.2.1.1 

## 内禀磁性 intrinsic magnetic properties

不是随金相学因素的变化而变化，而是仅取决于原子本身的磁性及晶体结构的一种磁学量。例如饱和磁化强度和居里温度等。

注：金相学因素通常指：晶粒大小、形状和取向，晶体中各种缺陷的分布和浓度以及应力状态等。

###### 3.7.2.1.2 

## 结构敏感磁性 structure-sensitive magnetic properties

随金相学因素的变化而变化的一种磁学量。例如矫顽力、剩磁和磁导率等。

###### 3 \.7\.2\.1\.3

## 磁通密度 magnetic flux density

## 磁感应强度 magnetic induction strength

B

矢量场量 B，其作用在具有速度 v 的带电粒子上的力 F 等于矢量积  $ v \times B $  与粒子电荷 Q 的乘积：

 $$ \boldsymbol{F}=\boldsymbol{Q}\boldsymbol{v}\times\boldsymbol{B} $$ 

注1：磁通密度 B 在所有点上的散度均为零：

 $$ \mathrm{div}\boldsymbol{B}=0 $$ 

注 2：磁通密度 B 有时被称为“磁场”，这易与磁场强度 H 相混淆。

[GB/T 2900.60—2002,121-11-19]

##### 3.7.2.2 静态技术磁化及磁化状态

###### 3 \.7\.2\.2\.1

## 技术磁化 technical magnetization

通常指铁磁及亚铁磁材料在工程技术上所用的外加磁场作用下，通过磁畴结构的变化而出现的磁性随外加磁场的变化。

###### 3.7.2.2.2 

## 磁正常状态化 magnetic conditioning

## 磁锻炼 forging of magnetism

对材料或磁心所作的一种消除其磁性经历、并得到可以再现的和稳定的磁状态的处理。

注：在准确的磁性测量中，磁正常状态化是必不可少的，因为即使对同一磁体在两次磁化过程中（两次都从磁中性状态开始）采用两个完全相同的磁场，也不一定就能得到两个完全相同的（稳定的）宏观磁性状态，这是由于决定此种磁性状态的直接、间接因素很多，因此，为了消除一些随机因素对宏观磁状态的微扰作用，就要进行磁正常状态化。

###### 3 \.7\.2\.2\.3

## 磁化过程 magnetization process

磁畴结构在外加磁场的作用下，从磁中性状态向饱和状态转变的过程。

注：从磁中性状态向饱和状态转变，可以通过磁畴体积的改变（即畴壁位移）和磁畴化方向的改变（即畴转）两种方式来实现。前者称为壁移磁化，后者称为转动磁化。也可以是两种方式同时进行。

###### 3 \.7\.2\.2\.4

## 可逆磁化 reversible magnetizing

磁性材料经外加磁场磁化后，磁场强度退回到原始值时，磁化强度〔磁极化强度〕〔磁通密度〕也能退回到原始值的现象。

注：可逆磁化包括畴壁的可逆位移和磁畴磁化强度矢量的可逆转动两种过程。

###### 3 \.7\.2\.2\.5

## 不可逆磁化 irreversible magnetizing

磁性材料经外加磁场磁化后，磁场强度退回到原始值时，磁化强度〔磁极化强度〕〔磁通密度〕不能退回到原始值的现象。

注：不可逆磁化包括畴壁的不可逆位移和磁畴磁化强度矢量的不可逆转动两种过程。

###### 3 \.7\.2\.2\.6

## 反磁过程 reverse magnetization process

磁体从正向饱和磁化状态 $ (+M_{\mathrm{s}}) $ 向反向饱和磁化状态 $ (-M_{\mathrm{s}}) $ 转变的过程。

注：广义的反磁化过程还包括从反向饱和磁化状态 $ \left(-M_{s}\right) $ 向正向饱和磁化状态 $ \left(+M_{s}\right) $ 转变的过程。两种过程形成一个闭合的磁滞回线，表示磁化、反磁化过程中的磁滞现象。

###### 3 \.7\.2\.2\.7

## 临界磁场 critical magnetic field

畴壁〔磁矩〕从可逆位移〔转动〕进行到不可逆位移〔转动〕的分界点时，所加的外磁场强度。

###### 3.7.2.2.8 

## 巴克豪森效应 Barkhausen effect

## 巴克豪森跳跃 Barkhausen jump

当外加磁场强度连续变化时，磁性材料中磁通密度的一种不连续变化。

注：在电路中，巴克豪森效应将产生一种噪声，称为巴克豪森噪声。

[GB/T 9637—2001 中 221-02-47]。

###### 3 \.7\.2\.2\.9

## 磁矩(的)角分布 angular distribution of magnetic moment

一般指多晶材料在磁中性状态、饱和状态、剩磁状态和矫顽磁场作用下的退磁状态等典型情况下，各磁畴磁矩在空间立体角内的分布。

###### 3.7.2.2.10 

## 磁化方程(式) magnetization equation

## 磁状态方程(式) magnetic state equation

在磁化过程中，表示物质的磁通密度〔磁化强度〕〔磁极化强度〕随外磁场强度而变化的关系方程。

###### 3 \.7\.2\.2\.11

## 畴壁钉扎 domain wall pinning

当畴壁受到材料中的点、线、面、体型缺陷的牵制时，这些缺陷就像钉子一样把畴壁钉住，从而能够提高材料矫顽力的现象。

###### 3.7.2.2.12 

## 钉扎力 pinning force

与畴壁能量密度(畴壁单位面积上的能量)成正比的阻止畴壁运动的力。

###### 3 \.7\.2\.2\.13

## 反磁化核 nuclei of reversed domain

## 倒磁化核 nuclei of reversed domain

在晶粒边界、脱溶物、夹杂物、应力中心和晶体缺陷等处所出现的，其磁矩方向与周围环境的磁矩方向基本上相反的一些微小区域。

###### 3.7.2.2.14 

## 磁畴热激活 thermal activation of magnetic domain

由于热能的作用，促使磁畴的磁化强度和畴壁在克服势垒后，通过壁移和畴转，从亚稳定状态过渡到稳定状态的现象。

###### 3.7.2.2.15 

## 钉扎畴壁的激活能 activation energy of pinning wall

克服钉扎力的作用，使畴壁从一种状态激励到另一种状态时所需要的能量。

###### 3.7.2.2.16 

## 单畴颗粒 single domain particles

在由微小颗粒形成的磁性材料中，当颗粒尺寸小于某一临界值时，整个颗粒可沿一个方向自发磁化到饱和而成为单磁畴，称为单畴颗粒。

注 $ ^{1} $ ：对各种磁性材料，可以找到这样一个尺寸，大于此尺寸时颗粒是多畴的。

注2：在由单畴颗粒形成的磁性材料中，因无畴壁出现，故无壁移磁化，只有畴转磁。

###### 3.7.2.2.17 

## 磁泡 magnetic bubble

磁膜中具有圆形截面的圆柱形磁畴。即在一定条件下，将只有一个易磁化轴、且此轴垂直于膜面的各向异性磁膜置于外磁场中，使其磁化方向与外磁场方向相反的那些磁畴受到压缩，从而形成一系列直径为微米级或亚微米级的圆柱形稳定磁化区域。

###### 3.7.2.2.18 

## (磁)泡存储 (magnetic) bubble storage

利用磁泡的出现和消失这样两种物理状态，作为写入、存储和读出计算技术中二进制数字信息（数码）的“1”和“0”的一种存储过程。

###### 3.7.2.2.19 

## 磁晶各向异性场 magnetocrystalline anisotropy field

在无外磁场的作用下，由于磁晶各向异性能（量）的作用，迫使磁畴磁矩沿晶格易磁化方向取向的一种有效磁场。

#### 3.7.3 磁性材料在交变磁场中的磁化、磁导率与损耗

##### 3.7.3.1 动态磁化及时间效应

###### 3 \.7\.3\.1\.1

## 交变磁场 alternating magnetic field

具有一定方向且强度是一交变量的场。

###### 3.7.3.1.2 

## 动态磁化 dynamic magnetization

在交变磁场作用下磁性物质的磁化。

###### 3 \.7\.3\.1\.3

## 磁化的时间效应 time effect of magnetization

平衡的磁系统受到扰动(如加交变场)后,磁化状态需要经过一定时间(即畴壁和磁矩在交变磁场停止作用后,仍继续移动和转动到稳定状态所经历的时间)才能达到新的平衡状态的现象。

注：在直流和类稳直流磁场的作用下，即在静态和准静态磁化过程中，虽然由于此过程的部分不可逆也会引起磁滞现象，但其中各磁化状态是稳定的和亚稳定的，并在不变的磁场下，不随时间变化。但在动态过程中有磁化的时间效应。

###### 3 \.7\.3\.1\.4

## 磁滞性时间效应 time effect of magnetic hysteresis

动态过程中由于磁滞现象所导致的磁化的时间效应。

###### 3 \.7\.3\.1\.5

## 涡流性时间效应 time effect of eddy current

动态过程中由于涡流抵抗磁感应强度的变化所导致的磁化的时间效应。

###### 3 \.7\.3\.1\.6

## 磁驰豫 magnetic relaxation

通常指时间常数为微秒级的磁化的时间效应。即由于原子或亚原子的动力学作用，致使平衡的磁系统受到扰动以后，需要经过一个短暂的时间才能重新达到平衡状态的一种物理过程。

##### 3.7.3.2 磁导率与损耗

###### 3 \.7\.3\.2\.1

## 复数磁导率 complex permeability

丛

当材料中的磁通密度和磁场强度两个量中，有一个随时间作正弦变化，而另一个量则选取以相同的频率随时间作正弦变化的那个分量（基波分量）时，二者之复数商。假定磁通密度和磁场强度矢量是共线的。

 $$ \mu=\mu^{\prime}-j\underline{\mu}^{\prime \prime} $$ 

式中， $ \mu^{\prime} $  和  $ \mu^{\prime\prime} $  分别是复数磁导率的实部和虚部。

注：一般来说，本标准中定义的一些磁导率都可以表示为复数磁导率。在这些磁导率所用的符号并不表明它们是复数还是复数分量的情况下，则假定它们是实部。

[GB/T 9637—2001,221-03-06]

###### 3 \.7\.3\.2\.2

## 磁谱 magnetic spectrum

广义含义指物质的磁性与频率的关系。

其狭义含义则仅指磁性材料在弱交变磁场中的起始磁导率  $ \mu_{i} $  （或起始磁化率  $ X_{i} $ ）与频率的关系。通常均指狭义的。

注：磁谱包括复磁导率的实部  $ \mu^{\prime} $  和虚部  $ \mu^{\prime\prime} $  两者随频率的变化。

###### 3 \.7\.3\.2\.3

## 磁性材料的总损耗 total losses of magnetic material

磁性材料构成的物体从随时间变化的磁场中所吸收的、并以热的形式所耗散的功率。

注：这种以热的形式所耗散的功率包括涡流损耗、磁滞损耗和剩余损耗三部分。

#### 3.7.4 磁体及磁性材料、磁路及应用

##### 3.7.4.1 磁体及磁性材料

3.7.4.1.1

## 磁体 magnetic body

磁铁

用以产生外磁场的器件。

###### 3 \.7\.4\.1\.2

## 永磁体 permanent magnet

永久磁铁

由固有磁化产生磁场的磁体。

注：永磁体不需要外部电流源。

###### 3.7.4.1.3 

## 电磁体 electromagnet

电磁铁

主要由电流产生磁场的磁体。

###### 3.7.4.1.4 

## 回复状态 recoil state

永磁体的内磁场减小(例如通过减小其磁路的磁阻,或降低外界退磁场)时它所达到的状态(见图1)。

[GB/T 9637—2001,221-04-08]

<div style="text-align: center;"><img src="imgs/img_in_image_box_249_217_943_409.jpg" alt="Image" width="58%" /></div>


<div style="text-align: center;">图 1 动态磁路示意图及回复回线</div>


###### 3 \.7\.4\.1\.5

(自)退磁场 (self) demagnetizing field

 $$ H_{d} $$ 

磁体中由于面磁荷和/或体磁荷的出现在该物体中所产生的一种其方向与磁体磁化强度方向相反或者接近相反的有减弱磁化作用的磁场。

注：若磁化是均匀的，退磁场 $ H_{d} $ 与磁化强度M成正比，但方向与M相反，即

 $$ H_{\mathrm{d}}=-NM $$ 

N 为比例常数，称退磁因数。

###### 3 \.7\.4\.1\.6

## 有用回复能 useful recoil energy

永磁体工作点的有用磁通密度  $ B_{\mu1} $  (图 2)，与永磁体的退磁场强度  $ H_{1} $  的乘积，即：

 $$ E_{\mathrm{r e c}}=B_{\mu\mathrm{l}}H_{\mathrm{l}} $$ 

注：当 E 点在图 2 回复线  $ \overline{AD} $  的中点，即  $ 1/2\overline{AD} $  时，回复磁能积在这一条回复线上是最大的，称为最大有用回复能，若 A 点的位置在  $ (BH)_{\max} $  点的稍下一点，则最大有用回复能达到极大。

<div style="text-align: center;"><img src="imgs/img_in_image_box_452_900_739_1134.jpg" alt="Image" width="24%" /></div>


<div style="text-align: center;">图 2 回复过程解析图</div>


###### 3.7.4.1.7 

## 磁相变 magnetic phase transition

使物质从一种磁性相变为另一种磁性相的相转变。例如当铁磁物质的温度在热的作用下通过居里点时，就转变为顺磁相。

###### 3.7.4.1.8 

## 场致相变 field induced phase transition

外加磁场所产生(感生)的相变。

###### 3.7.4.1.9 

## 热磁处理 thermomagnetic treatment

磁性材料在加热和加磁场的共同作用下，使其磁性发生变化的过程。例如有潜热和体积变化的通常相变及无潜热和体积变化的磁性相变。

###### 3.7.4.1.10 

## 磁退火 magnetic anneal

## 磁场热处理

磁性材料在磁场作用下的退火处理。

###### 3.7.4.1.11 

## 磁稳定性 magnetic stability

材料的磁特性不轻易随温度、冲击、振动、盐雾、时效和杂散磁场等因素的变化而变化、即抵抗这些外界干扰因素的能力。

注：通常，温度可引起永磁体饱和磁化强度、磁畴结构和晶体组织结构的变化，前种变化可以恢复，称为可逆损失，后两种变化不能恢复，称为不可逆损失。

###### 3 \.7\.4\.1\.12

## 取向结晶 oriented crystallization

多晶体磁性材料中，各晶粒沿一定方向排列整齐的组织状态。

注：取向结晶完善的称为柱状晶（体）；不够完善的称为半柱状晶（体）；无取向结晶的称为自由晶（体）。

###### 3 \.7\.4\.1\.13

## 堆积密度 packing density

在由微粉制成的磁体中，其磁体密度与微粉本身密度之比。

###### 3 \.7\.4\.1\.14

## 硬磁材料 magnetically hard material

## 永磁材料 permanent magnetic material

矫顽力相当大(不易磁化)、磁能积相当高的一类磁性材料。

注：在某些情况下这一类材料由于壁移反磁化受到内应力和掺杂等因素的强烈阻碍，而畴转反磁化则受到磁晶各向异性等因素的强烈阻碍，以及某些位错等微观缺陷影响弹性能的变化，钉扎畴壁，而某些堆垛层错等微观缺陷影响交换能和各向异性能的变化，阻止畴转，最终造成反磁化过程很难进行。此即高矫顽力的某些物理机制。

###### 3.7.4.1.15 

## 软磁材料 soft magnetic material

对于磁通密度以及磁极化强度具有低矫顽力(矫顽性)的磁性材料。

注：规定一个能划分永磁和软磁材料之间界限的矫顽力（矫顽性）的具体数值是不容易的；此值通常在  $ 1 \, kA/m \sim 10 \, kA/m $  之间。

[GB/T 2900.60—2002,121-12-71]

###### 3 \.7\.4\.1\.16

## 半永磁材料 semi-hard magnetic material

矫顽力介于永磁和软磁之间的一类磁性材料。矫顽力一般在  $ 1 \, kA/m \sim 25 \, kA/m $ （约  $ 12 \, Oe \sim 300 \, Oe $ ）范围内。

###### 3 \.7\.4\.1\.17

## 旋磁材料 gyromagnetic material

具有旋磁效应的材料或介质。

注：旋磁材料或介质的电磁性质具有一种可用张量磁导率描述的特性。

[GB/T 9637—2001,221-05-05]

###### 3 \.7\.4\.1\.18

## 超晶格磁性材料 super-lattice magnetic material

由两种或两种以上不同性质的原子，形成两组或两组以上不同成分和参量的晶格，而且这些晶格又有规则地互相交叠在一起所形成的磁性材料。

注：人工超晶格材料指在磁性金属多层薄膜中，沿膜面垂直的方向上，各单层金属膜呈周期性排列的材料。

###### 3.7.4.1.19 

## 脱落硬化磁性合金 precipitation hardened magnetic alloy

由于过饱和固溶体脱溶，使永磁体的特性得到提高的合金。如铝镍钴和铁铬钴合金或钐钴铜铁等稀土合金。

###### 3.7.4.1.20 

## 粉末烧结磁性材料 powder sintered magnetic material

将所需元素的粉末均匀混合压制成型后，通过烧结工艺而制成的材料。如永磁铁氧体、烧结铝镍钴和烧结稀土钴等材料。

###### 3.7.4.1.21 

## 粉末粘结磁体 powder bonded magnet

## 粘结磁体 bonded magnet

将永磁材料的粉末（粒）与树脂或橡胶等有机物均匀混合后，再进行固化成型所制成的永磁体，如粘结铁氧体和粘结稀土化合物磁体等。

###### 3.7.4.1.22 

## 磁致伸缩材料 magnetostrictive material

具有显著磁致伸缩效应的、可将电能转换为机械能或将机械能转换为电能的某些金属、合金化合物以及铁氧体等磁性材料。

###### 3.7.4.1.23 

## 压磁效应 piezomagnetic effect

磁致伸缩的逆效应。有两种情况：1. 狭义指应变与磁场奇次方成比例。2. 广义指应变与磁场奇次方和偶次方有关。

###### 3 \.7\.4\.1\.24

## 磁滞材料 hystersis material

依靠磁滞能量推动的、用以制造磁滞电机转子或其他磁性器件的半永磁材料。

###### 3 \.7\.4\.1\.25

## 磁滞材料的工作点 working point of hysteresis material

由磁滞材料磁化曲线上的工作磁场强度  $ H_{\mu} $  和工作磁通密度  $ B_{\mu} $  所确定的一个点。

注1：工作磁场强度磁滞电机的转子启动运转时，定子绕组所产生的最大磁场强度。一般它是对应于材料磁化曲线上最大磁导率点的磁场强度。

注2：工作磁通密度磁滞材料磁化曲线与 $ H_{\mu} $ 对应的磁通密度。

###### 3.7.4.1.26 

## 磁滞损耗率 specific hysteresis losses

 $$ P_{\mu} $$ 

工作磁场强度变化一周时，单位体积的磁滞材料中，由于磁滞所引起的能量损耗。

###### 3 \.7\.4\.1\.27

## 能量因数  $ X_{\mu} $  energy coefficient  $ X_{\mu} $ 

表征磁滞材料性能的一个参量。它是以最大磁导率处的磁场强度  $ H_{\mu} $  为顶点的磁滞回线面积 S 与由  $ H_{\mu} $  和  $ B_{\mu} $  为端点的矩形面积的四倍之比：

 $$ X_{\mu}=S/(4H_{\mu}B_{\mu}) $$ 

###### 3 \.7\.4\.1\.28

## 角形比 angle shape ratio

磁滞材料的剩余磁通密度  $ B_{r} $  与工作点的磁通密度  $ B_{\mu} $  之比。

###### 3.7.4.1.29 

## 非晶态磁性材料 amorphous magnetic material

原子排列缺乏长程有序的磁性材料。

###### 3.7.4.1.30 

## 磁性薄膜 magnetic thin-film

用蒸发沉积或其他技术（如溅射、电镀、外延等）制备的、厚度在 $ 1\ nm\sim1\ \mu m $ 的磁性物质的薄层。

###### 3.7.4.1.31 

## 磁性液体 magnetic fluid

含有磁性微粒的胶状液或悬浮液。

###### 3.7.4.1.32 

## 永磁铁氧体 permanent magnetic ferrite

具有永磁性的铁氧体材料。如以  $ BaFe_{12}O_{19} $  （钡铁氧体）、 $ SrFe_{12}O_{19} $  （锶铁氧体）或  $ PbFe_{12}O_{19} $  （铅铁氧体），或是它们的固溶相  $ Ba_{1-x}Sr_{x}Fe_{12}O_{19} $  （钡锶铁氧体）为基的粉末成型烧结永磁材料。这类材料经过适当的处理后，具有相当大的“磁性硬度”，即矫顽力很高，其数值  $ (16\sim24)\times10^{4} $  A/m 上下。

###### 3 \.7\.4\.1\.33

## 软磁铁氧体 soft magnetic ferrite

“磁性硬度”低，矫顽力小，容易磁化的一类铁氧体材料。

###### 3.7.4.1.34 

## 电工(硅)钢(片) silicon steel

一般在大功率器件中使用的铁损（耗）低、饱和磁化强度高、矫顽力小和最大磁导率高的一类有磁织构或无磁织构的薄片状或带状铁硅二元合金。

##### 3.7.4.2 磁路及应用

###### 3.7.4.2.1 磁路定理 magnetic circuit theorem

表征磁路中的磁通量  $ \Phi $ 、磁阻  $ L_{i}/\mu_{0}\mu_{i}S_{i} $  和磁动势  $ F_{m} $  之间的关系的定理。

注1： $ F_{m}=\oint\vec{H}\cdot\vec{dl}=\Phi\sum L_{i}/\mu_{0}\mu_{i}S_{i} $ 

注2：磁路是由长度分别为 $ L_{i} $ ，磁导率为 $ \mu_{i} $ ，横断面积 $ S_{i} $ 的一种或多种 $ (i=1,2,3\cdots\cdots) $ 磁介质（包括气隙在内）所组成，若其上绕有N匝线圈，并通过电流I，则 $ F_{m}=NI $ ；

注3：此定理的物理意义与欧姆定律相似，即： $ F_{m} $  对应于电动势， $ L_{i}/\mu_{0}\mu_{i}S_{i} $  对应于电阻， $ \Phi $  对应于电流。

###### 3 \.7\.4\.2\.2

## 有用磁道 useful flux

经过主磁路的磁通。

###### 3 \.7\.4\.2\.3

<div style="text-align: center;"><img src="imgs/img_in_image_box_361_1231_398_1264.jpg" alt="Image" width="3%" /></div>


## 无用磁通 unusable flux

不经过主磁路的漏磁通。

###### 3.7.4.2.4 

## 磁分离 magnetic separation

## 磁选 magnetic separation

通过一个产生较高磁场的装置，使强磁性物质从弱磁性物质分离出来的技术。广义还包括高梯度磁分离，即通过一个产生较高磁场和较高磁场梯度的装置，使强弱程度不同的弱磁性物质互相分离开来的技术。

###### 3.7.4.2.5 

## 磁阻尼 magnetic damping

利用磁的相互作用力使运动部件增加阻尼而减速甚至停止运动的现象。

###### 3.7.4.2.6 

## 磁悬浮 magnetic suspension

利用磁体之间的相互作用力将重物无接触地浮起来的现象。

###### 3.7.4.2.7 

## 磁(性)离合器 magnetic clutch

利用软磁性磁粉和相应的磁化装置制成的软连接(无机械连接)式离合器。

###### 3.7.4.2.8 

## 磁性耦合器 magnetic coupling

利用磁体(一般用永磁材料)之间的作用力,将主动系统的力矩传至随动系统,以实现无机械连结的耦合器件。

注：这种传动耦合装置因主动部件与随动部件之间无机械连接，故对机件无任何损伤，并在超负荷的情况下，可以自动脱扣，当负荷减轻，又可复原。

#### 3.7.5 磁记录

##### 3.7.5.1 磁记录物理及技术

3\.7\.5\.1\.1

## 磁记录 magnetic recording

将需要转化为电磁信号的声音、图像、文字、数字和其他种种生、化及物理信息，先输入到能够产生非发散性磁化场的软性记录磁头（即开了缝隙的微型电磁铁）的工作线圈中，然后再将这些随时变化其特性参数的电磁信号，按照区域（或局部）磁化原理，逐一转变为永磁性记录介质（如磁带）表面上可以长期保存的相应的剩余磁化强度或剩余磁通随位置变化的一种物理过程。

###### 3.7.5.1.2 

## 非发散性磁化磁场 non-divergent magnetization field

由记录磁头的极窄气隙产生的高梯度分布和迅速收敛的狭窄磁化磁场(见图3和图4)。

注1：若此场不是迅猛收敛的狭窄磁场，而是发散性的，就不可能使记录介质呈现出区域磁化，因而也就不可能实现磁记录。

注2：磁头场的分布与磁头的形状尺寸、磁头与介质间的距离及介质的性能等多种因素有关，设图4中理想环形磁头的迹面为平面（XY平面），其 $ \mu\rightarrow\infty $ ，且在X和Y方向延伸到无穷远，显然此场与Y无关，只是X、Z的函数，而在Z大于1/4g的空间。

 $$ \begin{aligned}H_{x}(X_{n},Z_{n})=\frac{H_{\mathrm{g}}}{\pi}\Big[\operatorname{arctg}\Big(\frac{1+2X_{n}}{2Z_{n}}\Big)+\operatorname{arctg}\Big(\frac{1-2X_{n}}{2Z_{n}}\Big)\Big]\\H_{z}(X_{n},Z_{n})=\frac{H_{\mathrm{g}}}{2\pi}\ln\Big[\frac{Z_{n}^{2}+(1/2+X_{n})^{2}}{Z_{n}^{2}(1/2-X_{n})^{2}}\Big]\end{aligned} $$ 

<div style="text-align: center;"><img src="imgs/img_in_image_box_422_1213_769_1353.jpg" alt="Image" width="29%" /></div>


<div style="text-align: center;"><img src="imgs/img_in_image_box_524_1401_672_1489.jpg" alt="Image" width="12%" /></div>


<div style="text-align: center;">图 3 环形理想磁头的结构</div>


<div style="text-align: center;"><img src="imgs/img_in_image_box_477_184_717_372.jpg" alt="Image" width="20%" /></div>


<div style="text-align: center;"><img src="imgs/img_in_image_box_495_380_709_661.jpg" alt="Image" width="17%" /></div>


<div style="text-align: center;">图 4  $ H_{x} $  和  $ H_{z} $  在环形理想磁头缝隙附近的场形分布</div>


###### 3.7.5.1.3 

## 区域磁化 local magnetization

用记录磁头产生的非发散性磁化场，将记录介质分区进行磁化，使记录介质中被磁化的单元（局部区域），与非发散性磁化信号成为一一对应的互不重叠和互不干扰、且其磁化状态又为特定型公布的微型磁化区域，以写入、存储和读出信息的一种物理过程（见图5及图6）。

<div style="text-align: center;"><img src="imgs/img_in_image_box_311_869_876_1086.jpg" alt="Image" width="47%" /></div>


<div style="text-align: center;">图 5 直接模拟磁记录过程中的区域磁化及磁化分布</div>


<div style="text-align: center;"><img src="imgs/img_in_image_box_441_1138_754_1455.jpg" alt="Image" width="26%" /></div>


<div style="text-align: center;">图 6 纵向磁化模式中(只考虑磁头场的 x 分量), 数字磁记录的</div>


区域磁化、磁化分布及不同磁化区域间的  $ \Delta x $ 

###### 3 \.7\.5\.1\.4

## 磁性过渡区 magnetic transition regions

 $$ \Delta x $$ 

区分记录介质中不同微型磁化区域之间的一个过渡性间隔。

注：若记录介质由剩磁 $ +M_{r} $ 变到 $ -M_{r} $ 时的过渡区为 $ \Delta x $ ，则：

 $$ \Delta x=2M_{\mathrm{r}}/\left(\frac{\partial M}{\partial H}\right)\left(\frac{\partial H_{\mathrm{h}}}{\partial X}\right) $$ 

式中：

 $ \frac{\partial M}{\partial H} $ ——介质磁滞回线在矫顽力  $ H_{c} $  附近的斜率；

 $ \frac{\partial H_{h}}{\partial X} $  ——磁头场在磁头缝隙处的梯度。

###### 3.7.5.1.5 

## 磁记录物理 physics of magnetic recording

对磁头的非发散性磁化磁场的产生和场型分布；记录介质的区域性磁化及磁化强度分布（如纵向磁化分布、矢量磁化分布、圆形磁化分布以及在字磁记录中经常使用的反正切磁化分布等）；交、直流偏磁技术的作用机理；信号检出过程的再生理论；以及影响磁性过渡区宽度  $ \Delta x $  大小的种种物理因素，全面进行分析研究，以指导磁记录技术的发展达到满足各方面对模拟磁记录和数字磁记录实际需要的一物理学分支。

###### 3.7.5.1.6 

## 模拟磁记录 analogue magnetic recording

当记录信号的频率和振幅发生连续变化时，将记录介质中剩余磁化强度或剩余磁通的大小，完全模拟于诸如音、像录制过程中记录电流的幅值；而将记录介质中剩余磁化强度或剩余磁通的极性，完全模拟于记录电流的正负；最后，再将记录介质中剩余磁化强度或剩余磁通随位置的变化，完全模拟于记录电流（磁化）信号随时间的变化这样一物理过程（见图7）。

注1：模拟过程的数量方程为：设记录电流 $ i(t)=I_{0}\sin\omega t $ ，则记录磁场 $ H(t) $ 与记录电流 $ i(t) $ 成正比，而记录介质中的剩余磁通 $ \Phi $ 又与 $ H(t) $ 成正比，故

 $$ \Phi_{\mathrm{r}}=K I_{\mathrm{0}}\sin\omega t $$ 

为了得到  $ \Phi_{r} $  随位置的变化，应将介质（如磁带）的运行时间 t 转换为运行距离 x；并将记录频率 f 转换为记录波长  $ \lambda $ 。由于  $ t = x / \nu, f = \nu / \lambda $ ，故

 $$ \Phi_{\mathrm{r}}=K I_{0}\sin2\pi x/\lambda $$ 

注 $ ^{2} $ ：模拟磁记录的频率范围可以从音频直到15 MHz之间的视频交流，都可以高质量的进行模拟记录。

注 $ ^{3} $ ：经消磁清洗以后，还可以千万次地模拟记录新的内容，并能立即再现它们。

<div style="text-align: center;"><img src="imgs/img_in_image_box_375_1177_814_1261.jpg" alt="Image" width="36%" /></div>


<div style="text-align: center;">图 7 记录及重放过程示意图</div>


###### 3 \.7\.5\.1\.7

## 直接模拟磁记录 direct analogue magnetic recording

模拟记录信号的频率与记录电流的频率相同，而其振幅之间有一定比例关系的一种磁记录过程（见图5）。

###### 3.7.5.1.8 

## 磁记录非线性失真 non-linear distortion of magnetic recording

系因磁头和记录介质的非线性特性所引起的磁记录的输入信号与输出信号不呈现所希望具有的线

性关系的失真。

###### 3.7.5.1.9 

#### 交流偏磁记录技术 A. C. bias magnetic recording technique

将其频率大约为记录信号频率5～10倍的高频交变信号连同记录信号一起同时输入到记录磁头的写入线圈中，以调整记录信号在磁记录介质中的工作区域，达到提高记录灵敏度、增强检出信号、降低噪音、克服非线性失真而改善记录质量的一种记录技术。

###### 3.7.5.1.10 

#### 直流偏磁记录技术 D. C. bias magnetic recording technique

在记录磁头的写入线圈中，与记录信号一起同时输入一直流信号，使灵敏度提高、失真减小的一种磁记录技术。

###### 3.7.5.1.11 

## 无偏磁记录技术 non-bias magnetic recording technique

在不加交、直流偏磁信号的情况下，当输出电压信号为最大时进行记录的一种磁记录技术。

###### 3 \.7\.5\.1\.12

## 数字磁记录 digital magnetic recording

系利用永磁性记录介质的两种截然不同的物理状态，例如两种相反的饱和磁化状态 $ +B_{s} $  和 $ -B_{s} $  下的两种相反的最大剩磁状态 $ +M_{r} $  和 $ -M_{r} $ ，抑或 $ \pm M_{r} $  与0（其中0表示经消磁以后的退磁状态），以表示二进制数字信息的“1”和“0”的一种记录过程（见图6）。

###### 3.7.5.1.13 

## 不归零制(NRZ)磁记录 non-retutn-to zero magnetic recording

系在数字磁记录技术中，对序列中的“1”和“0”的排列情况不作任何变化情况下的直接按数据序列进行的磁化翻转少，且翻转不归零的高速、高密磁记录。
