Repository: otw1248/builddlake

File: dlake/gov/stdgb/terminology/termB/14465-1993-gbt-e-300材料阻尼特性术语_output.md


# 中华人民共和国国家标准

GB/T 14465—93

材料阻尼特性术语

# Nomenclature for specifying damping properties of materials

1993-06-11 发布

1994-03-01 实施

国家技术监督局发布

中华人民共和国

国家标准

材料阻尼特性术语

GB/T 14465—93

中国标准出版社出版发行

北京西城区复兴门外三里河北街16号

邮政编码：100045

http://www.spc.net.cn

电话：63787337、63787447

1994 年 3 月第一版 2005 年 5 月电子版制作

书号：155066·1-10484

版权专有 侵权必究

举报电话：(010)68533533

# 中华人民共和国国家标准

材料阻尼特性术语

GB/T 14465—93

Nomenclature for specifying

damping properties of materials

## 1 主题内容与适用范围

本标准规定了材料阻尼特性术语，并给以定义或说明。

本标准适用于描述均质材料及其试样在机械振动、冲击下所表现出的阻尼特性。在其他变形条件下所表现出的阻尼特性亦可参照使用。

## 2 一般术语

2.1 阻尼 damping

运动过程中系统能量的耗散作用。

2.2 阻尼力 damping force

运动过程中引起系统能量耗散的力。

2.3 均质材料 uniform material

宏观均匀或宏观连续的材料。包括那些有微观及亚微观界面的材料，不包括有明显可见不同部分界面的材料。

2.4 均质试样 uniform specimen 由单一的均质材料构成的试样。

2.5 迟滞环 hysteresis loop

在周期性变形过程中，代表材料连续应力-应变或力-位移状态的闭合曲线。其一般形状见下表。n为材料阻尼指数。

<div style="text-align: center;">迟滞环的分类</div>



<table border=1 style='margin: auto; width: max-content;'><tr><td colspan="2">与变形速度有关的阻尼现象</td><td style='text-align: center;'>与应变幅值有关的阻尼现象</td></tr><tr><td style='text-align: center;'><img src="imgs/img_in_image_box_205_1215_329_1331.jpg" ></td><td style='text-align: center;'><img src="imgs/img_in_image_box_429_1219_566_1339.jpg" ></td><td style='text-align: center;'><img src="imgs/img_in_image_box_709_1213_942_1334.jpg" ></td></tr><tr><td style='text-align: center;'>迟滞环有多种形状,但端部均呈圆滑状n≠2</td><td style='text-align: center;'>迟滞环为椭圆形n=2</td><td style='text-align: center;'>迟滞环有多种形状,但端部均呈尖点中应力下n=2~3,(n≠2)高应力下n=2~30</td></tr></table>

2.6 应力瞬时值 instantaneous value of stress

国家技术监督局1993-06-11批准

1994-03-01 实施

某一给定瞬时应力的大小。

2.6.1 正应力瞬时值( $ \sigma $ ) instantaneous value of normal stress

某一给定瞬时正应力的大小。 $ \left[L^{-1}MT^{-2}——N/m^{2}\right] $ 

2.6.2 切应力瞬时值( $ \tau $ ) instantaneous value of shear stress

某一给定瞬时切应力的大小。 $ \left[L^{-1}MT^{-2}——N/m^{2}\right] $ 

2.7 简谐应力幅值 amplitude of harmonic stress 简谐应力的最大值。

2.7.1 简谐正应力幅值 $ \left(\sigma_{0}\right) $  amplitude of harmonic normal stress

简谐正应力的最大值。 $ \left[L^{-1}MT^{-2}——N/m^{2}\right] $ 

2.7.2 简谐切应力幅值 $ \left(\tau_{0}\right) $  amplitude of harmonic shear stress

简谐切应力的最大值。 $ \left[L^{-1}MT^{-2}——N/m^{2}\right] $ 

2.8 应变瞬时值 instantaneous value of strain 某一给定瞬时应变的大小。

2.8.1 线应变瞬时值( $ \varepsilon $ ) instantaneous value of normal strain 某一给定瞬时线应变的大小。

2.8.2 切应变瞬时值(γ) instantaneous value of shear strain 某一给定瞬时切应变的大小。

2.9 简谐应变幅值 amplitude of harmonic strain 简谐应变的最大值。

2.9.1 简谐线应变幅值 $ \varepsilon_{0} $  amplitude of harmonic normal strain

简谐线应变的最大值。

2.9.2 简谐切应变幅值 $ \gamma_{0} $  amplitude of harmonic shear strain

简谐切应变的最大值。

2.10 模量 modulus

应力与相应的应变之比值。

2.10.1 弹性模量(E) modulus of elasticity

正应力与线应变之比值。 $ \left[L^{-1}MT^{-2}——N/m^{2}\right] $ 



2.10.2 切变模量(G) shear modulus of elasticity

切应力与切应变之比值。

2.11 刚度(k) stiffness



弹性体所受外力(力矩)的增量与其所产生的位移(转角)的增量之比。

2.11.1 拉压刚度 rectilinear stiffness

弹性体所受外力的增量与其所产生的位移的增量之比。 $ [MT^{-2}——N/m] $ 

2.11.2 扭转刚度 torsional stiffness

弹性体所受力矩的增量与其所产生的转角的增量之比。 $ \left[L^{2}MT^{-2}——Nm/rad\right] $ 

## 3 阻尼特性术语

3.1 线性粘性阻尼 linear viscous damping

振动中，由大小与变形速度成正比、方向与变形速度相反的材料内阻尼力所引起的材料或试样的能量耗散作用。

同义词 粘性阻尼

3.2 非线性粘性阻尼 non-linear viscous damping

振动中，由大小与变形速度的某次幂（不等于1）成正比、方向与变形速度相反的材料内阻尼力引

 $ D = \pi E'' \varepsilon_{0}^{2} $  ..... (3)

起的材料或试样的能量耗散作用。

3.3 迟滞阻尼 hysteretic damping

当振动系统作简谐振动时，由材料的内摩擦产生的阻尼，它在一个周期中的能量耗散与频率无关，而与振幅的平方成正比。

3.4 线性材料 linear material

呈线性粘性阻尼特性的材料。其迟滞环一般为椭圆形。

3.5 单位阻尼能(D) unit damping energy

单位体积均质材料在简谐应力作用下，一个周期内由于材料内阻尼而耗散的能量。 $ \left[L^{-1}MT^{-2}\right] $ —— $ \mathrm{J}/(\mathrm{m}^{3}\cdot\text{周期}) $ 

单位阻尼能的数值正比于动态应力-应变迟滞环的面积(见下图)。

<div style="text-align: center;"><img src="imgs/img_in_image_box_359_535_827_990.jpg" alt="Image" width="39%" /></div>


<div style="text-align: center;">椭圆形迟滞环及其特性</div>


一般情况下：

 $ D = \oint \sigma \, d\varepsilon $  .....(1)

对角频率为  $ \omega $  的简谐振动，单位阻尼能为：

 $$ D=\int_{0}^{2\pi}\sigma(\omega t)\mathrm{d}(\omega t)=\int_{0}^{2\pi/\omega}\sigma(t)\langle\mathrm{d}\varepsilon(t)/\mathrm{d}t\rangle\mathrm{d}t $$ 

式中：t——时间。

对于受正应力的线性材料：

式中： $ E'' $ ——损耗弹性模量。

3.6 试样阻尼能 $ (D_{s}) $  specimen damping energy

均质试样在简谐载荷作用下，一个周期内由于材料内阻尼力而耗散的能量。 $ [L^{2}MT^{c} $ ——J/周期] $ 由单位阻尼能对试样体积积分获得。

3.7 单位应变能(U) unit strain energy

单位体积均质材料在简谐应力作用下，一个周期内所储存的应变能。 $ \left[L^{-1}MT^{-2}\right] $ —— $ J/(m^{3}\cdot周期) $ 

对线性材料，单位应变能为：

 $$ U=\frac{1}{2}E^{\prime}\varepsilon_{0}^{2}=\frac{\sigma_{0}^{2}}{2E^{\prime}} $$ 

式中： $ E' $  —— 储能弹性模量，即上图中正割线 Oab 和横坐标间的面积。

3.8 试样应变能 $ (U_{s}) $  specimen strain energy

均质试样在简谐载荷作用下，一个周期内所储存的应变能。 $ \left[L^{2}MT^{-2}\right. $ ——J/周期]

3.9 阻尼比容( $ \psi $ ) specific damping capacity

单位阻尼能与单位应变能之比。

 $ \psi=\frac{D}{U} $  .....(5)

3.10 复弹性模量 $ (E^{*}) $  complex modulus of elasticity

用复数形式表示的弹性模量。 $ \left[L^{-1}MT^{-2}-N/m^{2}\right] $ 

 $ E^{*}=E^{\prime}+iE^{\prime\prime} $  ……(6)

3.11 储能弹性模量( $ E' $ ) storage modulus of elasticity

复弹性模量的实部。 $ [L^{-1}MT^{-2}——N/m^{2}] $ 

3.12 损耗弹性模量( $ E'' $ ) loss modulus of elasticity

复弹性模量的虚部。 $ \left[L^{-1}MT^{-2}——N/m^{2}\right] $ 

3.13 复弹性模量绝对值 $ \left(\left|E^{*}\right|\right) $  absolute value of complex modulus of elasticity

复弹性模量的模。 $ \left[L^{-1}MT^{-2}-N/m^{2}\right] $ 

 $$ \left|E^{*}\right|=(E^{\prime2}+E^{\prime\prime2})^{1/2} $$ 

3.14 复切变模量 $ (G^{*}) $  complex shear modulus of elasticity

用复数形式表示的切变模量。 $ \left[L^{-1}MT^{-2}-N/m^{2}\right] $ 

 $ G^{*}=G'+iG'' $  ……(8)

3.15 储能切变模量( $ G' $ ) storage shear modulus of elasticity

复切变模量的实部。 $ [L^{-1}MT^{-2}——N/m^{2}] $ 

3.16 损耗切变模量( $ G'' $ ) loss shear modulus of elasticity

复切变模量的虚部。 $ [L^{-1}MT^{-2}——N/m^{2}] $ 

3.17 复切变模量绝对值( $ |G'| $ ) absolute value of complex shear modulus of elasticity

复切变模量的模。

 $$ |G^{*}|=(G^{\prime2}+G^{\prime\prime2})^{1/2} $$ 

3.18 复刚度 $ (k^{*}) $  complex stiffness

用复数形式表示的刚度。

 $ k^{*}=k^{\prime}+ik^{\prime\prime} $  ……(10)

3.18.1 复拉压刚度 complex rectilinear stiffness

用复数形式表示的拉压刚度。 $$ MT^{-2}——N/m $$ 

3.18.2 复扭转刚度 complex torsional stiffness

用复数形式表示的扭转刚度。 $ \left[L^{2}MT^{-2}-N\cdot m/rad\right] $ 

3.19 储能刚度( $ k' $ ) storage stiffness

复刚度的实部。

3.20 损耗刚度 $ (k'') $  loss stiffness

复刚度的虚部。

3.21 复刚度绝对值( $ |k^{*}| $ ) absolute value of complex stiffness

复刚度的模。

 $$ |k^{*}|=(k^{\prime2}+k^{\prime\prime2})^{1/2} $$ 

3.22 线性粘性阻尼系数(C) linear viscous damping coefficient

线性粘性阻尼力与变形速度的比值。 $$ MT^{-1}\cdot N\cdot s/m $$ 

3.23 临界阻尼系数 $ C_{c} $  critical damping coefficient

使偏离平衡位置的单自由度系统，无振动地回到平衡位置的最小线性粘性阻尼系数。 $ [MT^{-1}——N\cdot s/m] $ 

 $$ C_{\mathrm{e}}=2(m\cdot k)^{1/2} $$ 

式中：m——系统的质量；

k——系统的刚度。

3.24 阻尼比( $ \zeta $ ) damping ratio

线性粘性阻尼系数与临界阻尼系数之比。

 $$ \zeta=C/C_{c} $$ 

3.25 品质因数 quality factor

单自由度系统共振锐度的一种量度。

3.25.1 材料品质因数(Q) quality factor for a material 正比于单位应变能与单位阻尼能之比。

 $$ Q=\frac{2\pi U}{D} $$ 

3.25.2 试样品质因数 $ Q_{s} $  quality factor for a uniform specimen

正比于试样应变能与试样阻尼能之比。

 $$ Q_{s}=\frac{2\pi U_{s}}{D_{s}} $$ 

3.26 损耗因子 loss factor

材料或试样耗散能量能力的一种量值。

3.26.1 材料损耗因子( $ \beta $ ) loss factor of a material

材料耗散能量能力的一种量值。其值正比于单位阻尼能与单位应变能之比。

 $$ \beta=\frac{D}{2\pi U} $$ 

3.26.2 试样损耗因子 $ \beta_{s} $  loss factor of a uniform specimen

试样耗散能量能力的一种量值。其值正比于试样阻尼能与试样应变能之比。

 $$ \beta_{s}=\frac{D_{s}}{2\pi U_{s}} $$ 

3.27 损耗角( $ \delta $ ) loss angle

简谐振动中应变与应力间的相位差角。

3.28 损耗角正切( $ \tan\delta $ ) loss tangent

损耗角的正切。

 $$ \tan\hat{\sigma}=\frac{E^{\prime \prime}}{E^{\prime}}=\frac{G^{\prime \prime}}{G^{\prime}} $$ 

3.29 对数衰减率( $ \Delta $ ) logarithmic decrement

在单频衰减振动中，同侧两个相继的幅值之比的自然对数。

 $$ \Delta=\ln\frac{X_{n}}{X_{n+1}} $$ 

式中： $ X_{n}, X_{n+1} $  ——第 n 和第  $ n+1 $  个振动周期的幅值。

同义词 对数减缩率

3.30 材料阻尼常数 $ (J) $  damping constant of a material

当单位阻尼能可以用  $ D=J\sigma_{0}n $  表示时，则 J 为材料阻尼常数。 $ \left[\left(\mathrm{ML}^{-1}\mathrm{T}^{2}\right)^{1-n}-\left(\mathrm{N}/\mathrm{m}^{2}\right)^{1-n}\right] $ 

3.31 材料阻尼指数 $ (n) $  damping exponent of a material

当单位阻尼能可以用  $ D=J\sigma_{0}n $  表示时，则 n 为材料阻尼指数。

## 附录 A

## 中文索引

(补充件)

C 均质试样 2.4  
  
材料品质因数 3.25.1  
  
材料损耗因子 3.26.1  
  
材料阻尼常数 3.30  
  
材料阻尼指数 3.31  
  
储能切变模量 3.15  
  
储能刚度 3.19  
  
储能弹性模量 3.11  
  
迟滞环 2.5  
  
迟滞阻尼 3.3  
  
D 扭转刚度 2.11.2  
  
单位应变能 3.7  
  
单位阻尼能 3.5  
  
对数衰减率 3.29  
  
F 切变模量 2.10.2  
  
非线性粘性阻尼 3.2  
  
复刚度 3.18  
  
复刚度绝对值 3.21  
  
复拉压刚度 3.18.1  
  
复扭转刚度 3.18.2  
  
复切变模量 3.14  
  
复切变模量绝对值 3.17  
  
复弹性模量 3.10  
  
复弹性模量绝对值 3.13  
  
G 损耗切变模量 3.16  
  
刚度 2.11  
  
J 试样品质因数 3.25.2  
  
试样损耗因子 3.26.2  
  
试样应变能 3.8  
  
试样阻尼能 3.6  
  
简谐切应变幅值 2.9.2  
  
简谐切应力幅值 2.7.2  
  
简谐线应变幅值 2.9.1  
  
简谐应变幅值 2.9  
  
简谐应力幅值 2.7  
  
简谐正应力幅值 2.7.1  
  
均质材料 2.3  
  
均质材料阻尼 3.1

线性粘性阻尼系数……3.22  
线应变瞬时值……2.8.1  
Y  
应变瞬时值……2.8  
应力瞬时值……2.6  
正应力瞬时值……2.6.1  
  
Z  
阻尼……2.1  
阻尼力……2.2  
阻尼比……3.24  
  
Y  
应变瞬时值……2.8  
阻尼比容……3.9  
正应力瞬时值……2.6.1

## 附录 B

## 英文索引

(补充件)

## A

absolute value of complex modulus of elasticity 3.13  
absolute value of complex shear modulus of elasticity 3.17  
absolute value of complex stiffness 3.21  
amplitude of harmonic normal stress 2.7.1  
amplitude of harmonic shear stress 2.7.2  
amplitude of harmonic stress 2.7  
amplitude of harmonic normal strain 2.9.1  
amplitude of harmonic shear strain 2.9.2  
amplitude of harmonic strain 2.9

## C

complex modulus of elasticity 3.10  
complex rectilinear stiffness 3.18.1  
complex shear modulus of elasticity 3.14  
complex stiffness 3.18  
complex torsional stiffness 3.18.2  
critical damping coefficient 3.23

## D

damping …… 2.1  
damping constant of a material …… 3.30  
damping exponent of a material …… 3.31  
damping force …… 2.2  
damping ratio …… 3.24

## H

hysteresis loop …… 2.5  
hysteretic damping …… 3.3

## I 

instantaneous value of normal stain 2.8.1

instantaneous value of shear strain 2.8.2  
instantaneous value of strain 2.8  
instantaneous value of normal stress 2.6.1  
instantaneous value of shear stress 2.6.2  
instantaneous value of stress 2.6  
  
L  
linear material 3.4  
linear viscous damping 3.1  
linear viscous damping coefficient 3.22  
logarithmic decrement 3.29  
loss angle 3.27  
loss factor 3.26  
loss factor of a material 3.26.1  
loss factor of a uniform specimen 3.26.2  
loss modulus of elasticity 3.12  
loss shear modulus of elasticity 3.16  
loss stiffness 3.20  
loss tangent 3.28  
  
M  
modulus 2.10  
modulus of elasticity 2.10.1  
  
N  
non-linear viscous damping 3.2  
  
Q  
quality factor 3.25  
quality factor for a material 3.25.1  
quality factor for a uniform specimen 3.25.2  
  
R  
rectilinear stiffness 2.11.1  
  
S  
shear modulus of elasticity 2.10.2  
specific damping capacity 3.9  
specimen damping energy 3.6  
specimen strain energy 3.8  
stiffness 2.11  
storage modulus of elasticity 3.11  
storage shear modulus of elasticity 3.15

storage stiffness 3.19  
T  
torsional stiffness 2.11.2  
U  
uniform material 2.3  
uniform specimen 2.4  
unit damping energy 3.5  
unit strain energy 3.7

附加说明：

本标准由中华人民共和国航空航天工业部提出。

本标准由全国机械振动与冲击标准化技术委员会归口。

本标准由航空航天工业部七〇三所负责起草。

本标准主要起草人李红。

<div style="text-align: center;"><img src="imgs/img_in_image_box_113_1344_418_1482.jpg" alt="Image" width="25%" /></div>


GB/T 14465-1993

书号：155066·1-10484

File: dlake/gov/stdgb/terminology/termB/15014-2008-gbt-e-300弹性合金、膨胀合金、热双金属、电阻合金物理量术语及定义_output.md


# 中华人民共和国国家标准

GB/T 15014—2008

代替 GB/T 15014—1994, GB/T 15015—1994, GB/T 15016—1994, GB/T 15017—1994

# 弹性合金、膨胀合金、热双金属、电阻合金 物理量术语及定义

# Physical quantity terminologies and definitions of elastic alloy, expansion alloy, thermostat metal, resistance alloy

2008-08-05 发布

2009-04-01 实施

## 前言

本标准是对 GB/T 15014—1994《弹性合金领域内的物理特性和物理量术语与定义》、GB/T 15015—1994《膨胀合金领域内的物理特性和物理量术语与定义》、GB/T 15016—1994《热双金属领域内的物理特性和物理量术语与定义》和 GB/T 15017—1994《电阻合金领域内的物理特性和物理量术语与定义》四个标准的整合修订。

本标准代替 GB/T 15014—1994《弹性合金领域内的物理特性和物理量术语与定义》、GB/T 15015—1994《膨胀合金领域内的物理特性和物理量术语与定义》、GB/T 15016—1994《热双金属领域内的物理特性和物理量术语与定义》和 GB/T 15017—1994《电阻合金领域内的物理特性和物理量术语与定义》。

本标准与 GB/T 15014—1994、GB/T 15015—1994、GB/T 15016—1994、GB/T 15017—1994 相比主要变化如下：

——将标准名称改为《弹性合金、膨胀合金、热双金属、电阻合金物理量术语及定义》；

——增加了“分类”；

——增加了“中文索引”和“英文索引”；

——弹性合金部分删除了“静滞后、粘性、弛豫谱、弹性比、劲度常数、柔顺常数”的定义和“泊松比广泛定义”；增加了“弹性合金、高弹性”定义，把“塑性”的定义放在力学性能中描述；

——膨胀合金部分增加了“膨胀合金”定义；

——热双金属部分对“热双金属”的定义进行修订；增加了“热双金属被动层、热双金属主动层、横拼双金属”定义；

——电阻合金部分对“电导率”定义进行重新确认；增加了“每米电阻”定义；

——力学性能部分删除了“屈服点”的定义；增加了“力学性能、上屈服强度、下屈服强度、最大力”的定义；

——对各术语的定义进行了重新确认，部分术语进行了文字上的修改；

——各有关物理量单位与现采用的对应国家标准、国际单位制保持一致。

本标准由中国钢铁工业协会提出。

本标准由全国钢标准化技术委员会归口。

本标准起草单位：陕西精密合金股份有限公司、冶金工业信息标准研究院。

本标准主要起草人：张转、张爱玲、刘宝石。

本标准所代替标准的历次版本发布情况为：

——GB/T 15014—1994;

——GB/T 15015—1994;

——GB/T 15016—1994;

——GB/T 15017—1994.

# 弹性合金、膨胀合金、热双金属、电阻合金   物理量术语及定义

## 1 范围

本标准适用于弹性合金、膨胀合金、热双金属和电阻合金等领域使用的物理量术语及定义，作为标准和一般使用时的共同称谓。

## 2 分类

本标准按功能材料使用性能分为四大类：弹性合金、膨胀合金、热双金属和电阻合金等。

## 3 术语和定义

### 3.1 弹性合金 elastic alloy

#### 3.1.1 

## 弹性合金 elastic alloy

分为高弹性合金和恒弹性合金。

#### 3.1.2 

## 弹性 elasticity

物体在外力作用下改变其形状和大小，外力卸除后又可恢复原始形状和大小的特性。在弹性范围内，应力和应变呈简单的单值函数关系，即服从胡克定律。

#### 3.1.3 

## 理想弹性 ideal elasticity

完全满足胡克定律的弹性行为，在外力作用下，同时呈现四个特征：

a）瞬时即出现应力与应变间的对应关系；

b) 应力值与应变值间是一一对应的；

c）当应力为零时，应变也为零；

d）应力与应变间是正比例关系。

#### 3.1.4 

## 非弹性 inelasticity

在加、卸载过程中，应变响应有不同的行程。应力与应变间既不是一一对应的，也不是成比例的，但仍具有理想弹性的第三个特征。

#### 3.1.5 

## 粘弹性 viscoelasticity

物体应变的大小除与应力大小有关外，还与时间或变形速度有关的非弹性现象。

#### 3.1.6 

## 滞弹性 anelasticity

弹性不完全性

导致应力与应变间的非线性关系，变形不是完全弹性的现象。滞弹性的表现形式包括弹性后效、弹性滞后、内耗、应力松弛、模量亏损等。

滞弹性体应变  $ \varepsilon $  的表达方式为：

 $$ \varepsilon=\varepsilon_{1}+\varepsilon_{2} $$ 

式中：

 $ \varepsilon $ ——应变，无量纲；

 $ \varepsilon_{1} $  ——瞬时应变，无量纲；

 $ \varepsilon_{2} $ ——与时间有关的应变，无量纲。

#### 3.1.7 

## 恒弹性 constant elastic

在一定温度范围内，弹性模量不随温度变化的特性。

#### 3.1.8 

## 高弹性 high elastic

具有高的弹性极限、强度、硬度、弹性模量，低的滞弹性效应的特性。

#### 3.1.9 

## 内耗 internal friction

在交变应力的作用下，由于物体的滞弹性现象导致应变落后于应力的变化所引发的不可逆能量消耗。

#### 3.1.10 

## 艾林瓦合金 Elinvar alloy

一种具有艾林瓦效应的恒弹性合金。

#### 3.1.11 

## 艾林瓦效应 Elinvar effect

弹性反常

物质的弹性模量在温度升高时，基本不变，甚至增加的现象。

注：一般固态物质的弹性模量随着温度的升高而降低，故艾林瓦效应又称为弹性反常。

#### 3.1.12 

##  $ \Delta E $  效应  $ \Delta E $  effect

通过外加应力使磁畴的磁化方向改变，从而在通常的弹性变形以外产生附加的弹性变形，因此使弹性模量 E 产生改变  $ \Delta E $ 。

#### 3.1.13 

## 刚度 rigidity

作用在变形弹性体上的力与它所引起的位移之比。

在拉(压)状态下，刚度  $ p' $  的表达式为：

 $$ p^{\prime}=\mathrm{d}p/\mathrm{d}L $$ 

在扭转状态下，刚度 $ T' $ 的表达式为：

 $$ T^{\prime}=\mathrm{d}T/\mathrm{d}f $$ 

式中：

 $ p' $ ——拉(压)刚度，单位为牛顿每毫米(N/mm);

 $ T' $ ——扭转刚度，单位为牛顿·米每弧度 $ (N \cdot m/rad) $ ；

p——拉(压)力,单位为牛顿(N);

L——长度，单位为米(m)；

T——扭距，单位为牛顿·米 $ (\mathrm{N}\cdot\mathrm{m}) $ ；

f——扭转角，单位为弧度(rad)。

注 $ ^{1} $ ：构件的刚度取决于构件的尺寸、形状和材料的弹性模量。

注2：依受力状态的不同，材料的刚度分别为杨氏模量或切变模量。

#### 3.1.14 

## 杨氏模量 Young's modulus

E

弹性变形范围内，正应力与相应正应变之比。

杨氏模量 E 的表达式为：

 $$ E{=}\sigma_{p}/\varepsilon_{p} $$ 

式中：

E——杨氏模量，单位为帕(Pa)；

 $ \sigma_{p} $  ——正应力，单位为帕(Pa)；

 $ \varepsilon_{p} $  ——正应变，无量纲。

#### 3.1.15 

## 切变模量 shear modulus

横向弹性模量

刚性模量

G

在弹性变形范围内，切应力与相应的切应变之比。

切变模量 G 的表达式为：

 $$ G{=}\sigma_{i j}/\varepsilon_{i j} $$ 

式中：

G——切变模量，单位为帕(Pa)；

 $ \sigma_{ij} $ ——法向为i的面上，j方向上的应力 $ (i,j $ 分别代表x、y或z $ ) $ ，单位为帕(Pa)；

 $ \varepsilon_{ij} $  ——法向为 i 的面上，j 方向上的应变  $ (i,j $  分别代表 x、y 或 z $ ) $ ，无量纲。

#### 3.1.16 

## 体积模量 bulk modulus

K

弹性变形范围内，体应力与相应的体应变之比的绝对值。

体积模量 K 的表达式为：

 $$ K=\left|-P/(\Delta V/V)\right| $$ 

式中：

K——体积模量，单位为帕(Pa)；

P——体应力或球状体受到的各向均匀的压强，单位为帕(Pa)；

 $ \Delta V/V $ ——体积的相对变化,无量纲。

#### 3.1.17 

## 压缩率 compressibility

κ

弹性变形范围内，由单位体应力所导致的体应变。

压缩率的表达式为：

 $$ \kappa=-\left(\Delta V/V\right)/p $$ 

式中：

 $ \kappa $ ——压缩率, $ Pa^{-1} $ ;

p——体应力或压强，单位为帕(Pa)；

 $ \left(\Delta V/V\right) $ ——体积的相对变化,无量纲。

#### 3.1.18 

## 泊松比 Poisson's ratio

μ

在均匀分布的轴向应力作用下，物体中相应的横向应变与轴向应变之比的绝对值。

注：由动态杨氏模量和动态切变模量所确定的泊松比称为动态泊松比。对于各向异性的材料，仿此定义的数值称之为等效泊松比。

泊松比  $ \mu $  的表达式为：

 $$ \mu=-\varepsilon_{j j}/\varepsilon_{i i} $$ 

式中：

 $ \mu $ ——泊松比，无量纲；

 $ \varepsilon_{ii} $  ——轴向应变，无量纲；

 $ \varepsilon_{ij} $  ——相应的横向应变，无量纲。

#### 3.1.19 

## 弹性模量温度系数 temperature coefficient of elastic modulus

 $$ \overline{\beta}_{E} $$ 

在确定的温度范围内，与温度变化  $ 1^{\circ} $ C 相应的杨氏模量的平均变化率。

弹性模量温度系数  $ \bar{\beta}_{E} $  的计算公式为：

 $$ \overline{\beta}_{E(t_{1},t_{2})}=(E_{2}-E_{1})/E_{0}(t_{2}-t_{1}) $$ 

式中：

 $ \overline{\beta}_{E} $ ——在温度  $ t_{1} $ 、 $ t_{2} $  间的弹性模量温度系数，单位为每摄氏度 $ \left(^{\circ}\mathrm{C}^{-1}\right) $ ；

 $ E_{0} $ ——基准温度  $ t_{0} $  下的杨氏模量，单位为帕(Pa)；

 $ E_{1} $ ——温度  $ t_{1} $  下的杨氏模量，单位为帕(Pa)；

 $ E_{2} $ ——温度  $ t_{2} $  下的杨氏模量，单位为帕(Pa)；

 $ t_{1} $ ——温度，单位为摄氏度(℃)；

 $ t_{2} $ ——温度，单位为摄氏度( $ ^{\circ} $ C)。

#### 3.1.20 

## 瞬间弹性模量温度系数 instantaneous temperature coefficient of elastic modulus

 $$ \beta_{E} $$ 

在某一温度下，与温度变化  $ 1^{\circ} $ C 相应的弹性模量的变化率。

瞬间弹性模量温度系数  $ \beta_{E} $  的表达式为：

 $$ \beta_{E(t)}=\mathrm{d}E/(E_{0}\mathrm{d}t) $$ 

式中：

 $ \beta_{E(t)} $  ——在温度 t 下的瞬间弹性模量温度系数，单位为每摄氏度 $ \left(^{\circ}C^{-1}\right) $ ；

 $ E_{0} $  ——基准温度  $ t_{0} $  下的弹性模量，单位为帕(Pa)；

dE/dt——温度 t 时  $ E(t) $  关系曲线的微商，单位为帕每摄氏度 $ \left(\mathrm{Pa}\cdot^{\circ}\mathrm{C}^{-1}\right) $ 

#### 3.1.21 

## 频率温度系数 temperature coefficient of frequency

 $$ \overline{{\beta}}_{F} $$ 

在确定的温度范围内，与温度变化  $ 1^{\circ} $ C 相应的物体固有频率的平均变化率。

频率温度系数  $ \bar{\beta}_{F} $  的计算公式：

 $$ \overline{\beta}_{F\left(t_{1},t_{2}\right)}=(\Delta f)_{\max}/\left[f_{0}\left(t_{2}-t_{1}\right)\right] $$ 

式中：

 $ \overline{\beta}_{F(t_{1},t_{2})} $  ——在温度  $ t_{1} $ 、 $ t_{2} $  间的频率温度系数，单位为每摄氏度 $ \left({}^{\circ}\mathrm{C}^{-1}\right) $ ；

 $ f_{0} $  ——基准温度  $ t_{0} $  下的物体固有频率，单位为赫兹(Hz)；

 $ (\Delta f)_{\text{max}} $  ——温度  $ t_{1} \sim t_{2} $  范围内物体固有频率的最大变化，单位为赫兹(Hz)；

 $ t_{1} $ ——温度，单位为摄氏度(℃)；

 $ t_{2} $ ——温度，单位为摄氏度( $ ^{\circ} $ C)。

注 $ ^{1} $ ：因振动模式不同而异，振动级次不同亦会略有不同。

注2：常指弯曲振动或纵向振动的基频频率温度系数。

#### 3.1.22 

## 瞬时频率温度系数 instantaneous temperature coefficient of frequency

 $$ \boldsymbol{\beta}_{f} $$ 

在某一温度下，与温度变化  $ 1^{\circ} $ C 相应的物体固有频率的变化率。

瞬间频率温度系数的表达式为：

 $$ \beta_{f(t)}=\mathrm{d}f/(f_{0}\mathrm{d}t) $$ 

式中：

 $ \beta_{f(t)} $  ——在温度 t 下的瞬间频率温度系数，单位为每摄氏度 $ \left(^{\circ}C^{-1}\right) $ ;

 $ f_{0} $ ——基准温度  $ t_{0} $  下物体的固有频率，单位为赫兹(Hz)；

 $  \mathrm{d}f/(f_{0}\mathrm{d}t)  $  —— 温度 t 处  $  f(t)  $  关系曲线的微商，单位为赫兹每摄氏度  $  (\mathrm{Hz} \cdot ^{\circ}\mathrm{C}^{-1})^{1}  $  。

#### 3.1.23 

## 拉伸波波速 velocity of stretch wave

 $$ C_{\mathrm{D}} $$ 

介质横截面的线度比波长小很多时的纵向弹性振动传播的速度。

注：在机械滤波器制造行业，常称为“纵波波速”。

#### 3 \.1\.24

## 扭转波波速  $ C_{v} $  velocity of torsional wave

杆(管)中扭转弹性振动传播的速度。

#### 3.1.25 

## 应力弛豫 stress relaxation

 $$ R_{\sigma} $$ 

在弹性变形范围内，应变保持恒定时，应力随时间减少的特性。

应力弛豫 $ R_{\sigma} $ 的表达式为：

 $$ R_{\sigma}=(\sigma_{0}-\sigma)/\sigma_{0} $$ 

式中：

 $ R_{\sigma} $  ——应力弛豫，无量纲；

 $ \sigma_{0} $ ——初始时刻t=0的应力，单位为帕(Pa)；

 $ \sigma $ ——t 时刻的应力，单位为帕(Pa)。

此值无量纲，常以%表示。

#### 3.1.26 

## 应变弛豫 strain relaxation

正弹性后效 direct elasticafter-effect

 $$ R_{t} $$ 

在弹性变形范围内，恒定应力作用下，应变随时间的延长而增加的特性。

应变弛豫  $ R_{t} $  的表达式为：

 $$ R_{t}=(\varepsilon-\varepsilon_{0})/\varepsilon $$ 

式中：

 $ R_{t} $ ——应变弛豫，无量纲；

 $ \varepsilon_{0} $ ——初始时刻t=0的应变，无量纲，常以%表示；

 $ \varepsilon $ ——t 时刻的应变，无量纲。

#### 3.1.27 

## 弹性滞后 elastic hysteresis

 $$ H_{t} $$ 

在弹性变形范围内，加(卸)载过程中，应变落后于应力的特性。

弹性滞后  $ H_{t} $  的表达式为：

 $$ H_{t}=\left|\boldsymbol{\varepsilon}_{t}-\boldsymbol{\varepsilon}_{0}\right| $$ 

式中：

 $ H_{t} $ ——弹性滞后，无量纲，常以%表示；

 $ \varepsilon_{0} $ ——加(卸)载过程中的瞬时应变，无量纲；

 $ \varepsilon_{t} $  ——经时间 t 后的应变，无量纲。

#### 3.1.28 

## 弹性后效 elastic after-effect

## 反弹性后效 opposite elastic after-effect

 $ A_{t} $ 

弹性体在弹性极限内，应变落后于应力，物体的形状需经过一段时间的延迟才能趋于稳定的特性。弹性后效 $ A_{t} $ 的表达式为：

 $$ A_{t}=\left|\boldsymbol{\varepsilon}_{t}-\boldsymbol{\varepsilon}_{0}\right|/\boldsymbol{\varepsilon}_{0} $$ 

式中：

 $ A_{t} $  ——弹性后效，无量纲，常以%表示；

 $ \varepsilon_{0} $ ——初始时刻t=0的应变，无量纲；

 $ \varepsilon_{t} $  —— t 时刻的应变，无量纲。

#### 3.1.29 

## 蠕变回复 creep recovery

 $$ C_{t} $$ 

在弹性变形范围内，卸除载荷后应变随时间的延长而逐渐回复的特性。

蠕变回复 $ C_{t} $ 的表达式为：

 $$ C_{t}=\varepsilon_{t}/\varepsilon_{0} $$ 

式中：

 $ C_{t} $  ——蠕变回复，无量纲，常以%表示；

 $ \varepsilon_{0} $  ——卸载初始时刻t=0的应变，无量纲；

 $ \varepsilon_{t} $  —— t 时刻的应变，无量纲。

#### 3.1.30 

## 机械品质因数 mechanical quality factor

Q

机械振动系统中，储存在力抗上的能量与一个振动周期内耗散在力阻上的能量之比。

机械品质因数 Q 的表达式为：

 $$ Q=f_{r}/(\Delta f)_{-\mathrm{3dB}} $$ 

式中：

Q——机械品质因数，无量纲；

 $ f_{r} $ ——机械振动体的谐振频率，单位为赫兹(Hz)；

 $ \left(\Delta f\right)-3dB $  ——谐振曲线半功率点处频带宽度，单位为赫兹(Hz)。

#### 3 \.1\.31

## 对数衰减率 logarithmic decrement

δ

一个自由振动体相继两次振动中，振幅比的自然对数值。

对数衰减率  $ \delta $  的表达式为：

 $$ \delta=\ln(A_{n}/A_{n+1}) $$ 

式中：

δ——对数衰减率，无量纲；

 $ A_{n} $ ——自由振动体第n次振动振幅，单位为毫米(mm)；

 $ A_{n+1} $  ——自由振动体第  $ n+1 $  次振动振幅，单位为毫米(mm)。

#### 3.1.32 

## 阻尼能力率 specific damping capacity

P

自由振动体内，振动一周耗散的能量与该次振动初始储存能量之比。

注：常以此量表示内耗的大小。

#### 3.1.33 

## 阻尼系数 coefficient of damping

β

一个自由振动体，振幅衰减至原始值1/e所需时间的倒数。

阻尼系数  $ \beta $  的表达式为：

 $$ \beta=1/t\cdot\ln(A_{0}/A_{t}) $$ 

式中：

 $ \beta $ ——阻尼系数，单位为奈培每秒(Np/s)；

t——时间，单位为秒(s);

 $ A_{0} $ ——初始 $ (t=0) $ 振幅，单位为毫米 $ (mm) $ ；

 $ A_{t} $  —— t 时刻的振幅，单位为毫米(mm)。

#### 3.1.34 

## 衰减系数 attenuation coefficient

## 声衰系数 sound-attenuation coefficient

a

振动传播过程中，单位距离上的振幅自然对数衰减率。

衰减系数 a 的表达式为：

 $$ a=1/(x_{2}-x_{1})\cdot\ln(A_{x1}/A_{x2}) $$ 

式中：

a——衰减系数，单位为奈培每米(Np/m)；

 $ x_{1} $ ——与起始点距离，单位为米(m)；

 $ x_{2} $ ——与起始点距离，单位为米(m)；

 $ A_{x1} $ ——振动沿 x 方向传播时，位置  $ x_{1} $  处的振幅，单位为毫米(mm)；

 $ A_{x2} $ ——振动沿 x 方向传播时，位置  $ x_{2} $  处的振幅，单位为毫米(mm)。

#### 3.1.35 

## 分贝衰减率 decibel decrement

ν

振动传播过程中，单位时间内振幅的常用对数衰减率。

分贝衰减率的表达式为：

 $$ v=20/t\cdot\log_{10}\left(A_{0}/A_{t}\right) $$ 

式中：

v——分贝衰减率，单位为分贝每秒(dB/s);

t——时间，单位为秒(s);

 $ A_{0} $ ——初始时刻t=0的振幅，单位为毫米(mm)；

 $ A_{t} $  —— t 时刻的振幅，单位为毫米(mm)。

### 3.2 膨胀合金 expansion alloy

#### 3.2.1 

## 膨胀合金 expansion alloy

按膨胀系数的大小分为:

3.2.1.1 低膨胀合金：亦称因瓦合金，一般在 $ -60\;^{\circ}C \sim 500\;^{\circ}C $  温度范围内具有很小的膨胀系数，其平均膨胀系数低于 $ 3 \times 10^{-6}/^{\circ}C $ 。

3.2.1.2 定膨胀合金：亦称封接合金，一般在 $ -70\;^{\circ}C \sim 100\;^{\circ}C $  温度范围内具有与被封接材料相匹配的膨胀系数，其平均膨胀系数为 $ (4 \sim 10) \times 10^{-6}/^{\circ}C $ 。

3.2.1.3 高膨胀合金：一般在室温～100℃温度范围内具有很高的膨胀系数，其平均膨胀系数高于 $ 15\times10^{-6}/℃ $ 。

3.2.2

## 线热膨胀 linear thermal expansion

 $ \Delta L $ 

物体因温度变化而产生长度变化。

#### 3.2.3 

## 线热膨胀率 linear thermal expansion ratio

 $ \Delta L/L $ 

物体因温度变化而产生的单位长度的变化。

线热膨胀率为无量纲。

#### 3.2.4 

## 平均线热膨胀系数 mean coefficient of linear thermal expansion  $ \alpha $ 

物体在确定的温度  $ t_{1} $  至  $ t_{2} $  时，温度平均每变化 1 ℃ 相应的线热膨胀率。

平均线热膨胀系数 $ \bar{\alpha} $ 的表达式为：

 $$ \overline{\alpha}=(L_{2}-L_{1})/[L_{0}(t_{2}-t_{1})] $$ 

注：在实际测量中，如果  $ L_{0} $  被  $ L_{1} $  代替所引起的计算误差小于测量误差时，则可用  $ L_{1} $  代替  $ L_{0} $ 。

式中：

 $ \overline{\alpha} $ ——平均线热膨胀系数，单位为每摄氏度 $ \left(℃^{-1}\right) $ ;

 $ t_{1} $ ——热膨胀物体的初始温度，单位为摄氏度(℃)；

 $ t_{2} $ ——热膨胀物体的终了温度，单位为摄氏度(℃)；

 $ L_{0} $ ——基准温度  $ 20^{\circ}C $  时物体的长度，单位为米(m)；

 $ L_{1} $ —— $ t_{1} $  温度时物体的长度,单位为米(m);

 $ L_{2} $ —— $ t_{2} $  温度时物体的长度，单位为米(m)。

#### 3.2.5 

## 平均体热膨胀系数 mean coefficient of volumetric thermal expansion  $ \overline{\alpha}_{V} $ 

物体在确定的温度  $ t_{1} $  至  $ t_{2} $  时，与温度变化  $ 1^{\circ}C $  相应的单位体积的变化。

平均体热膨胀系数 $ \bar{\alpha}_{V} $  的表达式为：

 $$ \overline{\alpha}_{V}=(V_{2}-V_{1})/[V_{0}(t_{2}-t_{1})] $$ 

注：在实际测量中，如果  $ V_{0} $  被  $ V_{1} $  代替所引起的计算误差小于测量误差时，则可用  $ V_{1} $  代替  $ V_{0} $  。

 $ \overline{\alpha}_{V} $ ——平均体热膨胀系数，单位为每摄氏度 $ \left(℃^{-1}\right) $ ;

 $ t_{1} $ ——热膨胀物体的初始温度，单位为摄氏度(℃)；

 $ t_{2} $ ——热膨胀物体的终了温度，单位为摄氏度(℃)；

 $ V_{0} $ ——基准温度20℃时物体的体积，单位为立方米 $ (m^{3}) $ ；

 $ V_{1} $ —— $ t_{1} $  温度时物体的体积，单位为立方米 $ \left(\mathrm{m}^{3}\right) $ ;

 $ V_{2} $ —— $ t_{2} $  温度时物体的体积，单位为立方米 $ \left(\mathrm{m}^{3}\right) $ 。

#### 3.2.6 

## 平均面热膨胀系数 mean coefficient of areal thermal expansion

物体在确定的温度  $ t_{1} $  至  $ t_{2} $  时，与温度变化  $ 1^{\circ}C $  相应的单位面积的变化。

平均面热膨胀系数 $ \alpha_{S} $ 的表达式为：

 $$ \overline{\alpha_{S}}=(S_{2}-S_{1})/[S_{0}(t_{2}-t_{1})] $$ 

注：在实际测量中，如果  $ S_{0} $  被  $ S_{1} $  代替所引起的计算误差小于测量误差时，则可用  $ S_{1} $  代替  $ S_{0} $ 

式中：

 $ \overline{\alpha}_{S} $ ——平均面热膨胀系数，单位为每摄氏度 $ \left(℃^{-1}\right) $ ;

 $ t_{1} $ ——热膨胀物体的初始温度，单位为摄氏度(℃)；

 $ t_{2} $ ——热膨胀物体的终了温度，单位为摄氏度(℃)；

 $ S_{0} $  ——基准温度  $ 20^{\circ}C $  时物体的面积，单位为平方米 $ \left(\mathrm{m}^{2}\right) $ ;

 $ S_{1} $ —— $ t_{1} $  温度时物体的面积，单位为平方米 $ (m^{2}) $ ；

 $ S_{2} $ —— $ t_{2} $  温度时物体的面积，单位为平方米 $ \left(\mathrm{m}^{2}\right) $ 。

#### 3.2.7 

平均周热膨胀系数 mean coefficient of circumferential thermal expansion  $ \overline{\alpha}_{\phi} $ 

物体在确定的温度  $ t_{1} $  至  $ t_{2} $  时，与温度变化  $ 1^{\circ}C $  相应的单位周边长度的变化。

平均周热膨胀系数 $ \overline{\alpha_{\phi}} $  的表达式为：

 $$ \overline{{\alpha_{\phi}}}=(\phi_{2}-\phi_{1})/[\phi_{0}(t_{2}-t_{1})] $$ 

注：在实际测量中，如果  $ \phi_{0} $  被  $ \phi_{1} $  代替所引起的计算误差小于测量误差时，则可用  $ \phi_{1} $  代替  $ \phi_{0} $ 。

式中：

 $ \overline{\alpha}_{\phi} $ ——平均周热膨胀系数，单位为每摄氏度 $ \left(℃^{-1}\right) $ ;

 $ t_{1} $ ——热膨胀物体的初始温度，单位为摄氏度(℃)；

 $ t_{2} $ ——热膨胀物体的终了温度，单位为摄氏度(℃)；

 $ \phi_{0} $ ——基准温度20℃时物体的周边长度，单位为米(m)；

 $ \phi_{1} $ —— $ t_{1} $  温度时物体的周边长度，单位为米(m)；

 $ \phi_{2} $ —— $ t_{2} $  温度时物体的周边长度，单位为米(m)。

#### 3.2.8 

瞬间线热膨胀系数 instantaneous coefficient of linear thermal expansion

 $$ \alpha_{t} $$ 

在某一温度的物体，当温度变化趋于零时的平均线热膨胀系数为该温度时的瞬间线热膨胀系数。

瞬间线热膨胀系数  $ \alpha_{t} $  的表达式为：

 $$ \alpha_{t}=\lim_{t_{1}\rightarrow t_{2}}\left\{(L_{2}-L_{1})/\left[L_{0}(t_{2}-t_{1})\right]\right\} $$ 

注：在实际测量中，如果  $ L_{0} $  被  $ L_{1} $  代替所引起的计算误差小于测量误差时，则可用  $ L_{1} $  代替  $ L_{0} $ 。式中：

 $ \alpha_{t} $ ——瞬间线热膨胀系数，单位为每摄氏度 $ \left(℃^{-1}\right) $ ；

 $ t_{1} $ ——热膨胀物体的初始温度，单位为摄氏度(℃)；

 $ t_{2} $ ——热膨胀物体的终了温度，单位为摄氏度(℃)；

 $ L_{0} $ ——基准温度  $ 20^{\circ}C $  时物体的长度，单位为米(m)；

 $ L_{1} $ —— $ t_{1} $  温度时物体的长度，单位为米(m)；

 $ L_{2} $ —— $ t_{2} $  温度时物体的长度，单位为米(m)。

#### 3.2.9 

## 线热膨胀力 linear thermal expansive force

 $$ F_{\mathrm{a}} $$ 

物体在温度变化时，因其沿长度方向变化受到约束时对约束物体施加的力。

#### 3.2.10 

## 热膨胀应力 thermal expansive stress

 $$ \boldsymbol{\sigma}_{\mathrm{a}} $$ 

物体在温度变化时，因其膨胀而受到约束时对约束物体产生的应力。

#### 3.2.11 

## 漏气率 permeability rate

q

密封真空系统在单位时间内气体密度变化值。

漏气率的单位名称为帕立方米每秒，单位符号为  $ Pa \cdot m^{3}/s $ 。

#### 3.2.12 

## 气密性 impermeability

表征材料在确定的温度、气压、封接等条件下阻碍气体通过的能力，通常用漏气率表示。

#### 3.2.13 

## 弯曲点 bend point

 $$ T_{C}(T_{N}) $$ 

在一般无相变的情况下，热膨胀曲线上明显的转折点所对应的温度，此点相应于材料的居里点 $ (T_{\mathrm{C}}) $ 或奈耳点 $ (T_{\mathrm{N}}) $ 温度。

#### 3.2.14 

## 因瓦效应 invar effect

材料在一定温度范围内由于自身铁磁性变化导致膨胀系数降低的现象。

### 3.3 热双金属 thermostat metal

#### 3.3.1 

## 热双金属 thermostat metal

由两层或两层以上具有不同热膨胀系数的金属或合金沿整个接触面牢固结合的用于热敏元件的复合材料。

热双金属分为复合热双金属和横拼热双金属两类。复合热双金属包括高电阻率型热双金属、中电阻率型热双金属、低电阻率型热双金属、高温型热双金属、中温型热双金属、低温型热双金属、高敏感型热双金属、耐蚀型热双金属等。

#### 3.3.2 

## 组元层 component laminations

组成热双金属的各材料层的统称，根据材料层的特性和功能，分为主动层、被动层、中间层等。

#### 3.3.3 

## 组元层的厚度比 thickness ratio of components

热双金属中各组元层的厚度与热双金属总厚度之比。

此值无量纲。

#### 3.3.4 

## 热双金属被动层 passive component of thermobimetal

热双金属中热膨胀系数值比较小的组元层。

注：热双金属受热发生弯曲变形时，被动层总处于凹面一侧。对被动层材料的基本要求是在一定温度范围内热膨胀系数值要小且材料组织要稳定。

#### 3.3.5 

## 热双金属主动层 active component of thermobimetal

热双金属中具有较大的线膨胀系数值的组元层。

注：热双金属受热发生弯曲变形时，被动层总处于凸面一侧。对主动层材料的基本要求是线膨胀系数大，组织稳定，与其他组元层材料结合时可焊性好，弹性模量值与被动层接近等。

#### 3.3.6 

## 横拼双金属 laterally welded thermobimetal

两种具有不同热膨胀系数的金属或合金，高膨胀合金与低膨胀合金的两侧边纵向拼接，沿其拼缝处采用真空双电子束焊机连续焊接而形成的双金属。

#### 3.3.7 

## 比弯曲 specific thermal deflection

K

单位厚度的平直热双金属片，温度变化  $ 1^{\circ} $ C 时，沿纵向中心线所产生的曲率变化之半。

比弯曲 K 的表达式为：

 $$ K{=}1/2\cdot\delta/(t_{2}{-}t_{1})\cdot1/R $$ 

式中：

K——比弯曲，单位为每摄氏度 $ \left(℃^{-1}\right) $ ;

 $ \delta $ ——热双金属片厚度，单位为毫米(mm)；

 $ t_{1} $ ——热双金属片平直时温度，单位为摄氏度(℃)；

 $ t_{2} $ ——热双金属片弯曲时温度，单位为摄氏度(℃)；

R——热双金属片弯曲时曲率半径，单位为毫米(mm)。

#### 3.3.8 

## 弯曲系数 coefficient of deflection

 $$ K^{\prime} $$ 

一端固定的热双金属片，其单位厚度和单位长度在温度变化  $ 1^{\circ} $ C 时，自由端挠度的变量。

弯曲系数  $ K' $  的表达式为：

 $$ K^{\prime}=(f_{2}-f_{1})\bullet\delta/L^{2}(t_{2}-t_{1}) $$ 

式中：

 $ K' $ ——弯曲系数，单位为每摄氏度 $ \left(℃^{-1}\right) $ ;

 $ \delta $ ——热双金属片厚度,单位为毫米(mm);

L——热双金属片测量长度，单位为毫米(mm)；

 $ f_{1} $ ——热双金属片在初始测量温度  $ t_{1} $  时的相应挠度，单位为毫米(mm)；

 $ f_{2} $ ——热双金属片在终了测量温度  $ t_{2} $  时的相应挠度，单位为毫米(mm)；

 $ t_{1} $ ——热双金属片的初始测量温度，单位为摄氏度(℃)；

 $ t_{2} $ ——热双金属片的终了测量温度，单位为摄氏度（℃）。

#### 3.3.9 

## 温曲率 flexibility

F

单位厚度的热双金属片，每变化单位温度时的纵向中心线的曲率变化。

温曲率 F 的表达式为：

 $$ F=\delta\bullet(1/R_{2}-1/R_{1})/(t_{2}-t_{1}) $$ 

式中：

<div style="text-align: center;"><img src="imgs/img_in_image_box_970_391_1007_425.jpg" alt="Image" width="3%" /></div>


F——温曲率，单位为每摄氏度 $ \left(℃^{-1}\right) $ ;

 $ \delta $ ——热双金属片厚度，单位为毫米(mm)；

 $ t_{1} $ ——热双金属片的初始测量温度，单位为摄氏度(℃)；

 $ t_{2} $ ——热双金属片的终了测量温度，单位为摄氏度(℃)；

 $ R_{1} $ ——热双金属片在初始测量温度时试样纵向中心线的曲率半径，单位为毫米(mm)；

 $ R_{2} $ ——热双金属片在终了测量温度时试样纵向中心线的曲率半径，单位为毫米(mm)。

#### 3.3.10 

## 敏感系数 coefficient of sensitivity

M

热双金属片的主动层与被动层的热膨胀系数条件差值。在特定试验装置上，测量螺旋形热双金属片的偏转角度。

敏感系数 M 为：

 $$ M=0.011\ 6\times\left[f\cdot\delta/L\left(t_{2}-t_{1}\right)\right] 或 M=f\cdot\pi\cdot\delta/270\times L\left(t_{2}-t_{1}\right) $$ 

式中：

M——敏感系数，单位为每摄氏度 $ \left(℃^{-1}\right) $ ;

f——旋线端的偏转(松开角度)，单位为弧度每摄氏度(rad/℃)或度每摄氏度(℃)/℃；

 $ \delta $ ——旋形热双金属片的厚度，单位为毫米(mm)；

L——旋形热双金属片的计算长度,单位为毫米(mm);

 $ t_{1} $ ——螺旋形热双金属片的初始测量温度，单位为摄氏度(℃)；

 $ t_{2} $ ——螺旋形热双金属片的终了测量温度，单位为摄氏度（℃）。

#### 3.3.11 

## 比弯曲标称值 nominal value of specific thermal deflection

指室温至  $ 130 \,^{\circ}C \sim 150 \,^{\circ}C $  范围内的比弯曲值。因从组元的热膨胀系数随温变化的关系看出，比弯曲不是一个常数，随着温度的升高，热双金属片比曲率不是线性地变化，是沿着曲线增大，故必须标明比弯曲所适用的温度范围。

#### 3.3.12 

## 热双金属弹性模量 elastic modulus of thermobimetal

E

在热双金属弹性极限内，应力与相应的应变之比。

热双金属弹性模量 E 的计算公式为：

 $$ E{=}4P L^{3}/\Delta f\cdot b\cdot\delta^{3} $$ 

式中：

E——热双金属弹性模量，单位为帕(Pa)；

P——负荷，单位为牛顿(N)；

L——试样测试长度,单位为毫米(mm);

 $ \Delta f $ ——挠度变量平均值，单位为毫米(mm)；

b——试样宽度，单位为毫米(mm);

 $ \delta $ ——试样厚度，单位为毫米(mm)。

#### 3.3.13 

## 允许弯曲应力 allowable stress of deflection

热双金属指尚未引起残余变形时的机械应力。

#### 3.3.14 

## 线性温度范围 linearity temperature range

热双金属的实际挠度与用比弯曲标称值算出的挠度相比，偏离不超过 $ \pm5\% $ 的温度范围。

#### 3.3.15 

## 允许使用温度范围 allowable temperature range for service

热双金属不发生残余变形的温度范围。

#### 3.3.16 

## 热偏转率 thermal deflection rate

D

转动角度与温度变化的比率。用来衡量热双金属螺旋形元件的热敏感性。

热偏转率 D 的表达式为：

 $$ D=(f_{2}-f_{1})/(t_{2}-t_{1}) $$ 

式中：

D——热偏转率，单位为弧度每摄氏度 $ \left(\mathrm{rad}/\mathrm{^{\circ}C}\right) $ 或度每摄氏度 $ \left(^{\circ}\right)/\mathrm{^{\circ}C} $ 。

 $ t_{1} $ ——热双金属片的初始测量温度，单位为每摄氏度(℃)；

 $ t_{2} $ ——热双金属片的终了测量温度，单位为每摄氏度(℃)；

 $ f_{1} $  ——对应测量温度  $ t_{1} $  时的角度，单位为弧度(rad)或度(°)；

 $ f_{2} $  ——对应测量温度  $ t_{2} $  时的角度，单位为弧度(rad)或度( $ ^{\circ} $ )。

#### 3.3.17 

## 机械转矩率 mechanical torque rate

转矩对偏转角度的比率。用来衡量螺旋形元件的刚性。

#### 3.3.18 

## 横向弯曲 cross curvature

热双金属片在整个宽度范围内对平直面的偏离，用弦高衡量。

### 3.4 电阻合金 resistance alloy

#### 3.4.1 

## 电阻合金 resistance alloy

以电阻特性为主要技术特征的合金，主要包括：精密电阻合金、应变电阻合金、热敏电阻合金和电热合金等。

##### 3.4.1.1 

## 精密电阻合金 precision electrical resistance alloy

在工作温度、环境状态、时间发生变化的条件下，仍能保持其电阻值不变或变化很小，且对铜热电势绝对值较小的电阻合金。

##### 3.4.1.2 

## 应变电阻合金 strain electrical resistance alloy

电阻应变灵敏系数大，电阻温度系数绝对值小的电阻合金。

注：该合金的电阻-应变关系，在较大应变量范围内，线性好和斜率大；在一定应变量范围内（包括负应变），加、卸载

频率加大之后，能长时间保留这一斜率不变；在多次加、卸载时重复性好，在某一应变量下保持一定时间后，电阻值不变；这些特性在不同温度，包括在极限工作温度下，电阻值的变化很小。

##### 3.4.1.3 

## 电热合金 electrical thermal alloy

将电能转换为热能，且能在一定高温下长期工作的电阻合金，一般具有电阻率大、耐热疲劳、抗腐蚀和高温形状稳定性好等特点。

##### 3.4.1.4 

## 热敏电阻合金 thermistor alloy

电阻温度系数大且为定值的电阻合金。

注：该合金电阻-温度关系，线性好和斜率大，多次加热、冷却后，重复性好，能在较宽的温度范围内保持这一线性关系，经在不同温度长时间保温后，这一关系保持不变或变化很小。

#### 3.4.2 

## 电阻率 electrical resistivity

ρ

单位长度、单位横截面积物体的电阻。

电阻率  $ \rho $  的计算表达式为：

 $$ \rho{=}R\cdot A/L $$ 

式中：

ρ——电阻率，单位为欧姆平方毫米每米( $ \Omega \cdot mm^{2}/m $ )；

R——物体电阻，单位为欧姆( $ \Omega $ )；

A——横截面积，单位为平方毫米 $ (mm^{2}) $ ；

L——长度，单位为米(m)。

#### 3.4.3 

## 电导率 electrical conductivity

γ

对物质传导电流能力的一种量度。为电阻率的倒数值。

电导率的表达式为：

 $$ \gamma=1/\rho $$ 

式中：

γ——电导率，单位为米每欧姆平方毫米 $ (\mathrm{m}/\Omega\cdot\mathrm{mm}^{2}) $ ；

 $ \rho $ ——电阻率，单位为欧姆米 $ (\Omega \cdot \mathrm{m}) $ 。

#### 3.4.4 

## 每米电阻 electrical resistance meter

每米长度的电阻合金的电阻值。

#### 3.4.5 

## 瞬时电阻温度系数 instant temperature coefficient of resistance

 $$ a_{t} $$ 

在某一温度下的物体，当温度变化趋于零时的平均电阻温度系数为该温度的瞬时电阻温度系数。瞬时电阻温度系数 $ a_{t} $ 的表达式为：

 $$ a_{t}=\lim_{t\to t_{1}}\left\{(R-R_{1})/R_{0}(t-t_{1})\right\} $$ 

式中：

 $ a_{t} $  ——瞬时电阻温度系数，单位为每摄氏度 $ \left({}^{\circ}\mathrm{C}^{-1}\right) $ ;

R——t 温度下的电阻值，单位为欧姆( $ \Omega $ )；

 $ R_{1} $ —— $ t_{1} $  温度下的电阻值，单位为欧姆( $ \Omega $ )；

 $ R_{0} $ ——基准温度  $ 20^{\circ}C $  下的电阻值，单位为欧姆（Ω）。

#### 3.4.6 

## 平均电阻温度系数 mean temperature coefficient of resistance

 $$ \alpha $$ 

在确定的两个温度 $ (t_{1},t_{2}) $ 下，电阻与温度变化1℃相应的单位基准温度电阻的变化。

平均电阻温度系数 $ \bar{\alpha} $ 的计算公式为：

 $$ \overline{\alpha}=(R_{2}-R_{1})/R_{0}(t_{2}-t_{1}) $$ 

式中：

 $ \overline{\alpha} $ —平均电阻温度系数，单位为每摄氏度 $ \left(℃^{-1}\right) $ ;

 $ R_{1} $ —— $ t_{1} $  温度下的电阻值，单位为欧姆( $ \Omega $ )；

 $ R_{2} $ —— $ t_{2} $  温度下的电阻值，单位为欧姆( $ \Omega $ )；

 $ R_{0} $  ——基准温度（一般为  $ 20^{\circ}C $ ）下的电阻值，单位为欧姆（Ω）。

#### 3.4.7 

## 电阻温度常数  $ \alpha_{t0} $  和  $ \beta $  temperature constant of resistance  $ \alpha_{t0} $  and  $ \beta $ 

金属或合金的电阻与温度关系接近抛物线的情况，温度 t 时的电阻  $ R_{t} $  用下面的二次方程式表示：

 $$ R_{t}=R_{t0}\left[1+\alpha_{t0}\left(t-t_{0}\right)+\beta(t-t_{0})^{2}\right] $$ 

式中：

 $ \alpha_{t0} $  ——基准温度  $ t_{0} $  下一次电阻温度常数，单位为每摄氏度  $ \left(^{\circ}\mathrm{C}^{-1}\right) $  ；

 $ \beta $ ——基准温度  $ t_{0} $  下二次电阻温度常数，单位为每摄氏度平方（ $ ^{\circ} $ C $ ^{-2} $ ）；

 $ R_{t_{1}} $  —— $ t_{1} $  温度下的电阻值，单位为欧姆( $ \Omega $ )；

 $ R_{t0} $  ——基准温度时的电阻值，单位为欧姆( $ \Omega $ )；

 $ R_{3} $ —— $ t_{3} $  温度下的电阻值，单位为欧姆( $ \Omega $ )；

 $ t_{1} $ 、 $ t_{0} $ ——温度，单位为摄氏度（℃）。

#### 3.4.8 

## 电阻温度因数 temperature factor of resistance

 $$ C_{t} $$ 

在确定温度下的电阻值和基准温度下的电阻值之比。

电阻温度因数  $ C_{t} $  的计算公式为：

 $$ C_{t}=R_{t}/R_{0} $$ 

式中：

 $ C_{t} $ ——电阻温度因数，无量纲；

 $ R_{t} $ ——确定温度 t 时的电阻值，单位为欧姆( $ \Omega $ )；

 $ R_{0} $ ——基准温度(一般为20℃)时的电阻值,单位为欧姆( $ \Omega $ )。

#### 3.4.9 

## 电阻均匀性 homogeneity of electrical resistance

一支电阻合金丝（带）任意两段单位长度的电阻差与电阻平均值之比。

#### 3.4.10 

## 平均对铜热电势 mean thermal electromotive force versus copper

 $$ E_{\mathrm{c u}} $$ 

合金与标准铜组成的热电偶两结点温度 $ (t_{1}, t_{2}) $ 确定时，电动势与两结点温度差之比值。

平均对铜热电势  $ E_{cu} $  的计算公式为：

 $$ E_{\mathrm{c u}}=\varepsilon/(t_{2}-t_{1}) $$ 

式中：

 $ E_{cu} $  ——平均对铜热电动势，单位为伏特每摄氏度 $ (V/℃) $ ；

 $ t_{2} $ ——高温结点的温度，单位为摄氏度(℃)；

 $ t_{1} $ ——低温结点的温度，单位为摄氏度(℃)；

ε——电动势，当合金中电流从高温结点流向低温结点时，ε为正，反之为负，单位为伏特(V)。

#### 3.4.11 

## 电阻应变灵敏系数 sensitivity of electrical resistance versus strain

## K

在外力作用下，在弹性变形范围内，合金沿变形方向电阻相对变量与其长度相对变量之比。

电阻应变灵敏系数 K 的计算公式为：

 $$ K=(\Delta R/R)/(\Delta L/L) $$ 

式中：

K——电阻应变灵敏系数，无量纲；

 $ \Delta R $ ——电阻增量，单位为欧姆( $ \Omega $ )；

R——原始电阻，单位为欧姆( $ \Omega $ )；

 $ \Delta L $ ——长度增量，单位为毫米(mm);

L——原始长度，单位为毫米(mm)。

#### 3.4.12 

## 快速寿命 accelerated test lifetime

## 寿命值 lifetime

在规定条件下，标准电热丝试样经过 2 min 周期性通电、断电，承受急热急冷循环，直至烧断的时间。

### 3.5 力学性能 mechanical property

#### 3.5.1 

## 力学性能 mechanical property

表征金属材料在受外力的作用下所造成的弹性变形、塑性变形、断裂以及金属抵抗形变和断裂能力的性能。

#### 3.5.2 

## 弹性极限 elastic limit

 $ \sigma_{e} $ 

去除外力后，不引致残余变形的最大应力。

注1：依变形方式的不同而有拉伸、弯曲、扭转弹性极限。

注2：在实际测量中常以规定非比例伸长应力 $ R_{P0.05} $ 代替 $ \sigma_{e} $ 

#### 3.5.3 

## 规定非比例延伸强度 proof strength non-proportional extension

 $$ R_{\mathbf{p}} $$ 

非比例延伸率等于规定的引伸计标距百分率时的应力。

注：使用的符号应附以下脚注说明所规定的百分率，例如 $ R_{P0.2} $ ，表示规定非比例延伸率为0.2%时的应力。

#### 3.5.4 

## 屈服强度 yield strength

当金属材料呈现屈服现象时，在试验期间发生塑性变形而力不增加时的应力。应区分上屈服强度和下屈服强度。

#### 3.5.5 

## 上屈服强度 upper yield strength

 $$ R_{\mathrm{e H}} $$ 

试样发生屈服而力首次下降前的最高应力值。

#### 3.5.6 

## 下屈服强度 lower yield strength

 $$ R_{\mathrm{e L}} $$ 

在屈服期间，不计初始瞬时效应时的最低应力值。

#### 3.5.7 

## 抗拉强度 tensile strength

 $$ R_{\mathbf{m}} $$ 

与最大力  $ F_{m} $  相对应的应力。

注：通过拉伸试验到断裂过程中的最大试验力和试样原始横截面积之间的比值来计算。

#### 3.5.8 

## 最大力 maximum force

 $$ F_{\mathbf{m}} $$ 

试样在屈服阶段之后所能抵抗的最大力。

#### 3.5.9 

## 塑性 plasticity

在应力作用下，材料断裂前所经受最大的永久变形的能力。

塑性体的应力-应变行为，完全不具有理想弹性体的四个特征。

## 中 文 索 引

## A

## K

艾林瓦合金 3.1.10  
抗拉强度  $ R_{m} $  3.5.7  
艾林瓦效应 3.1.11  
快速寿命(寿命值) 3.4.12  
  
B  
  
L  
  
比弯曲 K 3.3.7  
拉伸波波速  $ C_{D} $  3.1.23  
比弯曲标称值 3.3.11  
理想弹性 3.1.3  
泊松比  $ \mu $  3.1.18  
力学性能 3.5.1  
  
D  
  
漏气率 q 3.2.11  
  
 $ \Delta E $  效应 3.1.12  
  
电导率  $ \gamma $  3.4.3  
每米电阻 3.4.4  
电热合金 3.4.1.3  
敏感系数 M 3.3.10  
电阻合金 3.4.1  
电阻均匀性 3.4.9  
  
电阻率  $ \rho $  3.4.2  
粘弹性 3.1.5  
电阻温度常数  $ \alpha_{r0} $  和  $ \beta $  3.4.7  
内耗 3.1.9  
电阻温度因数  $ C_{t} $  3.4.8  
扭转波波速  $ C_{V} $  3.1.24  
电阻应变灵敏系数 K 3.4.11  
  
对数衰减率  $ \delta $  3.1.31  
  
F  
  
非弹性 3.1.4  
频率温度系数  $ \beta_{f} $  3.1.21  
分贝衰减率  $ \nu $  3.1.35  
平均电阻温度系数  $ \alpha $  3.4.6  
平均对铜热电势  $ \overline{E_{cu}} $  3.4.10  
  
G  
  
刚度 3.1.13  
平均面热膨胀系数  $ \overline{\alpha_{S}} $  3.2.6  
高弹性 3.1.8  
平均体热膨胀系数  $ \overline{\alpha_{V}} $  3.2.5  
规定非比例延伸强度  $ R_{p} $  3.2.4  
平均周热膨胀系数  $ \overline{\alpha_{p}} $  3.2.7  
  
H  
  
恒弹性 3.1.7  
气密性 3.2.12  
横拼双金属 3.3.6  
切变模量 G 3.1.15  
横向弯曲 3.3.18  
屈服强度 3.5.4  
  
J  
  
机械品质因数 Q 3.1.30  
热敏电阻合金 3.4.1.4  
机械转矩率 3.3.17  
热膨胀应力  $ \sigma_{a} $  3.2.10  
精密电阻合金 3.4.1.1  
热偏转率 D 3.3.16

热双金属……3.3.1  
热双金属被动层……3.3.4  
热双金属弹性模量E……3.3.12  
热双金属主动层……3.3.5  
蠕变回复 $ C_{t} $ ……3.1.29

## S

上屈服强度  $ R_{eH} $  …… 3.5.5  
衰减系数(声衰系数) $ \alpha $  …… 3.1.34  
瞬间弹性模量温度系数  $ \beta_{E} $  …… 3.1.20  
瞬间线热膨胀系数  $ a_{t} $  …… 3.2.8  
瞬时电阻温度系数  $ a_{t} $  …… 3.4.5  
瞬时频率温度系数  $ \beta_{f} $  …… 3.1.22  
塑性…… 3.5.9

## T

弹性……3.1.2  
弹性合金……3.1.1  
弹性后效(反弹性后效) $ A_{t} $ ……3.1.28  
弹性极限 $ \sigma_{e} $ ……3.5.2  
弹性模量温度系数 $ \beta_{E} $ ……3.1.19  
弹性滞后 $ H_{t} $ ……3.1.27  
体积模量K……3.1.16

## W

弯曲点 …… 3.2.13  
弯曲系数  $ K' $  …… 3.3.8

温曲率 F 3.3.9

## X 

下屈服强度  $ R_{eL} $  …… 3.5.6  
线热膨胀  $ \Delta L $  …… 3.2.2  
线热膨胀力  $ F_{a} $  …… 3.2.9  
线热膨胀率  $ \Delta L/L $  …… 3.2.3  
线性温度范围 …… 3.3.14

## Y

压缩率  $ \kappa $  …… 3.1.17  
杨氏模量 E …… 3.1.14  
因瓦效应 …… 3.2.14  
应变弛豫（正弹性后效） $ R_{t} $  …… 3.1.26  
应变电阻合金 …… 3.4.1.2  
应力弛豫  $ R_{\sigma} $  …… 3.1.25  
允许使用温度范围 …… 3.3.15  
允许弯曲应力 …… 3.3.13

## Z

正弹性后效 …… 3.1.26  
滞弹性…… 3.1.6  
阻尼能力率 P …… 3.1.32  
阻尼系数  $ \beta $  …… 3.1.33  
组元层…… 3.3.2  
组元层的厚度比…… 3.3.3  
最大力  $ F_{m} $  …… 3.5.8

## 英文索引

## A

accelerated test lifetime ..... 3.4.12  
active component of thermobimetal ..... 3.3.5  
anelasticity ..... 3.1.6  
allowable stress of deflection ..... 3.3.13  
allowable temperature range for service ..... 3.3.15  
attenuation coefficient (sound-attenuation coefficient) ..... 3.1.34  
  
B  
  
bend point  $ T_{\mathrm{C}}(T_{\mathrm{N}}) $  ..... 3.2.13  
bulk modulus K ..... 3.1.16  
  
C  
  
coefficient of damping  $ \beta $  ..... 3.1.33  
coefficient of deflection  $ K' $  ..... 3.3.8  
coefficient of sensitivity M ..... 3.3.10  
component laminations ..... 3.3.2  
compressibility  $ \kappa $  ..... 3.1.17  
constant elastic ..... 3.1.7  
creep recovery  $ C_{t} $  ..... 3.1.29  
cross curvature ..... 3.3.18  
  
D  
  
 $ \Delta E $  effect ..... 3.1.12  
decibel decrement  $ \nu $  ..... 3.1.35  
direct elasticafter-effect ..... 3.1.26  
  
E  
  
elastic after-effect (opposite elastic after-effect)  $ A_{t} $  ..... 3.1.28  
elastic alloy ..... 3.1.1  
elastic hysteresis  $ H_{t} $  ..... 3.1.27  
elasticity ..... 3.1.2  
elastic limit  $ \sigma_{e} $  ..... 3.5.2  
electrical conductivity  $ \gamma $  ..... 3.4.3  
elastic modulus of thermobimetal E ..... 3.3.12  
electrical resistance meter ..... 3.4.4  
electrical resistivity  $ \rho $  ..... 3.4.2

## F

## H

high elastic 3.1.8  
homogeneity of electrical resistance 3.4.9

## I 

 $$ a_{t} $$ 

 $$ \boldsymbol{\beta}_{E} $$ 

 $$ \boldsymbol{\beta}_{f} $$ 

 $$ \mathbf{a}_{t} $$ 

## L

laterally welded thermobimetal ..... 3.3.6  
linear thermal expansion  $ \Delta L $  ..... 3.2.2  
linear thermal expansion ratio  $ \Delta L/L $  ..... 3.2.3  
linear thermal expansive force  $ F_{a} $  ..... 3.2.9  
linearity temperature range ..... 3.3.14  
logarithmic decrement d ..... 3.1.31  
lower yield strength ..... 3.5.6

## M

maximum force 3.5.8  
mean coefficient of areal thermal expansion  $ \overline{\alpha}_{S} $  3.2.6  
mean coefficient of circumferential thermal expansion  $ \overline{\alpha}_{f} $  3.2.7  
mean coefficient of linear thermal expansion  $ \alpha $  3.2.4  
mean coefficient of volumetric thermal expansion  $ \alpha_{V} $  3.2.5  
mean temperature coefficient of resistance  $ \alpha $  3.4.6  
mean thermal electromotive force versus copper  $ E_{cu} $  3.4.10  
mechanical quality factor Q 3.1.30

mechanical torque rate …… 3.3.17  
mechanical property …… 3.5.1

## N

nominal value of specific thermal deflection 3.3.11

## P

passive component of thermobimetal 3.3.4  
permeability rate q 3.2.11  
plasticity 3.5.9  
Poisson's ratio  $ \mu $  3.1.18  
precision electrical resistance alloy 3.4.1.1  
proof strength, non-proportional extension  $ R_{p} $  3.5.3

## R

resistance alloy …… 3.4.1  
rigidity …… 3.1.13

## S

sensitivity of electrical resistance versus strain K …… 3.4.11  
shear modulus G …… 3.1.15  
specific damping capacity P …… 3.1.23  
specific thermal deflection K …… 3.3.7  
strain electrical resistance alloy …… 3.4.1.2  
stress relaxation  $ R_{\sigma} $  …… 3.1.25  
strain relaxation (direct elastic after-effect)  $ R_{t} $  …… 3.1.26

## T

temperature coefficient of elastic modulus  $ \beta_{E} $  ..... 3.1.19  
temperature coefficient of frequency  $ \beta_{f} $  ..... 3.1.21  
temperature constant of resistance  $ \alpha_{to} $  and  $ \beta $  ..... 3.4.7  
temperature factor of resistance  $ C_{t} $  ..... 3.4.8  
tensile strength  $ R_{m} $  ..... 3.5.7  
thermal deflection rate D ..... 3.3.16  
thermal expansive stress  $ \sigma\alpha $  ..... 3.2.10  
thermostat metal ..... 3.3.1  
thermistor alloy ..... 3.4.1.4  
thickness ratio of components ..... 3.3.3

## U

upper yield strength 3.5.5

## V 

velocity of stretch wave  $ C_{D} $  3.1.23  
velocity of torsional wave  $ C_{V} $  3.1.24  
viscoelasticity 3.1.5

## Y

yield strength ..... 3.5.4  
Young's modulus E ..... 3.1.14
