Repository: otw1248/builddlake

File: dlake/gov/stdgb/terminology/termC/29092-2012-gbt-e-300镁及镁合金压铸缺陷术语_output.md


# 中华人民共和国国家标准

GB/T 29092—2012

# 镁及镁合金压铸缺陷术语

# Magnesium and magnesium alloy terms and definitions of die-castings defects

2012-12-31 发布

2013-10-01 实施



## 前言

本标准按照 GB/T 1.1—2009 给出的规则起草。

本标准由全国有色金属标准化技术委员会(SAC/TC 243)和全国铸造标准化技术委员会(SAC/TC 54)归口。

本标准起草单位:国家镁合金材料工程技术研究中心、重庆博奥镁铝金属制造有限公司、力劲集团深圳领威科技有限公司、上海方科汽车部件有限公司、宁波力劲科技有限公司。

本标准主要起草人：潘复生、龙思远、张静、廖正陶、向冬霞、曹建勇、刘相尚、王新良、郭进、蔡恒志、张汉国。



## 镁及镁合金压铸缺陷术语

## 1 范围

本标准规定了镁及镁合金压铸产品中常见缺陷的定义、特征。

本标准适用于镁及镁合金压铸缺陷的分析与判定。

## 2 缺陷定义和特征

### 2.1 

变形 distortion

因外力等原因造成压铸件的形状尺寸发生整体或局部变形，与要求不相符（如图1）。

<div style="text-align: center;"><img src="imgs/img_in_image_box_369_707_817_1027.jpg" alt="Image" width="37%" /></div>


<div style="text-align: center;">图 1 变形</div>


### 2.2 

尺寸超差 dimension beyond the specification

指外形尺寸超过公差允许范围。

2.3

错型 shift

压铸件在压铸成型过程中，由于定模和动模在分型面处相互错开，发生了相对的位移。

### 2.4 

型芯移位 core shift

由于型芯在压铸型腔中的位置与设计要求位置不符合形成的移位。

2.5

多肉 metallic projection

因模具型腔内壁凹陷导致压铸件表面形状不规则的突出部分(如图2)。

<div style="text-align: center;"><img src="imgs/img_in_image_box_367_181_822_491.jpg" alt="Image" width="38%" /></div>


<div style="text-align: center;">图 2 多肉</div>


### 2.6 

## 掉肉 misrun

除去浇注系统及溢流槽时导致的压铸件外形不完整(如图3)。

<div style="text-align: center;"><img src="imgs/img_in_image_box_368_637_821_975.jpg" alt="Image" width="38%" /></div>


<div style="text-align: center;">图 3 掉肉</div>


### 2.7 

## 欠铸 poured short

金属液未完全充填型腔，在压铸件边缘和表面出现的凹痕或局部缺料（如图4）。

<div style="text-align: center;"><img src="imgs/img_in_image_box_368_1123_820_1462.jpg" alt="Image" width="37%" /></div>


<div style="text-align: center;">图 4 欠铸</div>


### 2.8 

## 冷隔 cold shut

在充型金属流相互对接或搭接处，因未完全熔合而在压铸件表面形成的明显的穿透性或不穿透的线性纹路，或出现的细微的缝隙，边缘呈圆角状（如图5）。

<div style="text-align: center;"><img src="imgs/img_in_image_box_365_340_821_684.jpg" alt="Image" width="38%" /></div>


<div style="text-align: center;">图 5 冷隔</div>


### 2.9 

## 花纹 pattern

压铸件表面上呈现的光滑无方向性的条纹，肉眼可见，但用手感觉不出、颜色不同于基体金属的纹路(如图6)。

<div style="text-align: center;"><img src="imgs/img_in_image_box_366_920_821_1264.jpg" alt="Image" width="38%" /></div>


<div style="text-align: center;">图 6 花纹</div>


### 2.10 

流痕 flow line

压铸件表面出现的与金属液流动方向一致、用手感觉得出的局部下陷光滑纹路。

### 2.11 

## 气泡 blister

气体聚集到压铸件表面未排出而导致的表面局部凸出(如图7)。

<div style="text-align: center;"><img src="imgs/img_in_image_box_362_180_827_492.jpg" alt="Image" width="39%" /></div>


<div style="text-align: center;">图 7 气泡</div>


### 2.12 

## 网状毛刺 veining

模具型腔表面龟裂导致压铸件表面形成的网状凸出物(如图8)。

<div style="text-align: center;"><img src="imgs/img_in_image_box_368_638_821_978.jpg" alt="Image" width="38%" /></div>


<div style="text-align: center;">图 8 网状毛刺</div>


### 2.13 

## 毛刺 veining

压铸件去除浇口、渣包后，残留在压铸件上的突出部分（如图9）

<div style="text-align: center;"><img src="imgs/img_in_image_box_362_1124_827_1463.jpg" alt="Image" width="39%" /></div>


<div style="text-align: center;">图 9 毛刺</div>


### 2.14 

飞边 joint flash

压铸件在分型面边缘上突出的金属薄片(如图10)。

<div style="text-align: center;"><img src="imgs/img_in_image_box_368_325_821_667.jpg" alt="Image" width="38%" /></div>


<div style="text-align: center;">图 10 飞边</div>


### 2.15 

顶杆痕迹 mandrel mark

压铸件表面与压铸顶杆接触所留下的凸、凹痕迹(如图11)。

<div style="text-align: center;"><img src="imgs/img_in_image_box_367_896_821_1235.jpg" alt="Image" width="38%" /></div>


<div style="text-align: center;">图 11 顶杆痕迹</div>


### 2.16 

凹陷 depression

由于收缩、压铸模损伤或憋气引起，在压铸件厚大部分的表面上形成的平滑的凹痕。

### 2.17 

粘附物痕迹 adhesive residue mark

压铸模型腔存在金属残留物而导致在压铸件同一部位产生的凹痕(如图 12)。

<div style="text-align: center;"><img src="imgs/img_in_image_box_368_181_820_520.jpg" alt="Image" width="37%" /></div>


<div style="text-align: center;">图 12 粘附物痕迹</div>


### 2.18 

机械拉伤 mechanical scratch

开模时由于模具型芯或拔模斜度不够导致的铸件损伤(如图 13)。

<div style="text-align: center;"><img src="imgs/img_in_image_box_364_651_822_992.jpg" alt="Image" width="38%" /></div>


<div style="text-align: center;">图 13 机械拉伤</div>


### 2.19 

粘模拉伤 tearing scratch

压铸件与铸模型腔壁粘连产生的拉伤痕迹(如图 14)。

<div style="text-align: center;"><img src="imgs/img_in_image_box_368_1120_820_1458.jpg" alt="Image" width="37%" /></div>


<div style="text-align: center;">图 14 粘模拉伤</div>


### 2.20 

## 碰伤 damage

在加工储运过程因碰撞和摩擦产生的凹陷和擦痕(如图 15)。

<div style="text-align: center;"><img src="imgs/img_in_image_box_369_325_821_667.jpg" alt="Image" width="37%" /></div>


<div style="text-align: center;">图 15 碰伤</div>


### 2.21 

## 气孔 gas porosity

金属液充型时，未排出的残余气体在金属凝固后被保留下来，在压铸件内部形成的表面光滑的孔洞（如图 16）。

<div style="text-align: center;"><img src="imgs/img_in_image_box_366_934_822_1252.jpg" alt="Image" width="38%" /></div>


<div style="text-align: center;">图 16 气孔</div>


### 2.22 

## 缩孔 shrinkage cavity

金属液在凝固时，由于体积收缩而液体金属补缩不足，在压铸件最后凝固的部位形成的表面粗糙、形状不规则的暗色孔洞（如图17）。

<div style="text-align: center;"><img src="imgs/img_in_image_box_366_181_822_496.jpg" alt="Image" width="38%" /></div>


<div style="text-align: center;">图 17 缩孔</div>


### 2.23 

疏松 microshrinkage

金属液补缩不足在晶界及枝晶网络间等地方产生的尺寸细小而且分散的微孔(如图18)。

<div style="text-align: center;"><img src="imgs/img_in_image_box_365_632_823_973.jpg" alt="Image" width="38%" /></div>


<div style="text-align: center;">图 18 疏松</div>


### 2.24 

非金属夹杂物 non-metallic inclusion

混入金属液中的熔渣或熔炼过程引起的其他非金属夹杂在压铸过程中进入到压铸件之中(如图19)。

<div style="text-align: center;"><img src="imgs/img_in_image_box_366_1122_823_1461.jpg" alt="Image" width="38%" /></div>


<div style="text-align: center;">图 19 夹杂</div>


### 2.25 

## 热裂纹 hot tearing

压铸件上不规则的曲折隙缝，纹路狭小而长。多发生在压铸件尖角处的内侧厚薄断面交接处及浇冒口与压铸件连接的热节区。裂纹处的断面被严重氧化呈深灰色或黑色，无金属光泽。其显微组织特征为沿晶开裂（如图20）。

<div style="text-align: center;"><img src="imgs/img_in_image_box_368_337_820_679.jpg" alt="Image" width="37%" /></div>


<div style="text-align: center;"><img src="imgs/img_in_image_box_130_652_169_689.jpg" alt="Image" width="3%" /></div>


<div style="text-align: center;">图 20 热裂纹</div>


### 2.26 

## 冷裂纹 cold cracking

外观呈平直折线状的裂纹。裂纹处的断面洁净，具有金属光泽，裂纹处的金属表面没有氧化或轻微氧化。其显微组织特征为穿晶开裂(如图21)。

<div style="text-align: center;"><img src="imgs/img_in_image_box_368_876_820_1217.jpg" alt="Image" width="37%" /></div>


<div style="text-align: center;">图 21 冷裂纹</div>






<div style="text-align: center;"><img src="imgs/img_in_image_box_68_1385_373_1523.jpg" alt="Image" width="25%" /></div>


GB/T 29092-2012

中华人民共和国

国家标准

镁及镁合金压铸缺陷术语

GB/T 29092—2012

中国标准出版社出版发行

北京市朝阳区和平里西街甲2号（100013）

北京市西城区三里河北街16号（100045）

网址: www.gb168.cn

服务热线：010-51780168

010-68522006

2013年6月第一版

书号：155066·1-47082

版权专有 侵权必究

File: dlake/gov/stdgb/terminology/termC/30816-2014-gbt-cd-300工程用生物基复合材料术语_output.md


# 中华人民共和国国家标准

GB/T 30816—2014

# 工程用生物基复合材料术语

# Terminology for bio-based composite materials in engineering

2014-06-24 发布

2015-02-01 实施

## 目次

前言 …… III    
1 范围 …… 1    
2 分类 …… 1    
3 术语和定义 …… 1    
3.1 一般概念 …… 1    
3.2 分类 …… 2    
3.3 基体、增强体和界面 …… 4    
3.4 制备方法 …… 6    
3.5 性能 …… 8    
3.6 检测方法 …… 13    
参考文献 …… 17    
索引 …… 18

## 前言

本标准按照 GB/T 1.1—2009 给出的规则起草。

本标准由全国工程材料标准化工作组(SAC/SWG3)提出并归口。

本标准由全国工程材料标准化工作组归口。

本标准负责起草单位：江苏省产品质量监督检验研究院、南京聚锋新材料有限公司、南京林业大学。

本标准主要起草人：王燕、朱宇宏、李伟华、李大刚、吴正元、余辉、郭静卓。

# 工程用生物基复合材料术语

## 1 范围

本标准规定了工程用生物基复合材料的常用术语和定义。

本标准适用于工程用生物基复合材料及其相关领域的标准化文件和技术文件，其他领域参照使用本标准应研究其适用性。

## 2 分类

本标准术语分为6类：

a）一般概念；

b） 分类；

c) 基体、增强体、界面

d）制备方法；

e）性能（物理、力学、化学、其他）；

f）检测方法。

## 3 术语和定义

### 3.1 一般概念

3.1.1

生物基材料 bio-based materials

以植物、动物、微生物或其代谢物等材料为原料，加工制成的材料。

#### 3.1.2 

生物基复合材料 bio-based composite materials

生物基材料之间或生物基材料与其他材料复合而成的材料。

#### 3.1.3 

工程用生物基复合材料 bio-based composite materials in engineering

应用于建筑、航空航天、交通、化工、能源等领域的生物基复合材料。

#### 3.1.4 

天然高分子材料 natural macromolecule materials

由自然界产生的非人工合成的高分子材料，包括有机天然高分子材料和无机高分子材料。

#### 3.1.5 

仿生材料 biomimetic materials

模拟生物结构或生物功能的材料。

#### 3.1.6 

天然生物材料 natural biomaterials

在自然条件下生成的生物材料。主要包括天然纤维、生物体组织、结构蛋白和生物矿物等材料。

#### 3 \.1\.7

智能生物材料 smart biomaterials; intelligent biomaterials

能感知生理环境及外部刺激，如温度、酸碱度、光、生物活性分子、场效应（力场、磁场、电场）或超声波等，并做出特定适度响应的生物材料。

#### 3.1.8 

## 生物质材料 biomass materials

以木本植物、禾本植物和藤本植物及其加工剩余物和废弃物为原材料，通过物理、化学和生物学等高技术手段，加工制造性能优异、附加值高的新材料。

### 3.2 分类

#### 3.2.1 天然高分子生物基复合材料

##### 3 \.2\.1\.1

天然高分子生物基复合材料 biobased natural polymer composite materials

以天然高分子材料为基体的生物基复合材料。

##### 3.2.1.2 

淀粉基复合材料 starch-based composite materials

以淀粉或其衍生物为基体的生物基复合材料。

##### 3 \.2\.1\.3

## 木塑复合材料 wood plastic composite

由木质纤维与合成树脂等塑料为主要原料通过挤出、注塑和模压等工艺加工复合而成的多相材料。

[JC/T 2222—2014, 定义 2.1.1]

##### 3.2.1.4 

木基复合材料 wood-based composite materials

以木质材料如单板、碎料、纤维为原料和其他材料复合制得的板材。

#### 3.2.2 合成高分子生物基复合材料

##### 3.2.2.1 

合成高分子生物基复合材料 biobased synthetic polymer composite materials

以人工合成高分子材料为基体的生物基复合材料。

##### 3.2.2.2 

聚乳酸复合材料 polylactic acid composite materials

以聚乳酸为基体的生物基复合材料。

##### 3.2.2.3 

聚羟基脂肪酸酯基复合材料 polyhydroxyalkanoates composite materials

以聚羟基脂肪酸为基体的生物基复合材料。

##### 3.2.2.4 

聚丁二酸丁二醇酯基复合材料 poly（butylene succinate）composite materials

以聚丁二酸丁二醇酯为基体的生物基复合材料。

##### 3.2.2.5 

对苯二甲酸 1,3-丙二醇酯基复合材料 poly（propylene-terephthalate）composite materials

以苯二甲酸1,3-丙二醇为基体的生物基复合材料。

#### 3.2.3 可降解生物基复合材料

##### 3 \.2\.3\.1

## 降解 degradation

聚合物主链或侧基发生断裂导致分子质量下降的现象。

##### 3.2.3.2 

生物基可降解材料 bio-based degradable materials

可再生天然生物质资源，经微生物发酵直接合成聚合物或由形成的微生物发酵生成的乳酸等单体化学合成的聚合物。前者如聚羟基烷酸酯类(PHA，包括PHB、PHBV等)，后者如聚乳酸(PLA)等。

##### 3.2.3.3 

可自然降解生物基复合材料 degradable bio-based composite materials

可自然降解的生物基复合材料。

##### 3.2.3.4 

细菌降解生物基复合材料 bacterial degradation composite materials

在细菌作用下发生降解的生物基复合材料。

##### 3.2.3.5 

生物降解生物基复合材料 biodegradation composite materials

在细菌、霉菌等生物有机体作用下，发生降解的生物基复合材料。

##### 3.2.3.6 

化学降解生物基复合材料 chemical degradation composite materials

在化学试剂作用下发生降解的生物基复合材料。

##### 3.2.3.7 

辐照降解生物基复合材料 irradiation degradation composite materials

在高能射线作用下发生降解的生物基复合材料。

##### 3.2.3.8 

氧化降解生物基复合材料 oxidative degradation composite materials

在氧化剂的作用下发生降解的生物基复合材料。

##### 3.2.3.9 

热降解生物基复合材料 thermal degradation composite materials

在热的作用下发生降解的生物基复合材料。

##### 3.2.3.10 

热氧化降解生物基复合材料 thermal oxidative degradation composite materials

在热和氧的作用下发生降解的生物基复合材料。

##### 3.2.3.11 

光降解生物基复合材料 photodegradation composite materials

在光的作用下发生降解的生物基复合材料。

##### 3.2.3.12 

光氧化降解生物基复合材料 photo-oxidative degradation composite materials

在光和氧的作用下发生降解的生物基复合材料。

##### 3.2.3.13 

水解降解生物基复合材料 hydrolysis degradation composite materials

在水溶液的作用下，化学键断裂，发生降解的生物基复合材料。

##### 3.2.3.14 

力化学降解生物基复合材料 mechanochemical degradation composite materials 在机械外力作用下发生降解的生物基复合材料。

#### 3.2.4 生物基增强复合材料

##### 3 \.2\.4\.1

天然纤维增强生物基复合材料 fiber reinforcement composite materials

天然纤维作为增强体的生物基复合材料。

#### 3.2.5 增强生物基复合材料

##### 3.2.5.1 

纤维增强生物基复合材料 fiber-reinforced composite materials

采用纤维增强基体的复合材料。

##### 3.2.5.2 

颗粒增强生物基复合材料 particle-reinforced composite materials

采用增强体颗粒增强基体的复合材料。

##### 3.2.5.3 

织物增强生物基复合材料 fabric-reinforced composite materials

采用织物（机织、针织或编织）增强基体的复合材料。

### 3.3 基体、增强体和界面

#### 3.3.1 基体

##### 3 \.3\.1\.1

## 复合材料基体 composite materials matrix

将增强体或功能体连接在一起形成复合材料整体的组分。起传递外力载荷与保护增强体和功能体的作用。

#### 3.3.2 增强体

##### 3 \.3\.2\.1

生物基材料增强体 bio-based reinforcement composite materials

生物基材料作为增强体的复合材料。

##### 3 \.3\.2\.2

## 天然纤维 natural fiber reinforcement

自然界生长和存在的可用于纺织或用作增强材料的一类纤维。包括植物纤维、动物纤维和矿物纤维等。

##### 3.3.2.3 

植物纤维增强体 plant fiber reinforcement

由植物的籽、茎、皮、叶等获得的天然纤维增强材料。

##### 3 \.3\.2\.4

## 织物增强体 fabric reinforcement

以纤维材料构成的特殊结构的织物形式的增强体。

##### 3 \.3\.2\.5

## 非生物基材料增强体 non-bio-based reinforcement composite materials

除生物基材料以外的其他材料作为增强体的复合材料。

##### 3.3.2.6 

## 人造纤维 fiber reinforcement

用某些天然高分子化合物或其衍生物为原料制成的化学纤维。

##### 3.3.2.7 

## 硼纤维增强体 boron fiber reinforcement

将硼元素通过高温化学气相沉积在钨丝或碳芯表面上从而制得的高性能纤维增强材料。

##### 3.3.2.8 

## 玻璃纤维增强体 glass fiber reinforcement

由主要成分为二氧化硅、氧化铝、氧化钙、氧化硼、氧化镁、氧化钠等构成的玻璃熔体拉制而成的、直径几微米到二十几微米的纤维增强材料。

##### 3.3.2.9 

## 晶须增强体 whisker reinforcement

人工控制条件下以单晶形式生长成的一种短纤维增强材料。不含有通常材料中存在的缺陷，强度接近完整晶体的理论值，其直径为微米、亚微米数量级。

##### 3.3.2.10 

## 颗粒增强体 particle reinforcement

为了改善复合材料性能而引入基体的异质颗粒状材料。分为延性颗粒和刚性颗粒增强体两种。

##### 3.3.2.11 

## 金属丝增强体 metal filament reinforcement

加入基体中以提高复合材料的强度、韧性、抗蠕变性能的材料。主要有高强钢丝、不锈钢丝和难熔金属丝（如钨、钼等）。

##### 3.3.2.12 

## 片状增强体 flake reinforcement

具有片状结构的多晶体增强材料的统称。通常为长与宽尺度相近的薄片。

#### 3.3.3 界面

##### 3 \.3\.3\.1

## 复合材料界面 interface of composite

复合材料中组元材料相互间接触的区域。起到力或功能的传递作用，具有一定尺度。

##### 3.3.3.2 

## 界面能 interfacial energy

界面处原子排列混乱而使系统升高的能量。

##### 3.3.3.3 

## 界面稳定性 interfacial stability

维持凝固界面平面形状的能力。

##### 3.3.3.4 

## 界面聚合 interfacial polymerization

两种单体在两相界面处进行的聚合。

##### 3 \.3\.3\.5

## 界面缩聚 interfacial polycondensation

利用高反应活性的单体在互不相溶的两种液体界面处迅速进行的非均相缩聚。

##### 3.3.3.6 

## 复合材料界面相容性 interfacial compatibility of composite

复合材料中增强体与基体相接触构成界面时，两者之间产生的物理和化学的相容性。如浸润性、反应性和互溶性等。

##### 3 \.3\.3\.7

复合材料界面反应 interfacial reaction of composite

复合材料中增强体与基体相接触表面发生的化学反应。

##### 3 \.3\.3\.8

## 复合材料界面黏接强度 bonding strength of composite interface

复合材料中增强体与基体相接触面间物理作用力和化学作用力的综合度量。

##### 3.3.3.9 

## 复合材料界面改性 modification of composite interface

为提高复合材料整体性能而采取的改善增强体与基体接触面性能的措施的总称。

##### 3.3.3.10 

## 复合材料界面残余应力 residual stress of composite interface

复合材料中增强体和基体热物理性能的差异,固化成型后在两者接触面产生的内应力和热应力之和。

##### 3.3.3.11 

## 复合材料界面热应力 thermo-stress of composite interface

复合材料中增强体和基体热膨胀系数差异，固化成型后在两者接触面产生的应力。

##### 3 \.3\.3\.12

复合材料界面脱黏 interfacial debonding of composite

复合材料中增强体与基体接触面分离的现象。

##### 3 \.3\.3\.13

## 复合材料界面力学 mechanics of composite interface

研究复合材料中增强体与基体界面或界面相的力学行为的一门分支学科。

### 3.4 制备方法

#### 3.4.1 

## 手糊成型 hand lay-up process

在涂好脱模剂的模具上，手工铺放增强材料并涂刷树脂胶液，直到所需要厚度为止，然后进行固化的一种成型方法。也称接触成型。

[GB/T 3961—2009, 定义 3.4.107]

#### 3.4.2 

## 喷射成型 spray-up process

将树脂体系与短纤维（或晶须、颗粒）同时喷射到模具上成型复合材料制件的工艺方法。

#### 3.4.3 

## 模压成型 compression molding

在封闭的模腔内，借助压力，一般尚需加热以成型复合材料制品的方法。

[GB/T 3961—2009, 定义 3.4.79]

#### 3.4.4 

## 缠绕成型 filament winding

在控制张力和预定线型的条件下，以浸有树脂胶液的连续纤维或织物缠到芯模或模具上成型制品的一种方法。又称纤维缠绕成型。

[GB/T 3961—2009, 定义 3.4.7]

#### 3.4.5 

## 拉挤成型 pultrusion process

在牵引设备的作用下，将浸渍树脂胶液的连续纤维或其制品，通过成型模加热使树脂固化，连续生产复合材料型材的成型工艺。

[GB/T 3961—2009, 定义 3.4.70]

#### 3.4.6 

## 真空袋成型 vacuum bag molding

通过抽真空的方式使袋内复合材料坯件受到均匀压力来制备复合材料制件的一种成型方法。

#### 3.4.7 

## 树脂传递模塑成型 resin transfer molding

将纤维或其预成型体预先装入模具内，再注入液态的树脂体系，经固化成型复合材料制品的工艺方法。

[GB/T 3961—2009, 定义 3.4.108]

#### 3.4.8 

## 树脂膜渗透成型 resin film infusion

将基体树脂膜和增强材料预成型体预先装入模具中，通过加热加压、抽真空使树脂膜熔融浸渗增强材料并固化成型的复合材料制造方法。

#### 3.4.9 

## 真空辅助成型 vacuum assisted resin infusion

在真空状态下排除纤维预成型体中的气体，通过树脂的流动、渗透，并在室温下固化成型的工艺方法。

#### 3.4.10 

## 注射成型 injection molding

通过注塑机加热、塑化、加压使液体或熔体物料间歇式充模、冷却成型的方法。

#### 3.4.11 

## 层压成型 laminate molding

在加热、加压条件下用或不用粘结剂将两层或多层相同或不同材料结合为整体的方法。

[GB/T 3961—2009, 定义 3.4.5]

#### 3.4.12 

## 冷压和烧结法 cold press sintering-dissolving process

借鉴聚合物生产工艺中的挤压、吹塑、注射等成型工艺，为了快速生产的需要，可以在一定的条件下将无机非金属和生物基体混合后，压制成型，除去有机黏结剂，然后烧结成制品的方法。

#### 3.4.13 

## 渗透法 osmosis process

在预制的增强材料坯件中使基体材料以固态、液态或气态的形式渗透制成复合材料的方法。

#### 3 \.4\.14

## 溶胶-凝胶法 sol-gel process

采用合适的有机或无机盐配制成溶液，然后加入能使之成核、凝胶化的溶液，控制其凝胶化过程得到具有球形颗粒的凝胶体，经一定温度煅烧分解得到所需物相的方法。

#### 3.4.15 

## 热压法 hot pressing process

在真空或惰性气氛中依靠加热和加压使增强相和基体固结成完全致密的复合材料。

#### 3.4.16 

## 微生物转化 microbial transformation

某一微生物将一种物质(底物)转化成为另一种物质(产物)的过程,这一过程是由此种微生物产生的一种或者几种特殊的胞内或胞外酶作为生物催化剂来进行的一种或者几种化学反应。

#### 3.4.17 

## 微生物发酵 fermentation

在适宜的条件下，利用微生物，将原料经过特定的代谢途径转化为人类所需要的产物的过程。

#### 3.4.18 

## 预浸料 prepreg

用于制造复合材料的浸渍树脂基体的纤维或其织物经烘干或预聚的一种中间材料。

[GB/T 3961—2009, 定义 3.4.132]

### 3.5 性能

#### 3.5.1 物理

##### 3.5.1.1 

## 吸水性 water absorbability

材料吸收水分的性能。

##### 3.5.1.2 

## 吸水率 water absorption

在给定温度和压力下，绝干材料饱水后增加的质量与绝干材料质量或体积的百分比。分别以质量吸水率或体积吸水率表示。用于表征材料自然吸水饱和的能力。

##### 3.5.1.3 

## 密度 density

单位体积的质量。

##### 3.5.1.4 

## 相对密度 relative density

一定体积物质的质量与同温度情况下等体积的参比物质质量之比。

##### 3 \.5\.1\.5

## 溶解性 solubility

物质(溶质)在溶剂中的溶解能力。

##### 3.5.1.6 

## 黏度 viscosity

液体受内部阻力作用表现出黏滞性的一种度量。在稳态液体中黏度为剪切应力与剪切速率梯度之比值。

##### 3 \.5\.1\.7

## 透气性 breathability

气体对薄膜、涂层、织物等高分子材料的渗透性。

##### 3 \.5\.1\.8

## 透湿性 moisture

液体及其蒸气对聚合物材料的透过性。

##### 3.5.1.9 

## 分子质量分布 relative molecular mass distribution

又称“相对分子质量分布”。聚合物中各分子质量与具有该分子质量的分子所占相对量的函数关系。

##### 3 \.5\.1\.10

## 熔点 melting point

物质受热由固态变为液态的转变温度。

##### 3 \.5\.1\.11

## 膨胀系数 expansion coefficient

用来表征物体体积和各维长度随温度的增加而变化程度大小的物理量。

##### 3.5.1.12 

## 导热系数 coefficient of thermal conductivity

单位时间内单位面积上通过的热量与温度梯度的比例系数。

##### 3 \.5\.1\.13

## 熔体流动速率 melt flow ratio; MFR

又称熔体流动指数(MFI)和熔融指数(MI)，该项测定可用于判定试样处于熔融状态时的流动性。

##### 3.5.1.14 

## 隔声性能 sound insulation

隔声材料所具有的降噪作用。

##### 3 \.5\.1\.15

## 折射率 refraction index

光在真空中的相速度与光在介质中的相速度之比值。

##### 3 \.5\.1\.16

## 透光率 light transmittance

通过透明或半透明体的光通量与其入射光通量的百分率。

##### 3.5.1.17 

## 电阻 electric resistance

不含电源的材料两端的电压与通过其电流强度之比。

##### 3 \.5\.1\.18

## 介电性能 dielectric performance

在电场作用下，表现出对静电能的储蓄和损耗的性质。

##### 3.5.1.19 

## 介电强度 dielectric strength

材料抵抗电击穿能力的量度。

##### 3.5.1.20 

## 介电常数 dielectric constants

表征介质材料的介电性质或极化性质的宏观物理量。

##### 3.5.1.21 

## 绝缘电阻 insulation resistance

加直流电压于电介质，经过一定时间极化过程结束后，流过电介质的泄漏电流对应的电阻称绝缘电阻

##### 3 \.5\.1\.22

## 耐电弧性 arc resistance

材料抵抗由高压电弧作用引起变质的能力。

##### 3 \.5\.1\.23

## 摩擦系数 friction coefficient

摩擦力与摩擦面上的正压力(法向压力)的比例系数,分为静摩擦系数与动摩擦系数。

##### 3 \.5\.1\.24

## 复合材料吸湿平衡 moisture equilibrium of composite

在给定环境条件下，复合材料所含水分质量基本上保持不变的状态。

##### 3 \.5\.1\.25

## 复合材料平衡吸湿率 moisture equilibrium content of composite

在给定周围环境条件下，复合材料所能达到的最高所含水分增加的质量分数。

##### 3.5.1.26 

## 复合材料吸湿率 moisture content of composite

在大气或使用环境下，复合材料所含水分增加的质量分数。

##### 3 \.5\.1\.27

## 复合材料湿膨胀系数 moisture expansion coefficient of composite

聚合物基复合材料吸入水分增加 1% 质量所引起的长度相对改变量。

#### 3.5.2 力学

<div style="text-align: center;"><img src="imgs/img_in_image_box_334_891_375_928.jpg" alt="Image" width="3%" /></div>


##### 3.5.2.1 

## 屈服点 yield point

应力-应变曲线上应力不随应变增加而增加初始点。

##### 3 \.5\.2\.2

## 屈服效应 yield effect

材料开始发生宏观塑性变形时，出现应力明显降低的现象。

##### 3.5.2.3 

## 屈服强度 yield strength

材料开始发生宏观塑性变形时所需的应力。对存在明显屈服效应的材料为其下屈服极限，记为 $ R_{el} $ ；对不存在明显屈服效应的材料，一般规定塑性变形量达到0.2%时的应力为条件屈服强度，记为 $ R_{P0.2} $ 。

##### 3.5.2.4 

## 挠度 deflection

弯曲试验过程中，试样跨度中心的顶面或底面偏离原始位置的距离。

##### 3.5.2.5 

## 压缩变形 compressive deformation

试样在压缩负荷作用下高度的变形量。

##### 3 \.5\.2\.6

## 压缩应变 compressive strain

试样的压缩变性除以试样的原始高度。

##### 3.5.2.7 

## 压缩模量 compressive molding

在应力-应变曲线的线性范围内压缩应力与压缩应变的比值。

##### 3.5.2.8 

## 无缺口试样冲击强度 unnotched impact strength

无缺口试样在冲击负荷作用下，试样破坏时吸收的冲击能量与试样原始横截面积之比。

##### 3.5.2.9 

## 缺口试样冲击强度 notched impact strength

缺口试样在冲击负荷作用下，试样破坏时吸收的冲击能量与试样原始横截面积之比。

##### 3.5.2.10 

## 相对冲击强度 relative impact strength

缺口试样的冲击强度与无缺口试样的冲击强度之比或同类型试样 A 型缺口冲击强度与 B 型缺口冲击强度之比。

##### 3.5.2.11 

## 剪切应力 shear stress

试验过程中任一时刻试样单位面积上所承受的剪切负荷。

##### 3 \.5\.2\.12

## 屈服剪切强度 yield shear strength

在剪切负荷-变形曲线上，负荷不随变形增加的第一个点的剪切应力。

##### 3 \.5\.2\.13

## 剪切弹性模量 shear elastic modulus

材料在比例极限内剪应力与剪应变之比。

##### 3.5.2.14 

## 应力松弛 stress relaxation

在恒定形变下，物体的应力随时间而逐渐衰减的现象称为应力松弛。

##### 3.5.2.15 

## 硬度 hardness

表示材料抵抗其他较硬物体的压入能力，是材料软硬程度的有条件性的定量反映。

##### 3.5.2.16 

## 疲劳 fatigue

材料在交变的周期性应力或频繁的重复应力作用下，导致材料的力学性能减弱或破坏的过程称为疲劳。

##### 3 \.5\.2\.17

## 断裂强度 fracture strength

材料发生断裂时所承受的应力。

##### 3.5.2.18 

## 比强度 specific strength

材料在断裂点的强度(通过拉伸强度)与其密度之比。

[GB/T 3961—2009, 定义 3.5.2]

##### 3 \.5\.2\.19

## 冲击韧度 impact toughness

冲击试样缺口底部单位横截面积上的冲击吸收功。

##### 3.5.2.20 

## 残余应力 residual stress

当产生应力的各种因素不复存在时，由于形变、相变、温度或体积变化不均匀存留在构件内部而自身保持平衡的应力。

##### 3.5.2.21 

## 蠕变极限 creep limit

在规定温度下，引起试样在一定时间内蠕变总伸长率或恒定蠕变速率不超过规定值的最大应力。

##### 3.5.2.22 

## 蠕变强度 creep strength

材料在一定温度达到一定恒定应变速率时所需要的应力。

##### 3 \.5\.2\.23

## 持久强度 stress-rupture

在规定温度下，试样达到规定时间而不断裂的最大应力。

##### 3.5.2.24 

## 耐磨性 wearing-resistance property

用体积磨损或质量磨损表征的材料抵抗磨损的性能指标。

##### 3 \.5\.2\.25

极限伸长率或断裂伸长率 ultimate elongation percent

材料断裂时增加的长度  $ l-l_{0} $  占原始长度  $ l_{0} $  的百分数。

#### 3.5.3 化学

##### 3.5.3.1 

## 耐溶剂性能 solvent resistance

高分子材料抵抗溶剂引起的溶胀、溶解、龟裂或形变的能力。

##### 3.5.3.2 

## 耐腐蚀性 corrosion resistance

材料抵抗周围介质破坏的能力，例如耐酸性、耐碱性、耐化学性、耐溶剂性、抗污染性等。

##### 3.5.3.3 

## 耐化学性 chemical resistance

材料对酸、碱、盐、溶剂和其他化学物质作用的抵抗能力。

#### 3.5.4 其他

##### 3.5.4.1 

## 生物基材料含量 bio-based materials content

生物基复合材料中生物基材料的质量分数或体积分数。

##### 3.5.4.2 

## 纤维含量 fiber content

复合材料中纤维体积或质量所占总体积或总质量百分比。

[GB/T 3961—2009, 定义 3.4.122]

##### 3 \.5\.4\.3

## 复合材料耐介质性 composite resistance against fluid

复合材料在一定使用环境下的耐介质特性。

##### 3 \.5\.4\.4

## 复合材料损伤阻抗 damage resistance of composite

复合材料在与损伤事件相关的力、能量或其他参数作用下所产生损伤尺寸、类型、严重程度的表征。

##### 3.5.4.5 

## 复合材料黏弹性力学 viscoelastic mechanics of composite

复合材料中聚合物基体受剪时出现模量与时间相关关系，为此进行的力学行为分析的学科。通常采用基体模量与时间呈线性关系而增强体模量与时间无关的假设计算复合材料有效模量。

##### 3.5.4.6 

## 生物降解率 rate of biodegradation

生物降解性材料在微生物作用下，所含元素碳转变成气态碳 $ \left(\mathrm{CO}_{2}\right) $ 的百分比。

### 3.6 检测方法

#### 3.6.1 

## 碳同位素分析法 carbon isotope analysis

碳同位素分析法是用来测定生物基复合材料中是否含有生物基材料以及生物基材料的含量。采用相对合适的参考材料，分别确定 $ ^{14}C/^{12}C $  和 $ ^{13}C/^{12}C $  同位素比值。 $ ^{14}C $  含量为0%，表示材料中缺少 $ ^{14}C $ ，即表明该材料中不含有生物基材料，相反是由化石材料（例如，石油为基础的）构成的。

#### 3.6.2 

## DNA 检测法 deoxyribonucleic acid

通过测量生物基复合材料中某种物质的 DNA 片段，来确定生物基材料的来源，是否来源于植物、动物、微生物或是非生物基材料的方法。

#### 3.6.3 

## 扫描电子显微术 scanning electron microscopy

电子束以光栅状扫描方式照射试样表面，分析入射电子和试样表面物质相互作用产生的各种信息来研究试样表面微区形貌、成分和晶体学性质的一种电子显微术。

#### 3.6.4 

## 透射电子显微术 transmission electron microscopy

利用穿透薄膜试样的电子束进行成像或微区分析的一种电子显微术。能获得高度局域化的信息，是分析晶体结构、晶体不完整性、微区成分的综合技术。

#### 3.6.5 

## 原子力显微术 atomic force microscopy

利用一个固定在微悬臂上的针尖对样品表面进行扫描，通过测量针尖与样品表面间垂直方向微弱的原子作用力的变化获得样品表面微区的三维结构、化学组分和物理性能的分析技术。

#### 3.6.6 

## 扫描热显微术 scanning thermal microscopy

采用特殊的热探针，在样品表面扫描成像，测试复合材料界面热传导性能的分析技术。探针和样品之间相互作用的基本原理是基于探针与样品表面的热传导。

#### 3.6.7 

## X 射线衍射法 X-ray diffractometry

根据 X-射线穿过物质的晶格时所产生的衍射特征，鉴定物质成分与结构的方法。

#### 3.6.8 

## 红外吸收光谱法 infrared absorption spectroscopy

研究红外辐射与试样分子振动和转动能级相互作用。利用红外吸收谱带的波长位置和吸收强度来测定样品组成、分析结构等的分析方法。

#### 3.6.9 

## X 射线光电子能谱法 X-ray photoelectron spectroscopy; XPS

以单色 X 射线为光源，测量并研究光电离过程发射出的光电子能量及相关特征的方法。能够给出原子内壳层及价带中各占据轨道电子结合能和电离能的精确数值。

#### 3.6.10 

## 电子自旋共振谱 electron spin resonance；ESR

研究物质中不成对电子的波谱学方法。可用于分析生物分子的结构和动态信息。

#### 3.6.11 

## 核磁共振 nuclear magnetic resonance ; NMR

原子核在恒定磁场下对高频电磁场能量的共振吸收随其频率的变化现象。可提供有关物质结构的重要信息。

#### 3.6.12 

## 液体闪烁计数器分析法 liquid scintillation counter

用来测量已转化为苯的生物基样品的碳含量，从而确定生物基复合材料中碳源是否来自于化石资源的方法。

#### 3.6.13 

## 拉伸试验 tensile test

测定材料在单向静拉伸力作用下强度与塑性指标的力学性能试验。

#### 3.6.14 

## 压缩试验 compressive test

用静压缩力对试样轴向压缩，在试样不发生屈曲下测量力和相应的变形（缩短），测定其力学性能的试验。

#### 3.6.15 

## 弯曲试验 bending test

对试样施加静弯矩或弯曲力，测量弯矩或弯曲力和相应的挠度，一般弯曲至断裂，测定其力学性能的试验。

#### 3.6.16 

## 压痕硬度试验 indentation hardness test

在规定的静态试验力下将压头压入材料表面，用压痕深度或压痕表面面积评定硬度的试验。

#### 3.6.17 

## 蠕变试验 creep test

在规定温度及恒定试验力作用下，测量试样蠕变变形量随时间变化的高温力学检验方法。

#### 3.6.18 

## 持久强度试验 stress-rupture test

测定在高温长时间载荷作用下材料断裂抗力(即持久强度)的一种高温力学性能试验。

#### 3.6.19 

## 耐候试验 weather resistance test

将实验样品按规定要求置于耐候试验室(箱)内，用以评定试验样品承受外界气候条件变化能力的试验。

#### 3.6.20 

## 高温试验 high temperature test

将试验样品按规定温度和时间置于高温试验室(箱)内，用以评定试验样品承受高温气候环境能力的试验。

#### 3.6.21 

## 低温试验 low temperature test

将试验样品按规定温度和时间置于低温试验室(箱)内，用以评定试验样品承受低温气候环境能力的试验。

#### 3.6.22 

## 温湿度交变试验 temperature and humidity alternating change test

将试验样品按规定温湿度和时间，置于温湿度试验室(箱)内，用以评定试验样品承受温湿度交变气候环境能力的试验。

#### 3.6.23 

## 复合材料准静态压痕力试验 concentrated quasi-static indentation force test of composite

用准各向同性  $ \pi/4 $  均匀厚度层合板测定连续纤维增强复合材料对缓慢施加的集中压痕力按临界接触力定量的损伤阻抗的试验方法。

#### 3.6.24 

## 差示扫描量热法 differential scanning calorimetry

在程序控制温度的条件下，测量样品与参与物的热流差(功率差)随温度的变化，反映加热过程中物质发生的与吸、放热有关的各种变化的方法。

#### 3.6.25 

## 复合材料超声 C-扫描检验 ultrasonic C-scan inspection of composite

利用超声波(工作频率一般在  $ 1 \, MHz \sim 10 \, MHz $ ) 纵波斜入射显示被检复合材料的纵剖面图形的快速扫查制品缺陷的无损检测方法。

#### 3.6.26 

## 盐雾试验 salt spray test

将试验样品置于具有特定温、湿度并充以雾状氯化钠溶液的实验室(箱)内，用以评定试验样品承受腐蚀性能的环境试验。

#### 3.6.27 

## 透水性试验 water spray test

在规定温度和时间下，使试验样品内外侧保持一定的水压差，用以评定试验样品透水能力的试验。

3.6.28

## 锥形量热分析 cone calorimeter analysis

材料在特定的热辐射条件下，试样燃烧热释放速率的测定。

#### 3.6.29 

## 热重分析 thermogravimetric analysis

在程序控制温度下测量待测样品的质量与温度变化关系的一种热分析技术，用来研究材料的热稳定性和组分。

#### 3.6.30 

## 气相色谱法 gas chromatography

用气体作为移动相的色谱法。根据所用固定相的不同可分为两类：固定相是固体的，称为气固色谱法；固定相是液体的则称为气液色谱法。

#### 3.6.31 

化学分析法 chemical analysis

依赖于特定的化学反应及其计量关系来对物质进行分析的方法。

#### 3.6.32 

## 分光光度计法 spectrophotometer

通过测定被测物质在特定波长处或一定波长范围内光的吸收度，对该物质进行定性和定量分析的方法。

## 参考文献

[1] GB/T 2035 塑料术语及其定义(GB/T 2035—2008, ISO 472:1999, IDT)

[2] GB/T 3961 纤维增强塑料术语

[3] GB/T 18374—2008 增强材料术语及定义

[4] JC/T 2222—2014 木塑复合材料术语

 $$ ^{[5]} $$  材料科学技术名词审定委员会. 材料科学技术名词. 北京: 科学出版社, 2010.

[6] 翁云宣. 生物分解塑料与生物基塑料. 北京: 化学工业出版社, 2010.

[7] 李坚. 生物质复合材料学. 北京: 科学出版社, 2008.

[8] 张俐娜，陈国强，蔡杰，周金平.基于生物质的环境友好材料.北京：化学工业出版社，2011.

[9] 欧阳平凯，姜岷，李振江，郭凯. 生物基高分子材料. 北京：化学工业出版社，2012.

[10] 邸明伟, 高振华. 生物质材料现代分析技术. 北京: 化学工业出版社, 2010.

[11] ASTM D3878—07 Standard terminology for composite materials

[12] BS PD CEN/TR 15932—2010 Plastics—Recommendation for terminology and characterisation of biopolymers and bioplastics 塑料 生物聚合体及生物塑料的术语及表征化建议

[13] Richard Pwool, Xiuzhi Susan Sun. Bio-based polymers and composites. Elsevier academic press.

## 索 引

DNA 检测法 …… 3.6.2  
X 射线光电子能谱法 …… 3.6.9  
X 射线衍射法 …… 3.6.7  
B …… 3.5.1.25  
比强度 …… 3.5.2.18  
玻璃纤维增强体 …… 3.3.2.8  
C …… 3.5.1.26  
残余应力 …… 3.5.2.20  
层压成型 …… 3.4.11  
差示扫描量热法 …… 3.6.24  
缠绕成型 …… 3.4.4  
持久强度 …… 3.5.2.23  
持久强度试验 …… 3.6.18  
冲击韧度 …… 3.5.2.19  
D …… 3.5.1.12  
导热系数 …… 3.5.1.12  
低温试验 …… 3.6.21  
电子自旋共振谱 …… 3.6.10  
电阻 …… 3.5.1.17  
淀粉基复合材料 …… 3.2.1.2  
断裂强度 …… 3.5.2.17  
对苯二甲酸 1,3-丙二醇酯基复合材料 …… 3.2.2.5  
F …… 3.5.2.25  
仿生材料 …… 3.1.5  
非生物基材料增强体 …… 3.3.2.5  
分光光度计法 …… 3.6.32  
分子质量分布 …… 3.5.1.9  
辐照降解生物基复合材料 …… 3.2.3.7  
复合材料超声 C-扫描检验 …… 3.6.25  
复合材料基体 …… 3.3.1.1  
复合材料界面 …… 3.3.3.1  
复合材料界面残余应力 …… 3.3.3.10  
复合材料界面反应 …… 3.3.3.7  
复合材料界面改性 …… 3.3.3.9  
复合材料界面力学 …… 3.3.3.13  
复合材料界面黏接强度 …… 3.3.3.8  
复合材料界面热应力 …… 3.3.3.11  
复合材料界面脱黏 …… 3.3.3.12  
复合材料界面相容性 …… 3.3.3.6  
复合材料耐介质性 …… 3.5.4.3  
复合材料黏弹性力学 …… 3.5.4.5  
复合材料平衡吸湿率 …… 3.5.1.25  
复合材料湿膨胀系数 …… 3.5.1.27  
复合材料损伤阻抗 …… 3.5.4.4  
复合材料吸湿率 …… 3.5.1.26  
复合材料吸湿平衡 …… 3.5.1.24  
复合材料准静态压痕力试验 …… 3.6.23  
G …… 3.6.20  
高温试验 …… 3.5.1.14  
隔声性能 …… 3.1.3  
工程用生物基复合材料 …… 3.2.3.11  
光降解生物基复合材料 …… 3.2.3.12  
H …… 3.2.2.1  
合成高分子生物基复合材料 …… 3.2.3.1  
核磁共振 …… 3.6.11  
红外吸收光谱法 …… 3.6.8  
化学分析法 …… 3.6.31  
化学降解生物基复合材料 …… 3.2.3.6  
J …… 3.5.2.25  
极限伸长率或断裂伸长率 …… 3.5.2.13  
剪切弹性模量 …… 3.5.2.11  
降解 …… 3.2.3.1  
介电常数 …… 3.5.1.20  
介电强度 …… 3.5.1.19  
介电性能 …… 3.5.1.18  
界面聚合 …… 3.3.3.4  
界面能 …… 3.3.3.2  
界面缩聚 …… 3.3.3.5  
界面稳定性 …… 3.3.3.3  
金属丝增强体 …… 3.3.2.11  
晶须增强体 …… 3.3.2.9  
聚丁二酸丁二醇酯基复合材料 …… 3.2.2.4  
聚羟基脂肪酸酯基复合材料 …… 3.2.2.3  
聚乳酸复合材料 …… 3.2.2.2

绝缘电阻 …… 3.5.1.21  
K …… 3.2.5.2  
颗粒增强生物基复合材料 …… 3.2.5.2  
颗粒增强体 …… 3.3.2.10  
可自然降解生物基复合材料 …… 3.2.3.3  
L …… 3.2.2.21  
拉挤成型 …… 3.4.5  
拉伸试验 …… 3.6.13  
冷压和烧结法 …… 3.4.12  
力化学降解生物基复合材料 …… 3.2.3.14  
M …… 3.5.1.3  
密度 …… 3.4.3  
模压成型 …… 3.5.1.23  
摩擦系数 …… 3.2.1.4  
木基复合材料 …… 3.2.1.3  
木塑复合材料 …… 3.2.1.3  
N …… 3.5.1.22  
耐电弧性 …… 3.5.3.2  
耐腐蚀性 …… 3.6.19  
耐候试验 …… 3.5.3.3  
耐化学性 …… 3.5.2.24  
耐磨性 …… 3.5.3.1  
耐溶剂性能 …… 3.5.2.4  
挠度 …… 3.5.1.6  
P …… 3.4.2  
喷射成型 …… 3.5.2.7  
膨胀系数 …… 3.5.1.11  
疲劳 …… 3.5.2.16  
片状增强体 …… 3.3.2.12  
Q …… 3.6.3  
气相色谱法 …… 3.5.2.1  
屈服强度 …… 3.5.2.3  
屈服效应 …… 3.5.2.2  
缺口试样冲击强度 …… 3.5.2.9  
热降解生物基复合材料 …… 3.2.3.9  
热压法 …… 3.4.15  
热氧化降解生物基复合材料 …… 3.2.3.10  
热重分析 …… 3.6.29  
人造纤维 …… 3.3.2.6  
溶胶-凝胶法 …… 3.4.14  
溶解性 …… 3.5.1.5  
熔点 …… 3.5.1.10  
熔体流动速率 …… 3.5.1.13  
蠕变极限 …… 3.5.2.21  
蠕变强度 …… 3.5.2.22  
蠕变试验 …… 3.6.17  
S …… 3.6.3  
扫描电子显微术 …… 3.6.6  
扫描热显微术 …… 3.6.6  
渗透法 …… 3.4.13  
生物基材料 …… 3.1.1  
生物基材料含量 …… 3.5.4.1  
生物基材料增强体 …… 3.3.2.1  
生物基复合材料 …… 3.1.2  
生物基可降解材料 …… 3.2.3.2  
生物降解率 …… 3.5.4.6  
生物降解生物基复合材料 …… 3.2.3.5  
生物质材料 …… 3.1.8  
手糊成型 …… 3.4.1  
树脂传递模塑成型 …… 3.4.7  
树脂膜渗透成型 …… 3.4.8  
水解降解生物基复合材料 …… 3.2.3.13  
T …… 3.6.1  
碳同位素分析法 …… 3.5.1.16  
天然气分子材料 …… 3.5.1.7  
天然高分子生物基复合材料 …… 3.6.4  
天然生物材料 …… 3.5.1.8  
天然纤维 …… 3.6.27  
透光率 …… 3.5.1.16  
透气性 …… 3.5.1.7  
透射电子显微术 …… 3.6.4  
透湿性 …… 3.5.1.8  
透水性试验 …… 3.6.27  
W …… 3.6.15  
弯曲试验 …… 3.6.15  
微生物发酵 …… 3.4.17  
微生物转化 …… 3.4.16  
温湿度交变试验 …… 3.6.22  
无缺口试样冲击强度 …… 3.5.2.8

X 液体闪烁计数器分析法 …… 3.6.12  
吸水率 …… 3.5.1.2  
吸水性 …… 3.5.1.1  
细菌降解生物基复合材料 …… 3.2.3.4  
纤维素含量 …… 3.5.4.2  
纤维增强生物基复合材料 …… 3.2.5.1  
相对冲击强度 …… 3.5.2.10  
相对密度 …… 3.5.1.4  
相对密度 …… 3.5.2.10  
相对密度 …… 3.5.1.4  
相对密度 …… 3.5.2.10  
相对密度 …… 3.5.1.4  
相对密度 …… 3.5.2.10  
相对密度 …… 3.5.1.4  
相对密度 …… 3.5.2.10  
相对密度 …… 3.5.1.4  
相对密度 …… 3.5.2.10  
相对密度 …… 3.5.1.4  
相对密度 …… 3.5.2.10  
相对密度 …… 3.5.1.4  
相对密度 …… 3.5.2.10  
相对密度 …… 3.5.1.4  
相对密度 …… 3.5.2.10  
相对密度 …… 3.5.1.4  
相对密度 …… 3.5.2.10  
相对密度 …… 3.5.1.4  
相对密度 …… 3.5.2.10  
相对密度 …… 3.5.1.4  
相对密度 …… 3.5.2.10  
相对密度 …… 3.5.1.4  
相对密度 …… 3.5.2.10  
相对密度 …… 3.5.1.4  
相对密度 …… 3.5.2.10  
相对密度 …… 3.5.1.4  
相对密度 …… 3.5.2.10  
相对密度 …… 3.5.1.4  
相对密度 …… 3.5.2.10  
相对密度 …… 3.5.1.4  
相对密度 …… 3.5.2.10  
相对密度 …… 3.5.1.4  
相对密度 …… 3.5.2.10  
相对密度 …… 3.5.1.4  
相对密度 …… 3.5.2.10  
相对密度 …… 3.5.1.4  
相对密度 …… 3.5.2.10  
相对密度 …… 3.5.1.4  
相对密度 …… 3.5.2.10  
相对密度 …… 3.5.1.4  
相对密度 …… 3.5.2.10  
相对密度 …… 3.5.1.4  
相对密度 …… 3.5.2.10  
相对密度 …… 3.5.1.4  
相对密度 …… 3.5.2.10  
相对密度 …… 3.5.1.4  
相对密度 …… 3.5.2.10  
相对密度 …… 3.5.1.4  
相对密度 …… 3.5.2.10  
相对密度 …… 3.5.1.4  
相对密度 …… 3.5.2.10  
相对密度 …… 3.5.1.4  
相对密度 …… 3.5.2.10  
相对密度 …… 3.5.1.4  
相对密度 …… 3.5.2.10  
相对密度 …… 3.5.1.4  
相对密度 …… 3.5.2.10  
相对密度 …… 3.5.1.4  
相对密度 …… 3.5.2.10  
相对密度 …… 3.5.1.4  
相对密度 …… 3.5.2.10  
相对密度 …… 3.5.1.4  
相对密度 …… 3.5.2.10  
相对密度 …… 3.5.1.4  
相对密度 …… 3.5.2.10  
相对密度 …… 3.5.1.4  
相对密度 …… 3.5.2.10  
相对密度 …… 3.5.1.4  
相对密度 …… 3.5.2.10  
相对密度 …… 3.5.1.4  
相对密度 …… 3.5.2.10  
相对密度 …… 3.5.1.4  
相对密度 …… 3.5.2.10  
相对密度 …… 3.5.1.4  
相对密度 …… 3.5.2.10  
相对密度 …… 3.5.1.4  
相对密度 …… 3.5.2.10  
相对密度 …… 3.5.1.4  
相对密度 …… 3.5.2.10  
相对密度 …… 3.5.1.4  
相对密度 …… 3.5.2.10  
相对密度 …… 3.5.1.4  
相对密度 …… 3.5.2.10  
相对密度 …… 3.5.1.4  
相对密度 …… 3.5.2.10  
相对密度 …… 3.5.1.4  
相对密度 …… 3.5.2.10  
相对密度 …… 3.5.1.4  
相对密度 …… 3.5.2.10  
相对密度 …… 3.5.1.4  
相对密度 …… 3.5.2.10  
相对密度 …… 3.5.1.4  
相对密度 …… 3.5.2.10  
相对密度 …… 3.5.1.4  
相对密度 …… 3.5.2.10  
相对密度 …… 3.5.1.4  
相对密度 …… 3.5.2.10  
相对密度 …… 3.5.1.4  
相对密度 …… 3.5.2.10  
相对密度 …… 3.5.1.4  
相对密度 …… 3.5.2.10  
相对密度 …… 3.5.1.4  
相对密度 …… 3.5.2.10  
相对密度 …… 3.5.1.4  
相对密度 …… 3.5.2.10  
相对密度 …… 3.5.1.4  
相对密度 …… 3.5.2.10  
相对密度 …… 3.5.1.4  
相对密度 …… 3.5.2.10  
相对密度 …… 3.5.1.4  
相对密度 …… 3.5.2.10  
相对密度 …… 3.5.1.4  
相对密度 …… 3.5.2.10  
相对密度 …… 3.5.1.4  
相对密度 …… 3.5.2.10  
相对密度 …… 3.5.1.4  
相对密度 …… 3.5.2.10  
相对密度 …… 3.5.1.4  
相对密度 …… 3.5.2.10  
相对密度 …… 3.5.1.4  
相对密度 …… 3.5.2.10  
相对密度 …… 3.5.1.4  
相对密度 …… 3.5.2.10  
相对密度 …… 3.5.1.4  
相对密度 …… 3.5.2.10  
相对密度 …… 3.5.1.4  
相对密度 …… 3.5.2.10  
相对密度 …… 3.5.1.4  
相对密度 …… 3.5.2.10  
相对密度 …… 3.5.1.4  
相对密度 …… 3.5.2.10  
相对密度 …… 3.5.1.4  
相对密度 …… 3.5.2.10  
相对密度 …… 3.5.1.4  
相对密度 …… 3.5.2.10  
相对密度 …… 3.5.1.4  
相对密度 …… 3.5.2.10  
相对密度 …… 3.5.1.4  
相对密度 …… 3.5.2.10  
相对密度 …… 3.5.1.4  
相对密度 …… 3.5.2.10  
相对密度 …… 3.5.1.4  
相对密度 …… 3.5.2.10  
相对密度 …… 3.5.1.4  
相对密度 …… 3.5.2.10  
相对密度 …… 3.5.1.4  
相对密度 …… 3.5.2.10  
相对密度 …… 3.5.1.4  
相对密度 …… 3.5.2.10  
相对密度 …… 3.5.1.4  
相对密度 …… 3.5.2.10  
相对密度 …… 3.5.1.4  
相对密度 …… 3.5.2.10  
相对密度 …… 3.5.1.4  
相对密度 …… 3.5.2.10  
相对密度 …… 3.5.1.4  
相对密度 …… 3.5.2.10  
相对密度 …… 3.5.1.4  
相对密度 …… 3.5.2.10  
相对密度 …… 3.5.1.4  
相对密度 …… 3.5.2.10  
相对密度 …… 3.5.1.4  
相对密度 …… 3.5.2.10  
相对密度 …… 3.5.1.4  
相对密度 …… 3.5.2.10  
相对密度 …… 3.5.1.4  
相对密度 …… 3.5.2.10  
相对密度 …… 3.5.1.4  
相对密度 …… 3.5.2.10  
相对密度 …… 3.5.1.4  
相对密度 …… 3.5.2.10  
相对密度 …… 3.5.1.4  
相对密度 …… 3.5.2.10  
相对密度 …… 3.5.1.4  
相对密度 …… 3.5.2.10  
相对密度 …… 3.5.1.4  
相对密度 …… 3.5.2.10  
相对密度 …… 3.5.1.4  
相对密度 …… 3.5.2.10  
相对密度 …… 3.5.1.4  
相对密度 …… 3.5.2.10  
相对密度 …… 3.5.1.4  
相对密度 …… 3.5.2.10  
相对密度 …… 3.5.1.4  
相对密度 …… 3.5.2.10  
相对密度 …… 3.5.1.4  
相对密度 …… 3.5.2.10  
相对密度 …… 3.5.1.4  
相对密度 …… 3.5.2.10  
相对密度 …… 3.5.1.4  
相对密度 …… 3.5.2.10  
相对密度 …… 3.5.1.4  
相对密度 …… 3.5.2.10  
相对密度 …… 3.5.1.4  
相对密度 …… 3.5.2.10  
相对密度 …… 3.5.1.4  
相对密度 …… 3.5.2.10  
相对密度 …… 3.5.1.4  
相对密度 …… 3.5.2.10  
相对密度 …… 3.5.1.4  
相对密度 …… 3.5.2.10  
相对密度 …… 3.5.1.4  
相对密度 …… 3.5.2.10  
相对密度 …… 3.5.1.4  
相对密度 …… 3.5.2.10  
相对密度 …… 3.5.1.4  
相对密度 …… 3.5.2.10  
相对密度 …… 3.5.1.4  
相对密度 …… 3.5.2.10  
相对密度 …… 3.5.1.4  
相对密度 …… 3.5.2.10  
相对密度 …… 3.5.1.4  
相对密度 …… 3.5.2.10  
相对密度 …… 3.5.1.4  
相对密度 …… 3.5.2.10  
相对密度 …… 3.5.1.4  
相对密度 …… 3.5.2.10  
相对密度 …… 3.5.1.4  
相对密度 …… 3.5.2.10  
相对密度 …… 3.5.1.4  
相对密度 …… 3.5.2.10  
相对密度 …… 3.5.1.4  
相对密度 …… 3.5.2.10  
相对密度 …… 3.5.1.4  
相对密度 …… 3.5.2.10  
相对密度 …… 3.5.1.4  
相对密度 …… 3.5.2.10  
相对密度 …… 3.5.1.4  
相对密度 …… 3.5.2.10  
相对密度 …… 3.5.1.4  
相对密度 …… 3.5.2.10  
相对密度 …… 3.5.1.4  
相对密度 …… 3.5.2.10  
相对密度 …… 3.5.1.4  
相对密度 …… 3.5.2.10  
相对密度 …… 3.5.1.4  
相对密度 …… 3.5.2.10  
相对密度 …… 3.5.1.4  
相对密度 …… 3.5.2.10  
相对密度 …… 3.5.1.4  
相对密度 …… 3.5.2.10  
相对密度 …… 3.5.1.4  
相对密度 …… 3.5.2.10  
相对密度 …… 3.5.1.4  
相对密度 …… 3.5.2.10  
相对密度 …… 3.5.1.4  
相对密度 …… 3.5.2.10  
相对密度 …… 3.5.1.4  
相对密度 …… 3.5.2.10  
相对密度 …… 3.5.1.4  
相对密度 …… 3.5.2.10  
相对密度 …… 3.5.1.4  
相对密度 …… 3.5.2.10  
相对密度 …… 3.5.1.4  
相对密度 …… 3.5.2.10  
相对密度 …… 3.5.1.4  
相对密度 …… 3.5.2.10  
相对密度 …… 3.5.1.4  
相对密度 …… 3.5.2.10  
相对密度 …… 3.5.1.4  
相对密度 …… 3.5.2.10  
相对密度 …… 3.5.1.4  
相对密度 …… 3.5.2.10  
相对密度 …… 3.5.1.4  
相对密度 …… 3.5.2.10  
相对密度 …… 3.5.1.4  
相对密度 …… 3.5.2.10  
相对密度 …… 3.5.1.4  
相对密度 …… 3.5.2.10  
相对密度 …… 3.5.1.4  
相对密度 …… 3.5.2.10  
相对密度 …… 3.5.1.4  
相对密度 …… 3.5.2.10  
相对密度 …… 3.5.1.4  
相对密度 …… 3.5.2.10  
相对密度 …… 3.5.1.4  
相对密度 …… 3.5.2.10  
相对密度 …… 3.5.1.4  
相对密度 …… 3.5.2.10  
相对密度 …… 3.5.1.4  
相对密度 …… 3.5.2.10  
相对密度 …… 3.5.1.4  
相对密度 …… 3.5.2.10  
相对密度 …… 3.5.1.4  
相对密度 …… 3.5.2.10  
相对密度 …… 3.5.1.4  
相对密度 …… 3.5.2.10  
相对密度 …… 3.5.1.4  
相对密度 …… 3.5.2.10  
相对密度 …… 3.5.1.4  
相对密度 …… 3.5.2.10  
相对密度 …… 3.5.1.4  
相对密度 …… 3.5.2.10  
相对密度 …… 3.5.1.4  
相对密度 …… 3.

## 英文对应词索引

## A

A  
  
arc resistance ..... 3.5.1.22  
atomic force microscopy ..... 3.6.5  
B  
  
bacterial degradation composite materials ..... 3.2.3.4  
bending test ..... 3.6.15  
bio-based composite materials ..... 3.1.2  
bio-based composite materials in engineering ..... 3.1.3  
bio-based degradable materials ..... 3.2.3.2  
bio-based materials ..... 3.1.1  
bio-based materials content ..... 3.5.4.1  
biobased natural polymer composite materials ..... 3.2.1.1  
bio-based rcinforcement composite materials ..... 3.3.2.1  
biobased synthetic polymer composite materials ..... 3.2.2.1  
biodegradation composite materials ..... 3.2.3.5  
biomass materials ..... 3.1.8  
biomimetic materials ..... 3.1.5  
bonding strength of composite interface ..... 3.3.3.8  
boron fiber reinforcement ..... 3.3.2.7  
breathability ..... 3.5.1.7  
C  
  
carbon isotope analysis ..... 3.6.1  
chemical analysis ..... 3.6.31

chemical degradation composite materials ..... 3.2.3.6  
chemical resistance ..... 3.5.3.3  
coefficient of thermal conductivity ..... 3.5.1.12  
cold press sintering-dissolving process ..... 3.4.12  
composite materials matrix ..... 3.3.1.1  
composite resistance against fluid ..... 3.5.4.3  
compression molding ..... 3.4.3  
compressive deformation ..... 3.5.2.5  
compressive molding ..... 3.5.2.7  
compressive strain ..... 3.5.2.6  
compressive test ..... 3.6.14  
concentrated quasi-static indentation force test of composite ..... 3.6.23  
cone calorimeter analysis ..... 3.6.28  
corrosion resistance ..... 3.5.3.2  
creep limit ..... 3.5.2.21  
creep strength ..... 3.5.2.22  
creep test ..... 3.6.17  
D  
damage resistance of composite ..... 3.5.4.4  
deflection ..... 3.5.2.4  
degradable bio-based composite materials ..... 3.2.3.3  
degradation ..... 3.2.3.1  
density ..... 3.5.1.3  
deoxyribonucleic acid ..... 3.6.2  
dielectric constants ..... 3.5.1.20  
dielectric performance ..... 3.5.1.18  
dielectric strength ..... 3.5.1.19  
differential scanning calorimetry ..... 3.6.24  
E  
electric resistance ..... 3.5.1.17  
electron spin resonance ..... 3.6.10  
ESR ..... 3.6.10  
expansion coefficient ..... 3.5.1.11  
F  
fabric reinforcement ..... 3.3.2.4  
fabric-reinforced composite materials ..... 3.2.5.3  
fatigue ..... 3.5.2.16  
fermentation ..... 3.4.17  
fiber content ..... 3.5.4.2  
fiber reinforcement ..... 3.3.2.6  
fiber reinforcement composite materials ..... 3.2.4.1

fiber-reinforced composite materials 3.2.5.1  
filament winding 3.4.4  
flake reinforcement 3.3.2.12  
fracture strength 3.5.2.17  
friction coefficient 3.5.1.23  
G  
gas chromatography 3.6.30  
glass fiber reinforcement 3.3.2.8  
H  
hand lay-up process 3.4.1  
hardness 3.5.2.15  
high temperature test 3.6.20  
hot pressing process 3.4.15  
hydrolysis degradation composite materials 3.2.3.13  
I  
impact toughness 3.5.2.19  
indentation hardness test 3.6.16  
infrared absorption spectroscopy 3.6.8  
injection molding 3.4.10  
insulation resistance 3.5.1.21  
intelligent biomaterials 3.1.7  
interface of composite 3.3.3.1  
interfacial compatibility of composite 3.3.3.6  
interfacial debonding of composite 3.3.3.12  
interfacial energy 3.3.3.2  
interfacial polycondensation 3.3.3.5  
interfacial polymerization 3.3.3.4  
interfacial reaction of composite 3.3.3.7  
interfacial stability 3.3.3.3  
irradiation degradation composite materials 3.2.3.7  
L  
laminate molding 3.4.11  
light transmittance 3.5.1.16  
liquid scintillation counter 3.6.12  
low temperature test 3.6.21  
M  
mechanics of composite interface 3.3.3.13  
mechanochemical degradation composite materials 3.2.3.14  
melt flow ratio 3.5.1.13  
melting point 3.5.1.10  
metal filament reinforcement 3.3.2.11

MFR ..... 3.5.1.13  
microbial transformation ..... 3.4.16  
modification of composite interface ..... 3.3.3.9  
moisture ..... 3.5.1.8  
moisture content of composite ..... 3.5.1.26  
moisture equilibrium content of composite ..... 3.5.1.25  
moisture equilibrium of composite ..... 3.5.1.24  
moisture expansion coefficient of composite ..... 3.5.1.27  
N  
natural biomaterials ..... 3.1.6  
natural fiber reinforcement ..... 3.3.2.2  
natural macromolecule materials ..... 3.1.4  
NMR ..... 3.6.11  
non-bio-based reinforcement composite materials ..... 3.3.2.5  
notched impact strength ..... 3.5.2.9  
nuclear magnetic resonance ..... 3.6.11  
O  
osmosis process ..... 3.4.13  
oxidative degradation composite materials ..... 3.2.3.8  
P  
particle reinforcement ..... 3.3.2.10  
particle-reinforced composite materials ..... 3.2.5.2  
photodegradation composite materials ..... 3.2.3.11  
photo-oxidative degradation composite materials ..... 3.2.3.12  
plant fiber reinforcement ..... 3.3.2.3  
poly (butylene succinate) composite materials ..... 3.2.2.4  
poly (propylene-terephthalate) composite materials ..... 3.2.2.5  
polyhydroxyalkanoates composite materials ..... 3.2.2.3  
polylactic acid composite materials ..... 3.2.2.2  
prepreg ..... 3.4.18  
pultrusion process ..... 3.4.5  
R  
rate of biodegradation ..... 3.5.4.6  
refraction index ..... 3.5.1.15  
relative density ..... 3.5.1.4  
relative impact strength ..... 3.5.2.10  
relative molecular mass distribution ..... 3.5.1.9  
residual stress ..... 3.5.2.20  
residual stress of composite interface ..... 3.3.3.10  
resin film infusion ..... 3.4.8  
resin transfer molding ..... 3.4.7

salt spray test ..... 3.6.26  
scanning electron microscopy ..... 3.6.3  
scanning thermal microscopy ..... 3.6.6  
shear elastic modulus ..... 3.5.2.13  
shear stress ..... 3.5.2.11  
smart biomaterials ..... 3.1.7  
sol-gel process ..... 3.4.14  
solubility ..... 3.5.1.5  
solvent resistance ..... 3.5.3.1  
sound insulation ..... 3.5.1.14  
specific strength ..... 3.5.2.18  
spectrophotometer ..... 3.6.32  
spray-up process ..... 3.4.2  
starch-based composite materials ..... 3.2.1.2  
stress relaxation ..... 3.5.2.14  
stress-rupture ..... 3.5.2.23  
stress-rupture test ..... 3.6.18  
  
T  
temperature and humidity alternating change test ..... 3.6.22  
tensile test ..... 3.6.13  
thermal degradation composite materials ..... 3.2.3.9  
thermal oxidative degradation composite materials ..... 3.2.3.10  
thermogravimetric analysis ..... 3.6.29  
thermo-stress of composite interface ..... 3.3.3.11  
transmission electron microscopy ..... 3.6.4  
  
U  
ultimate elongation percent ..... 3.5.2.25  
ultrasonic C-scan inspection of composite ..... 3.6.25  
unnotched impact strength ..... 3.5.2.8  
  
V  
vacuum assisted resin infusion ..... 3.4.9  
vacuum bag molding ..... 3.4.6  
viscoelastic mechanics of composite ..... 3.5.4.5  
viscosity ..... 3.5.1.6  
  
W  
water absorbability ..... 3.5.1.1  
water absorption ..... 3.5.1.2  
water spray test ..... 3.6.27  
wearing-resistance property ..... 3.5.2.24  
weather resistance test ..... 3.6.19

whisker reinforcement ..... 3.3.2.9  
wood plastic composite ..... 3.2.1.3  
wood-based composite materials ..... 3.2.1.4  
X  
XPS ..... 3.6.9  
X-ray diffractometry ..... 3.6.7  
X-ray photoelectron spectroscopy ..... 3.6.9  
Y  
yield effect ..... 3.5.2.2  
yield point ..... 3.5.2.1  
yield shear strength ..... 3.5.2.12  
yield strength ..... 3.5.2.3
