Repository: otw1248/builddlake

File: dlake/gov/stdgb/terminology/termD/GBT+10042-2017离合器术语_output.md


# 中华人民共和国国家标准

GB/T 10042—2017

代替 GB/T 10042—2003

Clutch vocabulary

离合器术语

2017-02-28 发布

2017-06-01 实施

## 目次

前言 …… I  
  
1 范围 …… 1  
  
2 一般术语 …… 1  
  
3 主要零部件术语 …… 4  
  
4 性能术语 …… 8  
  
索引 …… 15

## 前言

本标准按照 GB/T 1.1—2009 给出的规则起草。

本标准代替 GB/T 10042—2003《离合器术语》。

本标准与 GB/T 10042—2003 相比主要技术变化如下：

——对部分中英文印刷错误及部分英文进行了修改；

——增加了“2.43 永磁离合器”“3.21 碟形弹簧”“3.48 半金属摩擦材料”“3.49 拉伸弹簧”等术语和定义（见第 2 章、第 3 章）。

本标准由全国机器轴与附件标准化技术委员会(SAC/TC 109)提出并归口。

本标准起草单位：万向钱潮股份有限公司、中机生产力促进中心、北京新兴超越离合器有限公司、陕西咸阳超越离合器有限公司。

本标准主要起草人：明翠新、李伯华、朱春梅、任旭鹏、李婷婷、邓高见、朱悦。

本标准所代替标准的历次版本发布情况为：

——GB/T 10042—1988、GB/T 10042—2003。

## 离合器术语

## 1 范围

本标准界定了机械接触的离合器术语。

本标准适用于机械接触的离合器。

## 2 一般术语

2.1

离合器 clutch

主、从动部分在同轴线上传递转矩或运动时，具有接合或分离功能的装置。

2.2

操纵离合器 controlled clutch

通过操纵、接合元件才具有接合或分离功能的离合器。

2.3

自控离合器 self-controlled clutch

在主动部分或从动部分某些性能参数变化时，接合元件具有自行接合或分离功能的离合器。

2.4

机械离合器 mechanically controlled clutch

在机械机构直接作用下具有离合功能的离合器。

2.5

电磁离合器 electromagnetic clutch

在电磁力作用下具有离合功能的离合器。

2.6

液压离合器 hydraulically controlled clutch  

在液体压力作用下具有离合功能的离合器。

2.7

气压离合器 pneumatically controlled clutch

气动离合器

在空气压力作用下具有离合功能的离合器。

2.8

超越离合器 overrunning clutch

利用主、从动部分的速度变化或旋转方向的变换,具有自行离合功能的离合器。

2.9

离心离合器 centrifugal clutch

在离心体的离心力直接作用下具有离合功能的离合器。

2.10

安全离合器 safety clutch

确保传递的转矩或转速不超过某限定值的离合器。

GB/T 10042—2017

### 2.11 

嵌合式离合器 positive clutch

主、从动部分的接合元件采用机械嵌合副的离合器。

### 2.12 

摩擦式离合器 friction clutch

主、从动部分的接合元件采用摩擦副的离合器。

### 2.13 

干式离合器 dry clutch

接合元件在干摩擦条件下工作的离合器。

### 2.14 

湿式离合器 wet clutch

油浸离合器

接合元件在湿摩擦条件下工作的离合器。

### 2.15 

弹性离合器 flexible clutch

具有弹性传递动力或运动作用，又有阻尼作用的离合器。

### 2.16 

刚性离合器 rigid clutch

具有刚性传递动力或运动作用，而无阻尼作用的离合器。

### 2.17 

单向离合器 one-way clutch

只能在同一个旋转方向传递动力或运动的离合器。

### 2.18 

双向离合器 by-directional clutch

能在正反两个旋转方向传递动力或运动的离合器。

### 2.19 

常开离合器 normally disengaged clutch

除去操纵力后处于分离状态的离合器。

### 2.20 

常合离合器 normally engaged clutch

除去操纵力后处于接合状态的离合器。

### 2.21 

片式离合器 disc clutch

盘式离合器

用圆环片的端平面组成摩擦副的离合器。

### 2.22 

牙嵌离合器 jaw clutch

用爪牙状零件组成嵌合副的离合器。

### 2.23 

齿形离合器 toothed clutch

用内齿和外齿组成嵌合副的离合器。

## 2 

### 2.24 

圆锥离合器 cone clutch

用圆锥面组成摩擦副的离合器。

### 2.25 

## 摩擦块离合器 friction block clutch

块式离合器

用摩擦块端面与对偶件组成摩擦副的离合器。

### 2.26 

## 销式离合器 pin-type clutch

用销和销座零件组成嵌合副的离合器。

### 2.27 

## 键式离合器 key-type clutch

用键和键座零件组成嵌合副的离合器。

### 2.28 

## 涨圈离合器 expansion ring clutch

用涨圈的外圆柱面与对偶件组成摩擦副的离合器。

### 2.29 

## 扭簧离合器 torsional spring clutch

用扭簧的内圆柱面与对偶件组成摩擦副的离合器。

### 2.30 

## 闸带离合器 brake-band clutch

用闸带的内圆柱面固定摩擦材料与对偶件组成摩擦副的离合器。

### 2.31 

## 闸块离合器 brake-shoe clutch

用闸块的外圆面固定摩擦材料与对偶件组成摩擦副的离合器。

### 2.32 

## 鼓式离合器 drum clutch

用圆柱面作为摩擦副的离合器。

### 2.33 

## 隔膜离合器 diaphragm clutch

膜片离合器

空气压力通过隔膜片施加到摩擦副上的离合器。

### 2.34 

## 气胎离合器 pneumatic type clutch

轮胎离合器

空气压力通过气胎施加到摩擦副上的离合器。

### 2.35 

## 滚柱离合器 roller clutch

用滚柱和星轮、滚柱和滚道组成摩擦副的离合器。

### 2.36 

## 楔块离合器 sprag clutch

用楔块和内、外滚道组成摩擦副的离合器。

### 2.37 

棘轮离合器 ratchet clutch

由棘轮、棘爪组成嵌合副的离合器。

### 2.38 

## 同步离合器 synchro clutch

主、从动部分转速同步后自动接合，负转差时自动分离的离合器。

### 2.39 

钢球离合器 steel ball clutch

把钢球作为离心体的离合器。

### 2.40 

## 磁粉离合器 magnetic-particle clutch

主、从动部分间隙中充填磁粉，借助于磁粉间的结合力和磁粉与工作面之间的摩擦力传递动力或运动的离合器。

### 2.41 

## 双作用离合器 dual clutch

双联离合器

具有一个主动部分、两个从动部分的离合器。

### 2.42 

## 调速离合器 adjustable-speed clutch

油膜离合器

ω 离合器

滑差离合器

主动部分转速恒定，从动部分的转速通过油膜作用可无级调速的离合器。

### 2.43 

## 永磁离合器 permanent magnet clutch

借助于磁性材料的磁性力传递转矩的离合器。

## 3 主要零部件术语

### 3.1 

## 内片 inner plate

内圆周面与内传动件相嵌合，其端面同外片端面组成摩擦副的圆环片。

### 3.2 

外片 outer plate

外圆周面与外传动件相嵌合，其端面同内片端面组成摩擦副的圆环片。

### 3.3 

## 主动部件 driving part

与驱动件相联接，输入动力或运动的部件。

### 3.4 

## 从动部件 droven part

与被驱动件相联接，输出动力或运动的部件。

3.5  
  
内传动件 inner driving medium  
  
与内片嵌合在一起传递动力或运动的零件。  
  
3.6  
  
外传动件 outer driving medium  
  
与外片嵌合在一起传递动力或运动的零件。  
  
3.7  
  
芯片 core platz  
  
芯板  
  
基片  
  
端面可与摩擦衬片或摩擦材料层做成一体的金属片。  
  
3.8  
  
摩擦衬片 friction facing  
  
面片  
  
用摩擦材料制成的片状零件。  
  
3.9  
  
摩擦片 friction plate  
  
芯片和摩擦衬片或摩擦材料层组成的部件。  
  
3.10  
  
对偶件 mating plate  
  
光片  
  
端面同摩擦片组成摩擦副的金属件。  
  
3.11  
  
承压盘 bearing disc  
  
承受摩擦副推力的圆盘。  
  
3.12  
  
压盘 pressure plate  
  
对摩擦副施加压力的圆盘。  
  
3.13  
  
接合机构 joint mechanism  
  
具有使接合元件产生接合动作的部件。  
  
3.14  
  
分离机构 release mechanism  
  
具有使接合元件产生分离动作的部件。  
  
3.15  
  
接合元件 joint element  
  
接合子  
  
能实现主、从动部分离合功能的嵌合副或摩擦副。  
  
3.16  
  
压紧弹簧 pressure spring  
  
压紧摩擦副、产生摩擦力的弹簧。

## GB/T 10042—2017

### 3.17 

## 回位弹簧 return spring

返回弹簧

复位弹簧

压紧力卸除后，使接合元件恢复到起始位置的弹簧。

### 3.18 

## 分离弹簧 release spring

离合器分离时，保证主、从动部件之间有一定间隙的弹簧。

### 3.19 

## 膜片弹簧 diaphragm spring

同时起压紧摩擦副和分离机构作用的弹簧。

### 3.20 

## 扭转弹簧 torsional spring

依靠其弹性产生摩擦力以传递动力或运动的弹簧。

### 3.21 

## 碟形弹簧 disc spring

外廓呈碟状的弹簧。

### 3.22 

## 涨圈 expansion ring

依靠其弹性产生摩擦力以传递动力或运动的、带有缺口的金属圈。

### 3.23 

## 气胎 pneumatic type

表面可固定摩擦元件，用橡胶和特制帘布等制成的具有弹性又能传递动力或运动的环形密封气囊。

### 3.24 

## 摩擦鼓部件 drum assembly

内鼓轮

外鼓轮

圆柱表面上固定有气胎和摩擦元件的圆筒件。

### 3.25 

## 鼓轮 drum

内鼓轮

<div style="text-align: center;"><img src="imgs/img_in_image_box_731_1146_770_1184.jpg" alt="Image" width="3%" /></div>


外鼓轮

以圆柱面为摩擦工作面，同摩擦元件组成摩擦副的零件。

### 3.26 

## 隔膜片 diaphragm

用耐油橡胶和特种纤维等制成的，具有弹性、起接合机构作用的零件。

### 3.27 

## 内锥体部件 inner cone assembly

空心金属圆台外表面上固定有摩擦衬片或摩擦材料层，并与外锥体内表面组成摩擦副的部件。

### 3.28 

## 外锥体 outer cone parts

等壁厚的空心圆台，其内表面与内锥体部件外表面组成摩擦副的零件。

### 3.29 

## 弹性部件 flexible assembly

弹性离合器中既有弹性传递力或运动作用，又有阻尼作用的部件。

### 3.30 

## 限位装置 caging device

保证弹性部件的扭转角不超过某限定值的部件。

### 3.31 

## 支承盘 supporting plate

限制弹性部件的轴向移动距离并起支承作用的零件。

### 3.32 

## 楔块 sprag

楔块离合器中，工作面由多个圆弧面组成，与外圈接触的工作圆弧的圆心同与内圈接触的工作圆弧的圆心有偏心距的异形块状零件。

### 3.33 

## 星轮 star wheel

滚柱超越离合器中具有星状的零件，与滚柱形成一对摩擦副。

### 3.34 

## 滚道 race

超越离合器中，内、外圈与接合元件（滚柱或楔块）接触的圆柱表面。

### 3.35 

## 滑移件 sliding component

沿螺旋花键作轴向滑移以操纵离合器离合的部件。

### 3.36 

## 磁轭 magnetic yoke

装有激磁线圈和衔铁组成磁路的铁芯。

### 3.37 

## 衔铁 armature

与磁轭组成闭合磁路并可作轴向移动的铁芯。

### 3.38 

## 磁粉 magnetic particle

呈球形或卵形、具有软磁性的耐热金属粉末（颗粒）。

### 3.39 

## 磁粉填料 powder packing

磁粉和添加剂按比例相配的混合物。

### 3.40 

## 闸块 brake shoe

闸块离合器中，外圆柱面固定有摩擦材料的部件。

### 3.41 

## 铜基摩擦片 copper-based friction plate

以铜粉或铜合金粉为基体，添加适量的摩擦和润滑组元，采用粉末冶金工艺与芯片烧结制成的摩擦片。

3.42

铁基摩擦片 iron-based friction plate

以铁粉为基体，添加适当的摩擦和润滑组元，采用粉末冶金工艺与芯板烧结制成的摩擦片。

### 3.43 

喷涂摩擦片 spray-coated friction plate

采用热喷涂工艺将摩擦材料和芯片制成一体的摩擦片。

### 3.44 

纸基摩擦材料 paper friction material

以石棉、纸浆等为基体，添加适量填料，以树脂为粘结剂，采用造纸和热压工艺制成的摩擦材料。

### 3.45 

碳基摩擦材料 carbon friction material

以碳素粉末或碳纤维为基体，添加适量有机粘结剂及填料，采用热压成型工艺制成的摩擦材料。

### 3.46 

石棉摩擦材料 asbestos friction material

石棉纤维添加适量填料，以树脂为粘结剂，采用热压工艺制成的摩擦材料。

### 3.47 

碳-碳复合材料 carbon-carbon composite material

碳纤维(或碳布)采用反复碳化或气相沉积工艺制成的摩擦材料。

### 3.48 

半金属摩擦材料 semimetal friction material

石棉无机纤维、金属增强纤维、高碳铁粉和填料，以树脂为粘结剂，采用热压工艺制成的摩擦材料。

### 3.49 

拉伸弹簧 tension and compression spring

拉紧或撑开楔合元件，使其实现传扭或脱开的弹簧。

## 4 性能术语

4.1

离合器理论转矩 theoretical torque of clutch

T

未计及实际工作情况对转矩影响时要求离合器传递的稳定转矩。

4.2

离合器的公称转矩 nominal torque of clutch

 $ T_{n} $ 

根据系列化要求设计每一规格离合器所能长期传递的转矩。

### 4.3 

离合器的计算转矩 calculated torque of clutch

 $ T_{c} $ 

计及实际工作情况的影响作为选择或计算离合器依据的转矩。

### 4.4 

离合器的瞬时最大转矩 instantaneous maximum torque of clutch

 $ T_{max} $ 

因瞬时过载作用在离合器上的最大转矩。

离合器的空转转矩 idle torque of clutch

拖曳转矩

带排转矩

 $ T_{i} $ 

离合器由接合状态变成分离状态后，从动轴上残存的转矩。

4.6

离合器的静摩擦转矩 maximum static friction torque of clutch  $ T_{s} $ 

离合器的摩擦副处于相对静摩擦状态下能传递的转矩。

4.7

离合器的滑动摩擦转矩 sliding friction torque of clutch  $ T_{d} $ 

离合器的摩擦副处于相对滑动摩擦状态下能传递的转矩。

### 4.8 

离合器的储备系数 safe factor of clutch

裕度系数

后备系数

 $ \beta $ 

由于传动轴系载荷变化和工作环境等因素影响，在既要保证离合器处于静摩擦状态下工作，又要满足强度等条件的要求下，离合器的静摩擦转矩与理论转矩的比值。

4.9

当量摩擦半径 equivalent friction radius of facing

 $ R_{m} $ 

摩擦副摩擦合力的作用半径。

### 4.10 

## 离合器的静摩擦 static friction of clutch

当摩擦副在外力作用下主动部分对于从动部分具有相对运动趋势，当处于相对静止临界状态时的摩擦。

4.11

## 离合器的滑动摩擦 sliding friction of clutch

当摩擦副受力的作用越过相对静止临界状态，主、从动部分接触表面发生相对运动时的摩擦。

4.12

## 静摩擦系数 coefficient of static friction

μs

在静摩擦状态下，摩擦副的接触面上所产生的最大摩擦力与法向作用力（正压力）的比值。4.13

## 滑动摩擦系数 coefficient of sliding friction

在滑动摩擦状态下，摩擦副的接触面上产生的摩擦力与法向作用力（正压力）的比值。

### 4.14 

4

平均滑动摩擦系数 average coefficient of sliding friction

 $ \mu_{d} $ 

滑摩过程中，在指定时间内滑动摩擦系数的随机平均值。

### 4.15 

接合过程 engaging process

操纵离合器后，使从动部分跟随主动部分运转直至同步的过程。

### 4.16 

缓冲接合过程 buffer engaging process

操纵离合器后，为了减小冲击，使从动部分所传递的转矩缓慢地增加，并使其转速平稳缓慢地达到和主动部分同步运转的过程。

### 4.17 

分离过程 disengaging process

操纵离合器后，使从动部分跟主动部分分离，产生异步运转直至从动部分完全分离的过程。

### 4.18 

接合时间 engaging time

$t_{c}$

接合过程所需要的时间。

### 4.19 

分离时间 disengaging time

 $$ t_{\mathrm{d}} $$ 

分离过程所需要的时间。

### 4.20 

滑摩时间 sliding friction time

 $$ t_{s} $$ 

从动部分和主动部分开始接触直至同步所需的时间。

### 4.21 

接合转速 engaging rotating speed

 $ n_{c} $ 

离合器主、从动部分开始接合时，主动部分的转速。

### 4.22 

## 离合器的许用转速 allowable rotating speed of clutch

 $$ n $$ 

由于工作平稳性、强度等条件限制，离合器所允许使用的转速。

### 4.23 

离合器的负转差 minus speed difference

离合器的从动部分转速和主动部分转速之差。

### 4.24 

摩擦片的名义面积 nominal area of friction plate

 $ A_{n} $ 

不计摩擦片表面凹槽所计算出来的单面表面积。

### 4.25 

摩擦片的表观面积 apparent area of friction plate  $ A_{p} $ 

扣除摩擦片表面凹槽面积后的摩擦片单面表面积。

### 4.26 

摩擦片的实际接触面积 real contact area of friction plate  $ A_{r} $ 

摩擦片实际接触的单面表面积。

### 4.27 

摩擦片的名义压强 nominal specific pressure of friction plate  $ p_{n} $ 

按摩擦片的名义面积求得的表面单位压力。

### 4.28 

摩擦片的表观压强 apparent pressure of friction plate  $ p_{p} $ 

按摩擦片的表观面积求得的表面单位压力。

### 4.29 

摩擦片的实际压强 real specific pressure of friction plate

 $ p_{r} $ 

按摩擦片的实际接触面积求得的单位表面压力。

### 4.30 

摩擦片的静压强 static specific pressure of friction plate

 $ p_{s} $ 

离合器接合后，摩擦副之间处于相对静止时的表观压强。

### 4.31 

摩擦片的滑动压强 sliding specific pressure of friction plate  $ p_{d} $ 

离合器接合后，摩擦副之间有相对滑动时的表观压强。

### 4.32 

摩擦片的许用压强 allowable specific pressure of friction plate  $ \left[p\right] $ 

摩擦片允许的最大表观压强。

### 4.33 

## 滑差 slip difference

ε

离合器的主动部分转速和从动部分转速之差。

### 4.34 

## 滑差率 slip rate

δ

离合器主、从动部分转速差对主动部分转速之比。

### 4.35 

## 滑摩功 unit friction work

单位摩擦功

E

摩擦副在接合过程中单位表观面积上产生的摩擦功。

### 4.36 

## 滑摩功率 unit friction power

单位摩擦功率

A

摩擦副在接合过程中单位表观面积在单位时间内产生的摩擦功。

### 4.37 

## 许用滑摩功 allowable unit friction work

[E]

接合过程中摩擦副允许的最大滑摩功。

### 4.38 

## 许用滑摩功率 allowable unit friction power

[A]

接合过程中摩擦副允许的最大滑摩功率。

### 4.39 

## 磨损率 wear rate

K

摩擦副不产生烧伤，单位摩擦功下的最大磨损量（单面）。

### 4.40 

## 热负荷值 thermal load value

q

离合器在滑摩过程中不断产生热量，热量的大小可用滑摩功和滑摩功率曲线表示，把滑摩功与滑摩功率的乘积称为热负荷值。

### 4.41 

## 许用热负荷值 allowable thermal load value

[q]

保证离合器不会烧伤的允许最大热负荷值。

### 4.42 

## 覆盖系数 covering coefficient

 $ k_{c} $ 

摩擦副中摩擦片与对偶件表观面积的比值。

### 4.43 

## 接合频率 engaging frequency

f

离合器单位时间内的接合次数。

### 4.44 

## 摩擦副数 number of friction pairs

z

摩擦副传递动力或运动时有效的摩擦接触副数。

### 4.45 

## 衰退 degeneration

由于接合过程或外界等因素造成摩擦副的性能变化而引起离合器工作能力下降的现象。

4.46

恢复 recuperation

摩擦副出现衰退现象后，恢复正常工作性能的能力。

4.47

颤振 tremor

离合器在接合过程中产生振动和噪声的现象。

4.48

离合器的径向间隙 radial clearance of clutch

 $ \delta_{y} $ 

离合器分离后，摩擦副之间径向方向的距离。

4.49

离合器的轴向间隙 axial clearance of clutch

 $ \delta_{x} $ 

离合器分离后，摩擦副之间轴向方向的距离。

4.50

离合器的轴向最大间隙 maximum axial clearance of clutch

轴向调整间隙

 $ \delta_{max} $ 

离合器分离后，摩擦副之间轴向方向允许的最大距离。

4.51

离合器的许用径向补偿量 allowable radial compensation of clutch

 $ \Delta y $ 

离合器所联两轴在规定部位上的允许径向相对偏移量。

4.52

离合器的许用轴向补偿量 allowable axial compensation of clutch

 $ \Delta x $ 

离合器主、从动部分在端部允许轴向相对偏移量。

4.53

离合器的许用角度补偿量 allowable angular compensation of clutch

 $ \Delta \alpha $ 

离合器主、从动部分的允许角度相对偏移量。

4.54

离合器的扭转静刚度 static stiffness of clutch

 $ C_{s} $ 

在静载荷作用下，接合状态的离合器相对扭转单位角度所需的转距。

4.55

离合器的扭转动刚度 dynamic stiffness of clutch

 $ C_{d} $ 

在动载荷作用下，接合状态的离合器相对扭转单位角度所需的转矩。

4.56

离合器的轴向刚度 axial stiffness of clutch

 $ C_{x} $ 

接合状态的离合器轴向产生单位变形所需的力。

### 4.57 

## 离合器的径向刚度 radial stiffness of clutch

 $$ C_{y} $$ 

接合状态的离合器径向产生单位变形所需的力。

### 4.58 

## 楔角 locking angle

α

滚柱离合器中，滚柱与内星轮和外圈（内星轮型）或与外星轮和内圈（外星轮型）两个接触点的公切线之间的夹角。

楔块离合器中，楔块与内圈和外圈两个接触点的公切线之间夹角。

### 4.59 

## 撑角 strut angle

<div style="text-align: center;"><img src="imgs/img_in_image_box_508_535_547_572.jpg" alt="Image" width="3%" /></div>


φ

滚柱离合器中，滚柱与内星轮和外圈（内星轮型）或与外星轮和内圈（外星轮型）滚柱中心到各接触点的半径线之间的夹角。

楔块离合器中，楔块与内圈和外圈两个接触点的连线同离合器中心到内接触点或外接触点半径线之间的夹角，分别称为撑角和外撑角。

### 4.60 

## 离合器的寿命 life of clutch

L

离合器因接合元件磨损、变形、表面烧伤或材料相互转移而不能正常工作的使用时间或离合次数。

## 索引

## 汉语拼音索引

A  
  
安全离合器 …… 2.10  
B  
  
半金属摩擦材料 …… 3.48  
C  
  
操纵离合器 …… 2.2  
撑角 …… 4.59  
颤振 …… 4.47  
常合离合器 …… 2.20  
常开离合器 …… 2.19  
超越离合器 …… 2.8  
承压盘 …… 3.11  
齿形离合器 …… 2.23  
磁轭 …… 3.36  
磁粉 …… 3.38  
磁粉离合器 …… 2.40  
磁粉填料 …… 3.39  
从动部件 …… 3.4  
D  
  
带排转矩 …… 4.5  
单向离合器 …… 2.17  
单位摩擦功 …… 4.35  
单位摩擦功率 …… 4.36  
当量摩擦半径 …… 4.9  
电磁离合器 …… 2.5  
对偶件 …… 3.10  
碟形弹簧 …… 3.21  
F  
  
返回弹簧 …… 3.17  
分离过程 …… 4.17  
分离机构 …… 3.14  
分离时间 …… 4.19  
分离弹簧 …… 3.18

覆盖系数 …… 4.42  
复位弹簧 …… 3.17  
  
G  
  
干式离合器 …… 2.13  
钢球离合器 …… 2.39  
刚性离合器 …… 2.16  
隔膜离合器 …… 2.33  
隔膜片 …… 3.26  
滚道 …… 3.34  
滚柱离合器 …… 2.35  
鼓轮 …… 3.25  
鼓式离合器 …… 2.32  
光片 …… 3.10  
  
H  
  
后备系数 …… 4.8  
滑差 …… 4.33  
滑差离合器 …… 2.42  
滑差率 …… 4.34  
滑动摩擦系数 …… 4.13  
滑摩功 …… 4.35  
滑摩功率 …… 4.36  
滑摩时间 …… 4.20  
滑移件 …… 3.35  
缓冲接合过程 …… 4.16  
恢复 …… 4.46  
回位弹簧 …… 3.17  
  
J  
  
基片 …… 3.7  
机械离合器 …… 2.4  
接合子 …… 3.15  
棘轮离合器 …… 2.37  
键式离合器 …… 2.27  
接合过程 …… 4.15  
接合机构 …… 3.13  
接合频率 …… 4.43

接合时间 …… 4.18    
接合元件 …… 3.15    
接合转速 …… 4.21    
静摩擦系数 …… 4.12    
  
K    
块式离合器 …… 2.25    
  
L    
拉伸弹簧 …… 3.49    
离合器 …… 2.1    
离合器的储备系数 …… 4.8    
离合器的负转差 …… 4.23    
离合器的公称转矩 …… 4.2    
离合器的滑动摩擦 …… 4.11    
离合器的滑动摩擦转矩 …… 4.7    
离合器的计算转矩 …… 4.3    
离合器的径向刚度 …… 4.57    
离合器的径向间隙 …… 4.48    
离合器的静摩擦 …… 4.10    
离合器的静摩擦转矩 …… 4.6    
离合器的空转转矩 …… 4.5    
离合器的理论转矩 …… 4.1    
离合器的扭转动刚度 …… 4.55    
离合器的扭转静刚度 …… 4.54    
离合器的寿命 …… 4.60    
离合器的瞬时最大转矩 …… 4.4    
离合器的许用角度补偿量 …… 4.53    
离合器的许用径向补偿量 …… 4.51    
离合器的许用轴向补偿量 …… 4.52    
离合器的许用转速 …… 4.22    
离合器的轴向刚度 …… 4.56    
离合器的轴向间隙 …… 4.49    
离合器的轴向最大间隙 …… 4.50    
离心离合器 …… 2.9    
轮胎离合器 …… 2.34    
  
M    
面片 …… 3.8    
摩擦衬片 …… 3.8    
摩擦的静压强 …… 4.30    
摩擦副数 …… 4.44    
摩擦鼓部件 …… 3.24

摩擦块离合器 …… 2.25  
摩擦片 …… 3.9  
摩擦片的表观面积 …… 4.25  
摩擦片的表观压强 …… 4.28  
摩擦片的常动压强 …… 4.31  
摩擦片的名义面积 …… 4.24  
摩擦片的名义压强 …… 4.27  
摩擦片的实际接触面积 …… 4.26  
摩擦片的实际压强 …… 4.29  
摩擦片的许用压强 …… 4.32  
摩擦式离合器 …… 2.12  
膜片离合器 …… 2.33  
膜片弹簧 …… 3.19  
磨损率 …… 4.39  
  
N  
  
内传动件 …… 3.5  
内鼓轮 …… 3.24; 3.25  
内片 …… 3.1  
内锥体部件 …… 3.27  
扭簧 …… 3.20  
扭簧离合器 …… 2.29  
盘式离合器 …… 2.21  
  
P  
  
喷涂摩擦片 …… 3.43  
片式离合器 …… 2.21  
平均滑动摩擦系数 …… 4.14  
  
Q  
  
气动离合器 …… 2.7  
气胎 …… 3.23  
气胎离合器 …… 2.34  
气压离合器 …… 2.7  
嵌合式离合器 …… 2.11  
楔角 …… 4.58  
楔块 …… 3.32  
楔块离合器 …… 2.36  
  
R  
  
热负荷值 …… 4.40  
  
S  
  
湿式离合器 …… 2.14

石棉摩擦材料 …… 3.46  
衰退 …… 4.45  
双联离合器 …… 2.41  
双向离合器 …… 2.18  
双作用离合器 …… 2.41

## T

弹性部件 …… 3.29  
弹性离合器 …… 2.15  
碳基摩擦材料 …… 3.45  
碳-碳复合材料 …… 3.47  
调速离合器 …… 2.42  
铁基摩擦片 …… 3.42  
同步离合器 …… 2.38  
铜基摩擦片 …… 3.41  
拖曳转矩 …… 4.5

## W

外传动件 …… 3.6  
外鼓轮 …… 3.24; 3.25  
外片 …… 3.2  
外锥体 …… 3.28

## X 

衔铁 …… 3.37  
限位装置 …… 3.30  
销式离合器 …… 2.26  
芯板 …… 3.7  
星轮 …… 3.33

芯片 …… 3.7  
许用滑摩功 …… 4.37  
许用滑摩功率 …… 4.38  
许用热负荷值 …… 4.41

## Y

压紧弹簧 …… 3.16  
压盘 …… 3.12  
牙嵌离合器 …… 2.22  
液压离合器 …… 2.6  
油膜离合器 …… 2.42  
油浸离合器 …… 2.14  
永磁离合器 …… 2.43  
裕度系数 …… 4.8  
圆锥离合器 …… 2.24

## Z

闸带离合器 …… 2.30  
闸块 …… 3.40  
闸块离合器 …… 2.31  
涨圈 …… 3.22  
涨圈离合器 …… 2.28  
支承盘 …… 3.31  
纸基摩擦材料 …… 3.44  
轴向调整间隙 …… 4.50  
主动部件 …… 3.3  
自控离合器 …… 2.3  
 $ \omega $  离合器 …… 2.42

## 英文对应词索引

## A

adjustable-speed clutch 2.42  
allowable angular compensation of clutch 4.53  
allowable axial compensation of clutch 4.52  
allowable radial compensation of clutch 4.51  
allowable rotating speed of clutch 4.22  
allowable specific pressure of friction plate 4.32  
allowable thermal load value 4.41  
allowable unit friction power 4.38  
allowable unit friction work 4.37  
apparent area of friction plate 4.25  
apparent specific pressure of friction plate 4.28  
armature 3.37  
asbestos friction material 3.46  
average coefficient of sliding friction 4.14  
axial clearance of clutch 4.49  
axial stiffness of clutch 4.56  
B  
bearing disc 3.11  
brake shoe 3.40  
brake-band clutch 2.30  
brake-shoe clutch 2.31  
by-directional clutch 2.18  
C  
caging device 3.30  
calculated torque of clutch 4.3  
carbon friction material 3.45  
carbon-carbon composite material 3.47  
centrifugal clutch 2.9  
clutch 2.1  
coefficient of sliding friction 4.13  
coefficient of static friction 4.12  
cone clutch 2.24  
controlled clutch 2.2  
copper-based friction plate 3.40  
core plate 3.7  
covering coefficient 4.42

## D

degeneration ..... 4.45  
diaphragm ..... 3.26  
diaphragm clutch ..... 2.33  
diaphragm spring ..... 3.19  
disc clutch ..... 2.21  
disc spring ..... 3.21  
disengaging process ..... 4.17  
disengaging time ..... 4.19  
driving part ..... 3.3  
droven part ..... 3.4  
drum ..... 3.25  
drum assembly ..... 3.24  
drum clutch ..... 2.32  
dry clutch ..... 2.13  
dual clutch ..... 2.41  
dynamic stiffness of clutch ..... 4.55  
E  
electromagnetic clutch ..... 2.5  
engaging frequency ..... 4.43  
engaging process ..... 4.15  
engaging rotating speed ..... 4.21  
engaging time ..... 4.18  
equivalent friction radius of facing ..... 4.9  
expansion ring clutch ..... 2.28  
expansion spring ..... 3.22  
F  
flexible assembly ..... 3.29  
flexible clutch ..... 2.15  
friction block clutch ..... 2.25  
friction clutch ..... 2.12  
friction facing ..... 3.8  
friction plate ..... 3.9  
H  
hydraulically controlled clutch ..... 2.6  
I  
idle torque of clutch ..... 4.5  
inner cone assembly ..... 3.27

inner driving medium ..... 3.5  
inner plate ..... 3.1  
instantaneous maximum torque of clutch ..... 4.4  
iron-based friction plate ..... 3.42  
J  
jaw clutch ..... 2.22  
joint element ..... 3.15  
joint mechanism ..... 3.13  
K  
key-type clutch ..... 2.27  
L  
life of clutch ..... 4.60  
locking angle ..... 4.58  
M  
magnetic particle ..... 3.38  
magnetic yoke ..... 3.36  
magnetic-particle clutch ..... 2.40  
mating plate ..... 3.10  
maximum axial clearance of clutch ..... 4.50  
maximum static friction torque of clutch ..... 4.6  
mechanically controlled clutch ..... 2.4  
minus speed difference ..... 4.23  
N  
nominal area of friction plate ..... 4.24  
nominal specific pressure of friction plate ..... 4.27  
nominal torque of clutch ..... 4.2  
normally disengaged clutch ..... 2.19  
normally engaged clutch ..... 2.20  
number of friction pairs ..... 4.44  
O  
one-way clutch ..... 2.17  
outer cone parts ..... 3.28  
outer driving medium ..... 3.6  
outer plate ..... 3.2  
overrunning clutch ..... 2.8  
P  
paper friction material ..... 3.44

pin-type clutch …… 2.26  
permanent magnet clutch …… 2.43  
pneumatic tyre …… 3.23  
pneumatic tyre clutch …… 2.34  
pneumatically controlled clutch …… 2.7  
positive clutch …… 2.11  
powder packing …… 3.39  
pressure plate …… 3.12  
pressure spring …… 3.16

## R

## S

safe factor of clutch …… 4.8  
safety clutch …… 2.10  
self-controlled clutch …… 2.3  
semimetal friction material …… 3.48  
sliding component …… 3.35  
sliding friction of clutch …… 4.11  
sliding friction time …… 4.20  
sliding friction torque of clutch …… 4.7  
sliding specific pressure of friction plate …… 4.31  
star wheel …… 3.33  
static friction of clutch …… 4.10  
static specific pressure of friction plate …… 4.30  
static stiffness of clutch …… 4.54  
steel ball clutch …… 2.39  
strut angle …… 4.59  
supporting plate …… 3.31  
synchro clutch …… 2.38  
slip difference …… 4.33

slip rate ..... 4.34  
sprag ..... 3.32  
sprag clutch ..... 2.36  
spray-coated friction plate ..... 3.43  
  
T  
  
tension and compression spring ..... 3.49  
theoretical torque of clutch ..... 4.1  
thermal load value ..... 4.40  
toothed clutch ..... 2.23  
torsional spring ..... 3.20  
torsional spring clutch ..... 2.29  
tremor ..... 4.47  
  
U  
  
unit friction power ..... 4.36  
unit friction work ..... 4.35  
  
W  
  
wear rate ..... 4.39  
wet clutch ..... 2.14

File: dlake/gov/stdgb/terminology/termD/GBT+10067.101-2023电热和电磁处理装置基本技术条件 第101部分：真空电热和电磁处理装置的通用要求_output.md


# 中华人民共和国国家标准

GB/T 10067.101—2023

# 电热和电磁处理装置基本技术条件 第 101 部分: 真空电热和电磁处理装置的 通用要求

# Basic specifications for electroheating and electromagnetic processing installations—Part 101: General requirements for vacuum electroheating and electromagnetic processing installations

2023-12-28 发布

2024-07-01 实施

国家市场监督管理总局  

国家标准化管理委员会  

发布



## 目次

前言 …… I    
引言 …… III    
1 范围 …… 1    
2 规范性引用文件 …… 1    
3 术语和定义 …… 1    
4 产品分类 …… 3    
5 技术要求 …… 4    
6 试验方法 …… 10    
7 检验规则和技术分级 …… 12    
8 标志、包装、运输和贮存 …… 13    
9 订购与供货 …… 13    
附录 A（规范性） 真空系统 …… 14    
附录 B（资料性） 巴申定律和 VEHEMPE 的真空弧光放电 …… 24    
附录 C（资料性） 真空系统举例 …… 25    
附录 D（资料性） 抽气系统操作程序举例 …… 26    
附录 E（资料性） 真空检漏方法分类与实践 …… 28    
参考文献 …… 33

## 前言

本文件按照 GB/T 1.1—2020《标准化工作导则 第1部分：标准化文件的结构和起草规则》的规定起草。

本文件是 GB/T 10067《电热和电磁处理装置基本技术条件》的第 101 部分。GB/T 10067 已经发布了以下部分：

——第1部分:通用部分;

第101部分：真空电热和电磁处理装置的通用要求；

——第 101 部分: 真空电热和电磁处理装置的通用要求:

第2部分：电弧加热装置；

——第 2 部分: 电弧加热装置;

——第21部分：大型交流电弧炉；

——第3部分:感应电热装置;

——第 31 部分: 中频无心感应炉;

第32部分：电压型变频多台中频无心感应炉成套装置；

——第 33 部分: 工频无心感应熔铜炉;

——第 34 部分: 晶体管式高频感应加热装置;

——第35部分：中频真空感应熔炼炉；

——第 36 部分: 感应透热装置;

——第4部分:间接电阻炉;

——第 41 部分: 网带式电阻加热机组;

——第 42 部分: 推送式电阻加热机组;

——第 43 部分: 强迫对流井式电阻炉;

——第 44 部分: 箱式电阻炉;

——第 45 部分: 真空淬火炉;

——第46部分：罩式电阻炉；

——第 47 部分: 真空热处理和钎焊炉;

——第48部分：台车式电阻炉；

——第 49 部分: 自然对流井式电阻炉;

——第410部分：单晶炉；

——第 411 部分: 电热浴炉;

——第 412 部分: 箱式淬火炉;

——第 413 部分: 实验用电阻炉;

——第 414 部分: 工业宝石炉;

——第 415 部分: 铝材退火炉;

——第 416 部分: 多晶硅铸锭炉;

——第 417 部分: 碳化硅单晶生长装置;

——第5部分：高频介质加热设备；

——第6部分：工业微波加热装置；

——第8部分:电渣重熔炉。

请注意本文件的某些内容可能涉及专利。本文件的发布机构不承担识别专利的责任。

本文件由中国电器工业协会提出。

本文件由全国工业电热设备标准化技术委员会(SAC/TC 121)归口。

本文件起草单位：西安慧金科技有限公司、西安电炉研究所有限公司、苏州振湖电炉有限公司、物产中大（浙江）储能科技有限公司、厦门业盛电气有限公司、湖南顶立科技股份有限公司、陕西能源职业技术学院、辽宁嘉顺科技有限公司、株洲瑞德尔智能装备有限公司、西安福莱特热处理有限公司、广东鸣帆能源技术有限公司、湖南钟鼎热工科技股份有限公司。

本文件主要起草人：余维江、朱兴发、葛华山、李琨、李廉明、戴煜、叶钦赐、张建华、张永武、王继奇、倪晶、李应新、杨佳、俞燕、杨祯、李小杰、陈仲捷、马永庆、游述怀、史生川、高斌、胡江。

## 引言

电热和电磁处理装置是国民经济各工业部门的重要热工艺装备。该装置主要按不同电加热方式和电磁处理分类，也可按不同应用、不同工作频率和不同工作气氛等分类。为了保证该装置的开发、生产、使用和销售有序进行，促进其技术进步和产品质量的提高，更好满足热工艺的要求，有必要制定该装置的基本技术条件，这也为制定其安全和试验方法标准提供了必要条件。在这方面，我国已建立了GB/T 10067《电热和电磁处理装置基本技术条件》系列标准，由通用部分及其补充（本文件）和按上述分类的各专用部分组成。GB/T 10067旨在规定电热和电磁处理装置的产品分类以及在设计、制造、安全、节能和环保、性能和成套等方面需要满足的要求并且描述用于判定该要求是否得到满足的证实方法，拟由以下40个部分构成。

——第1部分：通用部分。目的在于规定各类电热和电磁处理装置的通用技术要求。

——第 101 部分: 真空电热和电磁处理装置的通用要求。目的在于规定各类真空电热和电磁处理装置的通用技术要求。

——第 102 部分: 具有保护和反应性气氛的电热和电磁处理装置的通用要求。目的在于规定各类该装置的通用技术要求。

——第2部分:电弧加热装置。目的在于规定电弧加热装置的特殊技术要求。

——第21部分：大型交流电弧炉。目的在于规定大型交流电弧炉的特殊技术要求。

——第 22 部分: 真空重熔电弧炉。目的在于规定真空重熔电弧炉的特殊技术要求。

——第3部分:感应电热装置。目的在于规定感应电热装置的特殊技术要求。

——第 31 部分: 中频无心感应炉。目的在于规定中频无心感应炉的特殊技术要求。

——第 32 部分: 电压型变频多台中频无心感应炉成套装置。目的在于规定电压型变频多台中频无心感应炉成套装置的特殊技术要求。

——第 33 部分: 工频无心感应熔铜炉。目的在于规定工频无心感应熔铜炉的特殊技术要求。

——第 34 部分: 晶体管式高频感应加热装置。目的在于规定晶体管式高频感应加热装置的特殊技术要求。

——第 35 部分: 中频真空感应熔炼炉。目的在于规定中频真空感应熔炼炉的特殊技术要求。

——第 36 部分: 感应透热装置。目的在于规定感应透热装置的特殊技术要求。

——第 37 部分: 超导直流感应透热装置。目的在于规定超导直流感应透热装置的特殊技术要求。

——第 4 部分: 间接电阻炉。目的在于规定间接电阻炉的特殊技术要求。

——第 41 部分: 网带式电阻加热机组。目的在于规定网带式电阻加热机组的特殊技术要求。

——第 42 部分: 推送式电阻加热机组。目的在于规定推送式电阻加热机组的特殊技术要求。

——第43部分：强迫对流井式电阻炉。目的在于规定强迫对流井式电阻炉的特殊技术要求。

——第 44 部分: 箱式电阻炉。目的在于规定箱式电阻炉的特殊技术要求。

——第 45 部分: 真空淬火炉。目的在于规定真空淬火炉的特殊技术要求。

——第 46 部分: 罩式电阻炉。目的在于规定罩式电阻炉的特殊技术要求。

——第 47 部分: 真空热处理和钎焊炉。目的在于规定真空热处理和钎焊炉的特殊技术要求。

——第 48 部分: 台车式电阻炉。目的在于规定台车式电阻炉的特殊技术要求。

——第 49 部分: 自然对流井式电阻炉。目的在于规定自然对流井式电阻炉的特殊技术要求。

——第 410 部分: 单晶炉。目的在于规定单晶炉的特殊技术要求。

——第 411 部分: 电热浴炉。目的在于规定电热浴炉的特殊技术要求。

——第 412 部分: 箱式淬火炉。目的在于规定箱式淬火炉的特殊技术要求。

——第 413 部分: 实验用电阻炉。目的在于规定实验用电阻炉的特殊技术要求。

——第 414 部分: 工业宝石炉。目的在于规定工业宝石炉的特殊技术要求。

——第415部分：铝材退火炉。目的在于规定铝材退火炉的特殊技术要求。

——第416部分：多晶硅铸锭炉。目的在于规定多晶硅铸锭炉的特殊技术要求。

——第417部分：碳化硅单晶生长装置。目的在于规定碳化硅单晶生长装置的特殊技术要求。

——第 5 部分: 电热和电化学用等离子体设备。目的在于规定电热和电化学用等离子体设备的特殊技术要求。

——第6部分：工业微波加热装置。目的在于规定工业微波加热装置的特殊技术要求。

——第7部分：具有电子枪的电热装置。目的在于规定具有电子枪的电热装置的特殊技术要求。

——第8部分:电渣重熔炉。目的在于规定电渣重熔炉的特殊技术要求。

——第9部分:高频介质加热设备。目的在于规定高频介质加热设备的特殊技术要求。

——第 10 部分: 伴热系统。目的在于规定伴热系统的特殊技术要求。

——第11部分:电磁处理装置。目的在于规定电磁处理装置的特殊技术要求。

——第 12 部分: 红外电热装置。目的在于规定红外电热装置的特殊技术要求。

本文件根据 GB/T 10067.1—2019 制定，针对真空状态下运行的各类电热和电磁处理装置的通用特点对 GB/T 10067.1—2019 的有关规定进行完善和补充。

在真空状态下运行的各类电热和电磁处理装置的专用部分可根据本文件制定，针对各类装置的特点分别对本文件的有关规定进行完善和补充。

# 电热和电磁处理装置基本技术条件 第 101 部分: 真空电热和电磁处理装置的 通用要求

## 1 范围

本文件规定了各类真空电热和电磁处理装置（VEHEMPI）通用的产品分类、技术要求、检验规则、标志、包装、运输、贮存、订购与供货，并描述了对应的试验方法。

本文件适用于在低、中和高真空气氛中对工作负荷进行熔炼、热处理、钎焊、烧结、晶体生长、成型和干燥等热工艺的工业用电热和电磁处理装置，包括：

——真空感应炉；

——真空电阻炉；

——真空重熔电弧炉；

——真空电渣重熔炉；

——具有电子枪的电热装置；

——真空等离子炉；

——真空微波加热装置；

——真空电磁处理装置等。

## 2 规范性引用文件

下列文件中的内容通过文中的规范性引用而构成本文件必不可少的条款。其中，注日期的引用文件，仅该日期对应的版本适用于本文件；不注日期的引用文件，其最新版本（包括所有的修改单）适用于本文件。

GB/T 150.1～150.4—2011 压力容器

GB/T 5959.1—2019 电热和电磁处理装置的安全 第1部分：通用要求

GB/T 10066.1—2019 电热和电磁处理装置的试验方法 第1部分：通用部分

GB/T 10067.1—2019 电热和电磁处理装置基本技术条件 第1部分：通用部分

GB/T 10067.35—2015 电热装置基本技术条件 第 35 部分：中频真空感应熔炼炉

JB/T 9691 电热设备 产品型号编制方法

ISO 1609:2020 真空技术 非刀口法兰的尺寸(Vacuum technology—Dimensions of non-knife edge flanges)

ISO 9803(所有部分) 真空技术 管道配件的安装尺寸(Vacuum technology—Mounting dimensions of pipeline fittings)

## 3 术语和定义

GB/T 10067.1—2019 界定的以及下列术语和定义适用于本文件。

### 3.1 

## 真空电热设备 vacuum electroheating equipment; VEHE

具有密闭真空室，在真空状态下工作的电热设备。

### 3.2 

## 真空电热装置 vacuum electroheating installation; VEHI

由真空电热设备及其在操作和使用中所必需的，包括真空系统在内的电气和机械附属设备所组成的成套装置。

### 3.3 

## 真空电磁处理设备 vacuum electromagnetic processing equipment; VEMPE

具有密闭真空室，在真空状态下对材料进行电磁处理的设备。

### 3.4 

## 真空电磁处理装置 vacuum electromagnetic processing installation; VEMPI

由真空电磁处理设备及其在操作和使用中所必需的，包括真空系统在内的电气和机械附属设备所组成的成套装置。

### 3.5 

真空系统(真空电热和电磁处理装置) vacuum system (of vacuum EH and EMP installation); VEHEMPI

为 VEHEMPI 提供真空，由炉室（真空室）、抽气系统以及测试和控制真空等元件组成的真空装置。

[来源:GB/T 3163—2007,5.1.1,有修改]

### 3.6 

## 真空室 vacuum chamber

## 真空容器

根据力学计算能允许容器的压力低于环境压力的密封容器。

注：在其内进行电热或电磁处理的真空室称主真空室。

[来源:GB/T 3163—2007,5.3.1,有修改]

### 3.7 

## 抽气系统 vacuum pump system

## 真空机组

为在真空室产生真空，由真空泵、真空阀门、真空管道、真空附件、废气排放和处理装置等组成的系统。

[来源:GB/T 3163—2007,5.1.2,有修改]

### 3.8 

## 真空室极限压力 ultimate pressure of vacuum chamber

抽气系统工作时，空载、干燥的真空室逐渐接近、达到并维持稳定的最低压力。

[来源:GB/T 3163—2007,5.2.6,有修改]

### 3.9 

## 真空室工作压力 working pressure of vacuum chamber

在真空室中为满足实施应用工艺要求所必需的压力。

注：真空室工作压力也可用压力范围表示。

[来源:GB/T 3163—2007,5.2.10,有修改]

### 3.10 

## 真空室的抽速 volume flow rate of vacuum chamber

在真空室抽气口处测得的抽气系统的抽速。

[来源:GB/T 3163—2007,5.2.1,有修改]

## 4 产品分类

### 4.1 分类方法

各类 VEHEMPI 的产品分类方法应符合 GB/T 10067.1—2019 和相关电加热方式或电磁处理的专用部分的规定及以下补充规定。

VEHEMPI 按主真空室的工作压力（真空度）范围分为低真空、中真空和高真空三类，如表 1 所示。

<div style="text-align: center;">表 1 VEHEMPI 真空区域的划分及相应真空配套设备</div>



<table border=1 style='margin: auto; width: max-content;'><tr><td style='text-align: center;'>真空区域</td><td style='text-align: center;'>低真空</td><td style='text-align: center;'>中真空</td><td style='text-align: center;'>高真空</td></tr><tr><td style='text-align: center;'>工作压力范围Pa</td><td style='text-align: center;'>$ 10^{5} \sim 10^{2} $</td><td style='text-align: center;'>$ 10^{2} \sim 10^{-1} $</td><td style='text-align: center;'>$ 10^{-1} \sim 10^{-5} $</td></tr><tr><td style='text-align: center;'>真空获得设备</td><td style='text-align: center;'>机械泵；水蒸气喷射泵</td><td style='text-align: center;'>机械泵+罗茨泵或油扩散喷射泵；水蒸气喷射泵</td><td style='text-align: center;'>机械泵+罗茨泵+油扩散泵或分子泵</td></tr><tr><td style='text-align: center;'>真空测量仪表</td><td style='text-align: center;'>液位压力计（U型管）、弹性元件真空计、电阻真空计</td><td style='text-align: center;'>电阻真空计、热偶真空计</td><td style='text-align: center;'>冷、热阴极电离真空计</td></tr></table>

各 VEHEMPI 具体的产品分类在各自的产品标准中规定。

### 4.2 型号

VEHEMPI 的产品型号应符合 JB/T 9691 的规定，表 2 对其产品型号中的系列代号作了补充。对低真空、中真空和高真空的 VEHEMPI，必要时可在系列代号第一个字母 Z 加不同下标加以区别，即： $ Z_{d} $ （低真空）、 $ Z_{z} $ （中真空）和  $ Z_{g} $ （高真空）。

### 4.3 主要参数

VEHEMPI 的主要参数应符合 GB/T 10067.1—2019 中 4.3 及以下补充规定。

增加主真空室的极限压力、空炉抽气时间、压升率或漏气率、工作压力四个参数，各类VEHEMPI的系列代号、应用和主要工作参数见表2。

<div style="text-align: center;">表 2 VEHEMPI 的系列代号、应用和主要工作参数</div>



<table border=1 style='margin: auto; width: max-content;'><tr><td style='text-align: center;'>真空电热和电磁处理装置(系列代号)</td><td style='text-align: center;'>主要应用</td><td style='text-align: center;'>主真空室工作压力Pa</td><td style='text-align: center;'>工作温度℃</td><td style='text-align: center;'>工作电压V</td></tr><tr><td style='text-align: center;'>真空感应熔炼和铸造炉(ZGR)</td><td style='text-align: center;'>特种合金钢、镍基高温合金、钛合金、铜及其合金和铀等的熔炼和浇铸</td><td style='text-align: center;'>10~10-1</td><td style='text-align: center;'>1 200~1 700</td><td style='text-align: center;'>375~600(中频)</td></tr><tr><td style='text-align: center;'>真空感应烧结炉(ZGS)</td><td style='text-align: center;'>硬质和高温合金,稀土磁件、难熔金属等粉末冶金件的烧结</td><td style='text-align: center;'>10-1</td><td style='text-align: center;'>1 500~2 400</td><td style='text-align: center;'>200~300</td></tr><tr><td style='text-align: center;'>真空电阻炉(ZR)</td><td style='text-align: center;'>金属材料或工件的淬火、回火、退火、渗碳、氮化、渗金属等热处理,硬质和高温合金、稀土磁件、难熔金属等粉末冶金件的烧结,单晶硅生长和不锈钢、铝和高温合金的钎焊等</td><td style='text-align: center;'>10~10-5</td><td style='text-align: center;'>100~2 200</td><td style='text-align: center;'>15~250</td></tr></table>

<div style="text-align: center;">表 2 VEHEMPI 的系列代号、应用和主要工作参数（续）</div>



<table border=1 style='margin: auto; width: max-content;'><tr><td style='text-align: center;'>真空电热和电磁处理装置(系列代号)</td><td style='text-align: center;'>主要应用</td><td style='text-align: center;'>主真空室工作压力Pa</td><td style='text-align: center;'>工作温度℃</td><td style='text-align: center;'>工作电压V</td></tr><tr><td style='text-align: center;'>真空重熔电弧炉(ZH)</td><td style='text-align: center;'>熔炼高级合金钢及钛、锆、钼、钽、铌等活泼和难熔金属和合金</td><td style='text-align: center;'>100～10-1</td><td style='text-align: center;'>2 180～3 980(电弧区阳极斑点温度)</td><td style='text-align: center;'>20～40(DC)</td></tr><tr><td style='text-align: center;'>具有真空脱气功能的钢包精炼炉(LFV)</td><td style='text-align: center;'>适用于多品种优质钢的精炼</td><td style='text-align: center;'>67</td><td style='text-align: center;'>1 550～1 650</td><td style='text-align: center;'>—</td></tr><tr><td style='text-align: center;'>真空电渣重熔炉(ZDZ)</td><td style='text-align: center;'>重熔特种合金钢、镍及镍基高温合金、铜及其合金等</td><td style='text-align: center;'>105～102</td><td style='text-align: center;'>1 400～1 800</td><td style='text-align: center;'>40～100</td></tr><tr><td style='text-align: center;'>具有电子枪的电热装置(DS)</td><td style='text-align: center;'>熔炼耐熔和活泼金属(如钨、钼、钽、铌、钛和铪等),高级合金钢和某些蒸气压低且高温下导电的非金属材料;工件的热处理和真空蒸镀等</td><td style='text-align: center;'>10-1～10-3(熔炼室);10-4(蒸镀室);10-2～10-3(枪室)</td><td style='text-align: center;'>3 550(最高)</td><td style='text-align: center;'>5 000～50 000</td></tr><tr><td style='text-align: center;'>真空微波干燥装置(ZWG)</td><td style='text-align: center;'>食品、农产品、植物提取物、中药浸膏、药丸、颗粒、化工产品等低温干燥和灭菌;半导体材料低水分干燥</td><td style='text-align: center;'>103～10-1</td><td style='text-align: center;'>20～120</td><td style='text-align: center;'>—</td></tr><tr><td style='text-align: center;'>真空电磁处理装置(ZEMP)</td><td style='text-align: center;'>活泼液态金属(如Ti、Zr等及其合金)的搅拌、输送和浇注以及结晶过程的强化</td><td style='text-align: center;'>—</td><td style='text-align: center;'>—</td><td style='text-align: center;'>—</td></tr></table>

## 5 技术要求

### 5.1 设计要求

#### 5.1.1 一般要求

VEHEMPI 的设计应符合 GB/T 10067.1—2019 和相关电加热方式或电磁处理的专用部分中可适用部分的规定及以下补充规定。

VEHEMPI 应满足预定的真空热工艺的要求，生产出合格的产品。其工作参数，即工作压力、工作温度、工作电压和功率以及真空系统的运行参数等，应根据工作负荷和工艺要求确定。

VEHEMPI 主要由 VEHEMPE、真空系统、机械传动装置、VEHEMPE 主电路、操作和控制系统及水冷系统等组成。真空系统由一个或多个真空室（或炉室）及其间的真空阀门、一套或多套抽气系统、真空测量装置及其操作和控制系统等组成。具有 VEHEMPE 的主真空室为整个 VEHEMPI 的核心。根据不同工艺，真空室内可有不同的机械附属设备，如工作负荷传送和转移装置、熔铸炉的浇铸设备和热处理炉的油淬或气冷设备等。

VEHEMPI 的设计除常规要求外，宜考虑满足真空性能的要求并防止在正常工作状态下在炉内产生弧光放电。

#### 5.1.2 设计标准

真空系统及其各组成部分设计应符合 GB/T 10067.1—2019 中 5.1.2 的规定以及附录 A 中 A.1.2.2

的规定。

#### 5.1.3 环境条件和供电电网

##### 5.1.3.1 环境条件

环境条件应符合 GB/T 10067.1—2019 中 5.1.3.1 的规定。VEHEMPI 对其所处车间的工作环境有比非真空电热和电磁处理装置更严格的要求，应根据真空度的高低对该车间的温度、湿度、空气中的微粒和其他污染物、密闭性以及其墙面和地面的光洁度提出不同的要求。

##### 5.1.3.2 供电电网

供电电网应符合 GB/T 10067.1—2019 中 5.1.3.2 的规定。

#### 5.1.4 水冷系统

水冷系统应符合 GB/T 10067.1—2019 中 5.1.4 及以下补充规定。

真空室内的水冷件及其连接管路（包括水冷电缆）和连接头应符合 GB/T 5959.1—2019 中 10.5 的要求，其设计和制造宜考虑其在真空条件下将承受比常规更高的内外压差，不应有任何泄漏。

对盛放高温熔体的水冷坩埚（见5.1.14）的冷却水，通常要求比常规更高的工作水压，如进水压力为0.3 MPa～0.5 MPa，回水压力为0.1 MPa～0.4 MPa，以确保足够的流量。其水冷系统中应单独设有水温、水压监测和超温、欠压等安全联锁报警装置，必要时切断相关供电电源。

#### 5.1.5 机械结构

机械结构应符合 GB/T 10067.1—2019 中 5.1.5 及以下补充规定。

真空室及其内的运动机构包括门、盖和真空室间闸阀的启闭，炉体的倾动浇注或旋转，加料或进料，拉锭，工件的夹持、传送、升降和转移或锭模车行走，熔炼炉的取样、捣料等机构，一般采用液压和/或电动传动装置，但对小型VEHE和某些操作也可采用手动。

这些运动机构应能在它们所处的真空、高温和可能的烟气和尘灰污染环境条件下正常、可靠的运转。

高真空真空室内的运动部件不应用机油作润滑剂，可用饱和蒸气压低的扩散泵油、二硫化物等。

真空室内液压系统管路的设计应比常规的有更严格的要求，确保无漏油现象；室内所用电机应能在所处压力、温度和污染条件下可靠运行，其额定电压不宜超过100 V。

#### 5.1.6 炉衬

处于真空中的炉衬应符合 GB/T 10067.1—2019 中 5.1.6 的规定以及 5.1.12.4.1 的规定。

#### 5.1.7 材料

暴露于真空的材料应符合 GB/T 10067.1—2019 中 5.1.7 的规定以及 A.1.2.4 的规定。

#### 5.1.8 设备主电路

设备主电路应符合 GB/T 10067.1—2019 中 5.1.8 的规定，其工作电压和功率调节还应符合 5.5.3 和 5.5.4 的规定。

#### 5.1.9 装置的操作和控制系统

装置的操作和控制系统应符合 GB/T 10067.1—2019 中 5.1.9 及以下补充规定。

VEHEMPI 的操作和控制系统还应满足以下要求。

a) VEHEMPI 的操作和控制系统涉及 VEHE 或 VEMPE 输入功率调节（见 5.5.4），其加热范围应能监控和限制（见 5.1.12.3），真空系统（见 A.5），整个 VEHEMPI 的运动机构（见 5.1.5）应能操作和控制，整个 VEHEMPI 的运行参数和状态应能测量、控制和显示，并应配备安全联锁和报警装置等。

b）宜配置由工业用数字摄像机、角度调节器、彩色显示屏等组成的观察摄像系统（见5.1.12.3），使操作者能及时掌握熔炼及电弧燃烧情况，并准确控制熔炼过程和确保熔炼的安全。

c）对在炉室内进行浇铸的真空熔炼炉，宜采用自动定位浇注控制系统，以防金属熔液浇注到锭模外造成事故。

d） VEHEMPI 的安全联锁和报警装置涉及：

1）真空弧光放电（见5.1.12.1、5.3.2）；

2）炉室内工作压力异常（见5.5.2）；

3）电热源加热范围的限制和监控（见5.1.12.3）；

4）冷却水（见5.1.4、A.2.1.7）；

5）真空熔炼炉的防爆（见5.3.3）。

#### 5.1.10 配套件

配套件应符合 GB/T 10067.1—2019 中 5.1.10 的规定，配套件还应包括真空泵、真空阀、真空测量装置等。

#### 5.1.11 产品说明书

产品说明书应符合 GB/T 10067.1—2019 中 5.1.11 的规定，制造厂应按照 GB/T 5959.1—2019 的 19.5 和本文件的有关要求向用户提供 VEHEMPI 的成套使用说明书。

#### 5.1.12 真空电热和电磁处理设备

##### 5.1.12.1 一般要求

VEHEMPE 的设计和制造除应符合对应非真空电热和电磁处理设备产品标准的可适用要求外，还应符合本条款提出的与真空应用有关的一些特殊要求。

在 VEHEMPE 的整个正常运行期间，不应发生持续的真空弧光放电（见附录 B），它会引起 VEHEMPE 过流或供电中断，使设备无法正常工作，还会损坏有关放电件的电气绝缘。为此，应合理选择其工作压力和工作电压范围（见 5.5.2、5.5.3 和附录 B）、加强电气绝缘（见 5.1.12.2）和采取其他措施（见 5.3.2）。

##### 5.1.12.2 真空室内电热设备及其他带电件的电气绝缘

对工作电压较高的 VEHE，如大容量真空感应熔炼炉，应对其感应线圈及其连接头加强电气绝缘处理，推荐的绝缘处理规程和要求见 5.2.12。

##### 5.1.12.3 电加热范围的监控和限制

某些可移动的电热源如电子束熔炼炉的电子束和真空重熔电弧炉的电弧，当其偏移打到盛放高温熔体的水冷铜坩埚（结晶器）上时，有可能烧穿该坩埚发生5.1.14所述的爆炸。为避免发生这种情况，应通过观察摄像系统[见5.1.9b)]监视其工作状况并采取措施限制其活动范围。一旦出现上述情况应发出报警并自动或手动调整电子束的方向或快速提升电弧炉的电极，或最终切断对VEHE的供电。

##### 5.1.12.4 真空电热和电磁处理设备的隔热

5.1.12.4.1 真空感应熔炼炉和 VEMPE 的坩埚或炉衬所用的耐火材料除应满足 GB/T 10067.1—2019 的 5.1.6 和 GB/T 10067.35—2015 中 5.2.4 和 5.2.5 的要求外，还应满足吸气量和放气量较低的要求。

5.1.12.4.2 真空电阻炉的加热区应围以不易产生和吸附气体的隔热屏，通常为金属辐射屏、碳毡或石墨毡，或单层金属辐射屏再衬以耐火纤维制品等。所用的材料都应耐热，在工作中不下垂、裂开和剥离。设计中宜考虑把热胀冷缩所引起的变形和通过隔热屏的热损失限制到最小。在高温、较高真空和对污染有较严格限制时，宜使用多层金属辐射屏。

#### 5.1.13 真空系统

VEHEMPI 的真空系统应符合附录 A 的要求。

#### 5.1.14 真空熔炼炉的水冷坩埚

真空感应熔炼炉通常采用耐火材料坩埚，外面包裹着水冷铜管感应线圈。

电子束熔炼炉、真空电渣重熔炉和真空重熔电弧炉采用水冷铜坩埚（结晶器），无耐火材料污染。它们通常为圆筒形，分内、外两层，分别用铜和不锈钢制造，中间通水冷却。

用于在真空中浇制铸件的真空感应熔炼炉和真空重熔电弧炉又称凝壳炉（见附录 C），采用半球形、有浇注口和可倾倒的水冷铜坩埚。

这些水冷坩埚是真空熔炼炉的核心部件，金属在其内进行熔化、过热、精炼，有的还在其内结晶成锭。它们的设计和制造除应符合5.1.4外，还宜考虑其内部盛放高温熔体的恶劣条件，应结实可靠、冷却有效、不应有任何水泄漏。

耐火材料坩埚由于使用磨损或熔体过温等原因会使坩埚破裂和熔体泄漏、运行过程中由于电子束或电弧的偏移而打在水冷铜坩埚上，这些会烧穿水冷感应器线圈或水冷铜坩埚，使大量水与高温熔体接触并在真空条件下由于大量水的突然汽化产生爆炸，特别是在熔炼钛、锆等活泼金属时情况更为严重。

为此，真空熔炼炉设计和使用时应按照5.3.3采取多种防护措施避免发生上述情况。

### 5.2 制造要求

#### 5.2.1 一般要求

VEHEMPI 的制造应符合 GB/T 10067.1—2019 中 5.2.1 的规定。

#### 5.2.2 铸件和锻件

铸件和锻件应符合 GB/T 10067.1—2019 中 5.2.2 的规定，通常铸件不宜用在真空气氛中。

#### 5.2.3 焊接

焊接应符合 GB/T 10067.1—2019 中 5.2.3 的规定。真空系统暴露于真空的，起气密性作用的各零部件的焊接应符合 A.1.3.2 的规定。

#### 5.2.4 紧固件

紧固件应符合 GB/T 10067.1—2019 中 5.2.4 的规定。

#### 5.2.5 表面

表面应符合 GB/T 10067.1—2019 中 5.2.5 的规定。暴露于真空的各零部件的内表面还应符合

A.1.3.1 的规定；主真空室内所有可导电件的表面（包括紧固件）还应满足 5.3.2 有关防真空弧光放电的机械措施中的要求。

#### 5.2.6 管路系统

管路系统应符合 GB/T 10067.1—2019 中 5.2.6 的规定，真空管道还应满足 A.3.4 的要求。

#### 5.2.7 炉衬的砌筑

炉衬的砌筑应符合 GB/T 10067.1—2019 中 5.2.7 的规定。

#### 5.2.8 电气装配

电气装配应符合 GB/T 10067.1—2019 中 5.2.8 的规定。

#### 5.2.9 涂漆

涂漆应符合 GB/T 10067.1—2019 中 5.2.9 的规定。

#### 5.2.10 真空清理

真空清理应符合 A.1.3.3 的规定。

#### 5.2.11 标牌

标牌应符合 GB/T 10067.1—2019 中 5.2.11 的规定。

#### 5.2.12 真空室内电热设备及其他带电件的电气绝缘处理

应对真空室内的电热设备和其他带电件（必要时包括某些可导电件）进行比常规更严格的、多次的和多层的电气绝缘处理，且绝缘层应无任何小孔、裂缝或通过它能打弧的其他开口，以免设备运行时发生真空弧光放电。

被电气绝缘处理的带电件本身应满足5.3.2的机械措施要求。

为加强盛装高温金属熔体的坩埚与感应线圈间的电气绝缘，还应在其间另外设置由规定温度等级的绝缘材料构成的绝缘层。

### 5.3 安全要求

#### 5.3.1 一般要求

VEHEMPI 有关设计、安装和使用方面的安全要求应符合 GB/T 10067.1—2019 中 5.3 及以下补充规定。

#### 5.3.2 真空弧光放电的防护

宜避免在真空系统或真空室内发生真空弧光放电。避免真空弧光放电的措施推荐如下。

a）机械的措施：

——所有带电件和接地金属件具有光滑表面；

——避免任何尖锐的角或边缘或可起天线作用的任何其他结构；

——增大在运行时带不同电位的任何两部件间的间隙。

b）电的措施：

——整个过程使用低电压；

——在正常运行期间尽可能使用低于真空系统或真空室内的任何气体的巴申限值的电压；

——避免在巴申曲线的最小临界压力附近运行，考虑能否在更高或很低的压力下运行；

——对真空室内带电件按照 5.2.12 的要求作加强电气绝缘处理。

一旦运行时发生真空弧光放电，则应发出报警并采取措施消除，必要时切断 VEHEMPE 的供电。用于检测真空室在运行中是否发生弧光放电和寻找发生弧光放电原因的试验方法见 6.8。

#### 5.3.3 真空熔炼炉的防爆

宜避免发生 5.1.14 所述的爆炸，综上所述应采取以下措施：

——确保水冷系统和盛放高温熔体的真空熔炼炉水冷坩埚符合5.1.4和5.1.14的要求；

——如 5.1.12.3 所述采取措施，监控某些可移动电热源的运行状态并限制其加热范围以免它们偏移到盛放高温熔体的水冷铜坩埚上；

——监控熔体温度和输入真空熔炼炉的总输入电能，当熔体超温或输入总电能较多超过预计值时应发出报警并及时处理，必要时切断电源，以防熔体过热损伤水冷坩埚进而发生爆炸；

——对额定容量为 0.5t 及以上的真空感应熔炼炉应提供漏炉报警装置和切断电源的措施；

——定期检查确保 A.2.4 的真空室防爆装置和 5.1.9 d) 中的有关安全联锁和报警装置处于正常状态。

### 5.4 节能和环保要求

#### 5.4.1 节能

节能应符合 GB/T 10067.1—2019 中 5.4.1 及以下补充规定。

应采用合理的真空室结构和尺寸以利节能。

应在满足真空热工艺的要求下，合理设计抽气系统、合适选配主副真空泵和大型真空阀、尽可能采用全自动真空操作和控制系统，以降低抽气系统的能耗。

#### 5.4.2 环境保护

环境保护应符合 GB/T 10067.1—2019 中 5.4.2 的规定，真空系统的抽气系统废气排放和处理装置还应满足 A.3.6 的要求。

### 5.5 性能要求

#### 5.5.1 一般要求

VEHEMPI 的性能要求应符合 GB/T 10067.1—2019 中 5.5 及以下补充规定。

#### 5.5.2 主真空室工作压力

VEHEMPE 主真空室工作压力首先应满足真空热工艺的要求，不同 VEHEMPE 的工作压力范围也是不同的，见表 2。当室内工作压力超过规定的最高工作压力时应发出报警，以便及时采取措施处理。

由巴申曲线可知，较低和较高的工作压力都有利于提高击穿电压。通常，工作压力在  $ 10 \, Pa \sim 100 \, Pa $  范围内容易放电。

VEHE 的主真空室工作压力与加热功率调节的关系见 5.5.4。

#### 5.5.3 工作电压

VEHEMPE 的工作电压既应避免发生真空弧光放电又应使其具有较高的电效率。

为了避免发生真空弧光放电，VEHEMPE 通常采用低压、大电流供电，使其最高工作电压低于相应于其工作压力的击穿电压，如真空热处理电阻炉。

对大容量真空感应熔炼炉，为减少感应线圈和供电线路中的电损耗通常选用较高工作电压，但一般不超过600 V（中频），为此需要加强感应线圈及其连接头的绝缘。

电子束熔炼炉采用几万伏高压直流电源，电子枪的阴极接电源负极，电子枪的阳极、炉室外壳及其内水冷铜结晶器、被精炼坯料和进料机构等均接地作为电源正极。电子枪的阴阳极由高压瓷件绝缘。枪室内处于高真空，应对电子枪室做真空弧光放电的检测以确保使用中不会发生真空弧光放电。由于炉室及其内部件均接地，因此室内不会发生真空弧光放电。

#### 5.5.4 加热功率调节

对间歇式和半连续式作业的 VEHE，如真空感应熔炼炉和真空电阻炉等，输入 VEHE 的加热功率的大小及其提升速率应满足下列要求。

——在规定时间内将工作负荷加热到规定的热工艺温度，这是输入功率较高的阶段；在此升温阶段，工作负荷放气最多，确保其间室内压力维持在规定的工作压力范围内，即输入功率大小及其提升速率应受适当限制。

——在达到热工艺温度的保温阶段，将维持较小的保温功率；此时，工作负荷的放气量较少，室内可维持较低工作压力，更好达到除气和精炼的效果。

对准连续式作业的 VEHE，如真空自耗电弧炉、真空电渣重熔炉和电子束熔炼炉等，也应满足上述要求，但在待重熔电极或坯料的加热起始阶段还应合适调节进料速度，然后进入稳定进料的恒功率状态，并维持工艺要求的工作压力。

根据上述要求，通过实践可实施对输入功率、工作负荷温度或进料速度的自动调节。当工作压力超过其允许的最高值时，输入功率和/或进料速度能自动降低。

### 5.6 成套要求

成套要求应符合 GB/T 10067.1—2019 中 5.6 的规定，成套范围应包括真空系统。

## 6 试验方法

### 6.1 一般要求

6.1.1 测定 VEHEMPI 的主要性能参数和运行特性的基本试验步骤、试验条件和试验方法应按照 GB/T 10066.1—2019 相应大类产品的专用试验方法以及本系列标准中相应大类、小类或系列产品各部分的规定。本章补充或修改了与真空应用有关的试验方法。

6.1.2 对带工作负荷的试验，其工作负荷和真空热工艺由用户和制造厂商定。

6.1.3 对与用能有关的性能参数如 VEHEMPI 的工作负荷单位能耗和加热效率等的测定，还宜考虑试验期间抽气系统的能耗。

6.1.4 在 6.3～6.5 中针对主真空室真空性能的测量方法也适用于其他真空室和真空管道。

### 6.2 压力(真空度)的测量

应按照工作压力范围和 A.4 中的要求选用合适的真空计测量。所用仪表的测量准确度应在所测压力值的 25% 范围内并在经校准的有效期内。

### 6.3 主真空室极限压力的测量

在空载冷态情况下，用 VEHEMPI 本身配套的真空系统进行试验。按照正常工作条件启动抽气系

系统，直到主真空室内压力达到最低值。主真空室应能达到产品标准中所规定的极限压力值。测量真空度的仪表应符合6.2的规定。

### 6.4 主真空室空炉抽气时间的测量

在 6.3 的试验中，主真空室内压力从大气压降到产品标准中规定的极限压力的时间，即为空炉抽气时间。

油扩散泵和油增压泵的预热时间不包括在空炉抽气时间之内。

为了减少主真空室内部件的放气对抽气时间的影响，本测量宜连续做2次并取第二次测量值为测量结果。

### 6.5 主真空室压升率或漏气率的测量

主真空室压升率用关闭法测量。在6.3的试验后(要求此时室内的压力应不高于规定的极限压力值的95%)，立即关闭主真空室各通气口的真空阀门和关停抽气系统。压升率按公式(1)计算：

 $$ \Delta p=(p_{2}-p_{1})/\Delta t $$ 

式中：

 $ \Delta p $  ——压升率，单位为帕每小时 $ (\mathrm{Pa}/\mathrm{h}) $ ；

 $ p_{1} $  ——第一次读数时主真空室内的压力，单位为帕(Pa)；

 $ p_{2} $  ——第二次读数时主真空室内的压力，单位为帕(Pa)；

 $ \Delta t $  ——两次读数的时间间隔，单位为小时(h)。

注： $ \Delta t $  不小于 0.5 h。

第一次读数的时间应按照产品标准的规定；当产品标准未规定时，为关闭真空阀门后 15 min。两次读数应用同一只真空计的同一测量档测量。

为减少室内构件放气或吸气对压升率的影响，试验宜在室内没有耐火和隔热炉衬的情况下或在将其加热烘烤去潮后进行。如果不可能做到这一点，则应每隔一定时间（不小于0.5 h）读取室内的压力值，并在直角坐标纸上绘制压力对时间的关系曲线，以曲线最后直线上升段的斜率作为压升率的测定值。

试验一般用 VEHEMPI 本身配套的抽气系统进行。但对低真空（压力  $ 10^{5} $  Pa～ $ 10^{2} $  Pa）和中真空（压力  $ 10^{2} $  Pa～ $ 10^{-1} $  Pa）的 VEHI，也可用非本身配套的抽气系统。各抽气系统本身都应分别经过检漏以及极限压力和压升率的测量，并确认其压升率不致影响主真空室达到规定的压升率指标。

上述测量中所得的压升率乘以测量时主真空室的实际空间体积 V（包括所涉部分管道的体积）即为漏气率，单位为帕升每秒  $ (Pa \cdot L/s) $ 。

在 VEHEMPI 的实际运行中需做检漏操作时（见附录 D 的 D.2），若炉室内压力升得较快即漏气率较高时，检漏时间  $ \Delta t $  可较短。

对多室的情况，应在以下两种情况下分别进行试验，即：

a） 室与室之间的真空阀门关闭而邻室处于大气压时，只测量主真空室的压升率；

b）室与室之间阀门处于打开状态，测量整台 VEHEMPE 的压升率。

### 6.6 主真空室工作压力的测量

在 VEHEMPI 型式检验、工艺检验或工业运行检验中，应按照用户和制造厂商定的工作负荷和真空热工艺，用 VEHEMPI 自身配套的真空仪表在其正常工作状态下测量。对间歇式 VEHEMPI，主真空室工作压力可用从升温开始至保温结束期间测得的最低压力和最高压力为界的压力范围表示；对连续式 VEHEMPI，则以其稳定期间测得的压力来表示。测量真空度的仪表应符合 6.2 的规定。

### 6.7 真空检漏

6.7.1 任何真空系统或真空容器的漏气是绝对的，不漏气是相对的。VEHEMPI属于动态真空系统，该装置的最大允许总漏率随其不同应用而异，如对真空脱气和浓缩为 $ 10^{3}\ Pa\cdot L/s $ ，对真空冶炼为 $ 10^{-4}\ Pa\cdot L/s $ ，只要主真空室的平衡压力能达到所要求的工作压力就行。对于大多数真空系统、真空容器，若其真空抽不上去，首先应判断漏气是否是其主要因素，然后确定是否需要进行检漏。

6.7.2 真空检漏是用一定的手段将示漏物质加到被检对象的器壁的某一侧，然后用仪器或某一方法在另一测怀疑有漏的地方检测通过漏孔逸出的示漏物质，从而达到检测目的（见附录 E）。

6.7.3 检漏时一般应先进行总漏率的测定工作，只有当总漏率超出允许值时，再进行漏孔的定位，因为一般找出漏孔位置比漏率测量更困难一些。但这并非绝对，它与漏孔大小及具体的检漏方法有关，例如用气泡法（见 E.1.2）可容易检出较大漏孔的位置，却难测定其总漏率。

### 6.8 真空室弧光放电的检测

本试验用于检测具有电热设备的真空室，在规定的最高工作电压和工作压力范围内是否正常运行不发生弧光放电和该电热设备带电件的电气绝缘是否良好，或用于寻找该真空室发生弧光放电的原因和解决办法。

试验时，被检测的真空室应满足规定的极限压力和漏气率要求，电热设备应处于空载状态。对真空感应熔炼炉，检测应在打结炉衬前进行，并在检测合格和打结炉衬后再次进行检测。

试验程序如下：

a）开启抽气系统，使真空室内的压力低于规定的最低工作压力；

b）关闭真空室与抽气系统间的阀门；

c）给电热设备施加工作电压，慢慢升高至规定的最高工作电压并保持约  $ 20 \, s $ ;

d）让室内压力自然升高或给真空室通入空气或氩气，使室内压力慢慢升高至规定的最高工作压力，并在保持 $ 5\ s\sim20\ s $ 后切断电热设备供电。

整个试验期间真空室内应无打弧或弧光放电现象发生或电热设备供电电路的电流应无突然异常大幅增加。这表明该最高工作电压低于巴申曲线中相应于规定工作压力范围的击穿电压，从而确保该真空室在规定的工作电压和工作压力范围内能正常运行，而不会发生弧光放电。

若上述试验时发生了弧光放电，则表明规定的最高工作电压和工作压力范围不合适或带电件的电气绝缘有问题。解决这些问题的可能途径如下。

——逐步降低该最高工作电压重复上述试验，以寻找在规定工作压力范围内不发生弧光放电所允许的最高工作电压。

——在最高工作电压下，先从大气压开始逐步降低真空室内工作压力，找出发生弧光放电的工作压力 $ P_{2} $ ；然后再将真空室抽至接近极限压力后再施加最高工作电压，并逐步增加室内工作压力，找出发生弧光放电的工作压力 $ P_{1} $ ，这样就找到了在最高工作电压下不发生弧光放电的两个工作压力区域即 $ P<P_{1} $ 和 $ P>P_{2} $ 供选用。

——修复或加强发生弧光放电的带电件的电气绝缘等。

## 7 检验规则和技术分级

### 7.1 验收形式

验收形式应符合 GB/T 10067.1—2019 中 7.1 的规定。

### 7.2 出厂检验

出厂检验应符合 GB/T 10067.1—2019 中 7.2.1、7.2.2 和 7.2.4 的规定及以下补充规定。

出厂检验项目应在企业产品标准规定，一般应包括以下几方面：

a）一般检查，包括按设计图样对加工、主要尺寸、涂漆等的检查；

b) 电气试验，包括绝缘电阻的测量、绝缘耐压试验和控制电路试验等；

c) 水路、气路、液压系统的试验(适用于具有这些系统的电热和电磁处理装置);

d）运动机构运转或动作情况的冷态试验；

e) 装置的操作和控制系统试验，试验内容和试验方法按照 5.1.9 和第 6 章；

f）真空系统空载试验，试验项目和试验方法按照第6章；

g）配套件的检查，包括外购配套件型号、规格、原制造厂出厂合格证件、本厂验收合格证件等的检查，自制配套件出厂合格证件的检查；必要时应对外购配套件进行某些项目的试验；

h）供货范围，包括出厂技术文件完整性的检查；

i) 包装检验。

### 7.3 型式检验

型式检验应符合 GB/T 10067.1—2019 中 7.3 的规定。

### 7.4 工艺检验

工艺检验应符合 GB/T 10067.1—2019 中 7.4 的规定。

### 7.5 工业运行检验

工业运行检验应符合 GB/T 10067.1—2019 中 7.5 的规定。

### 7.6 自制配套件检验

自制配套件检验应符合 GB/T 10067.1—2019 中 7.6 的规定。

### 7.7 技术分级

技术分级应符合 GB/T 10067.1—2019 中 7.7 的规定。

## 8 标志、包装、运输和贮存

### 8.1 标志

标志应符合 GB/T 10067.1—2019 中 8.1 的规定，真空电热和电磁处理设备的铭牌上应增加“工作压力，Pa”参数。

### 8.2 包装

包装应符合 GB/T 10067.1—2019 中 8.2 的规定。真空部件和位于真空室内的部件应按防锈和防潮要求包装，特别对其真空密封面还应有防碰伤和划伤的措施；外购真空部件应维持原包装或按原包装要求处理。

### 8.3 运输和贮存

运输和贮存应符合 GB/T 10067.1—2019 中 8.3 的规定。

## 9 订购与供货

订购与供货应符合 GB/T 10067.1—2019 中第 9 章的规定。

# 附录 A

# (规范性)

# 真空系统

### A.1 对真空系统的一般要求

#### A.1.1 真空系统的组成

VEHEMPI 的真空系统由一个或多个真空室（或炉室）及其间的真空阀门、一套或多套抽气系统、真空测量装置及其操作和控制系统等组成。作为一个实例，某真空重熔电弧炉的真空系统见图 C.1。

#### A.1.2 设计要求

##### A.1.2.1 一般要求

A.1.2.1.1 真空系统的设计应使 VEHEMPE 在规定的工作负荷和真空气氛下满足预定热工艺的要求，按预期的生产率产出合格的产品。

A.1.2.1.2 真空系统的设计主要是确定系统的基本结构和配置，选配抽气设备、管道、阀门等真空元件。一般情况下，真空系统的设计计算主要解决两个基本问题：

——根据 VEHEMPE 的产气量、工作压力、极限压力及抽气时间等，选配主泵及其前级泵的类型和规格，然后确定管路及选择其他真空元件；

——计算 VEHEMPE 的抽气时间或在规定的抽气时间内所达到的压力。

A.1.2.1.3 密封性是真空系统的最基本要求。真空系统暴露于真空的各零部件自身及其间连接，真空室的电源、信号和动力引入装置及其门、盖和观察窗等处都应确保可靠的真空密封，避免环境空气进入其内。应通过各种途径如尽量减少焊接结构、正确设计各种密封结构和合理选择密封材料、真空室上尽量少开孔、少采用或避免采用动密封结构等，以将漏气率限制在允许范围之内，确保真空系统达到规定的密封要求。具体要求见各零部件条款。各零部件制作后及整个真空系统组装后应按照6.5和6.7进行气密性检查。

A.1.2.1.4 真空室和真空管路等部件应能承受外部大气压力而不变形。应在高真空和低真空侧分别留有连接检漏仪的法兰。

A.1.2.1.5 真空系统的详细设计和计算可参考有关真空设备设计手册。

##### A.1.2.2 设计标准

真空系统及其各组成部分的设计应符合 ISO 标准和国家有关基础标准及真空零部件标准或按这些标准选用，如真空室（容器）、法兰尺寸和管道配件的安装尺寸应分别符合 GB/T 150.1～150.4—2011、ISO 1609:2020 和 ISO 9803（所有部分）的规定等。

真空系统的外购配套件应符合其产品标准的规定。

##### A.1.2.3 设计参数及其考虑

A.1.2.3.1 真空系统设计的主要参数包括：

a）真空室的极限压力；

b）真空室的工作压力；

c）真空室抽气口处泵的有效抽速。

它们宜综合考虑具体的真空热处理工艺要求（见 A.1.2.1.1）和现有的真空泵技术参数来确定，真空

系统各部件的工作参数、设计和选用都基于这三个参数。

A.1.2.3.2 真空室的极限压力主要取决于主真空泵的极限压力、空载时长期抽气后真空室的气体负荷（包括漏气、材料表面放气等）和真空室抽气口处泵的有效抽速。它通常总是高于主真空泵的极限压力，两者之差取决于上述气体负荷与有效抽速之比。在该有效抽速一定时，它正比于真空室的漏气和放气。在设计真空系统时，漏气量主要由真空室的极限压力和工作压力来确定，一般取低于气体负荷（主要是工艺生产中放出的气体量）的十分之一。

A.1.2.3.3 真空室的工作压力应满足工作负荷的真空热工艺对真空度的要求，主要由进行工艺生产时真空室中的工作负荷所产生的气体负荷和上述影响真空室极限压力的那些因素决定。它高于真空室的极限压力，从经济方面考虑，应在主泵的最大抽速或最大排气量附近选择工作压力。一般工作压力选择在高于极限压力半个到一个数量级，如极限压力为  $ 1 \times 10^{3} $  Pa，则工作压力可选择在  $ 50 \, Pa \sim 1 \times 10^{2} \, Pa $ 。VEHEMPI 常用真空泵的工作压力范围和最佳工作压力范围分别见表 A.1 和表 A.2。

<div style="text-align: center;">表 A.1 VEHEMPI 常用真空泵的工作压力范围</div>



<table border=1 style='margin: auto; width: max-content;'><tr><td style='text-align: center;'>名称</td><td colspan="3">工作压力</td></tr></table>

<div style="text-align: center;">表 A.2 VEHEMPI 常用真空泵的最佳工作压力范围</div>



<table border=1 style='margin: auto; width: max-content;'><tr><td style='text-align: center;'>真空泵种类</td><td style='text-align: center;'>油封机械泵</td><td style='text-align: center;'>水蒸气喷射泵</td><td style='text-align: center;'>罗茨泵</td><td style='text-align: center;'>油扩散喷射泵</td><td style='text-align: center;'>油扩散泵</td></tr><tr><td style='text-align: center;'>最佳工作压力范围Pa</td><td style='text-align: center;'>$ 10^{5} \sim 10 $</td><td style='text-align: center;'>$ 10^{5} \sim 10^{2} $</td><td style='text-align: center;'>$ 10^{2} \sim 1 $</td><td style='text-align: center;'>$ 1 \sim 10^{-1} $</td><td style='text-align: center;'>$ 5 \times 10^{-2} \sim 10^{-4} $</td></tr></table>

A.1.2.3.4 真空室抽气口处泵的有效抽速 S，应及时抽走 VEHEMPE 工作时产生的气体负荷并维持真空室的工作压力在规定的范围内，它取决于真空泵的抽速  $ S_{p} $  和真空管道的流导 U。若  $ U \gg S_{p} $ ，则 S 约为  $ S_{p} $ ，有效抽速 S 只受泵的限制；若  $ U \ll S_{p} $ ，则 S 约为 U，有效抽速 S 就受到管道流导 U 的限制。由此可见，为了提高有效抽速 S 应使管道流导尽可能增大，管道应短而粗，尤其是高真空管道更应如此，但

此时管道成本就高，宜综合考虑。此外，还宜考虑 $ S_{p} $ 自身的特征，使泵工作在表A.2所示的最佳工作压力范围。通常，对于高真空管道，泵的抽速损失不应大于40%～60%；而对低真空管道，允许损失5%～10%。

A.1.2.3.5 真空室的抽气时间即真空室从开始抽气至压力达到工作压力所需的时间，也是真空系统设计和使用中的一个重要参数，它可在上面三个设计参数的基础上通过公式和曲线图表来计算。其计算与下列参数和考虑有关：

——真空室的极限压力；

——真空室的容积和漏气量的大小，对粗真空和低真空，真空室本身内表面的出气量与设备总的气体负荷相比，可忽略不计；

——VEHEMPE 运行中工作负荷的放气量；

——真空室抽气口处泵的有效抽速、真空泵的名义抽速及其是常量或变量；

——真空室的初始压力和抽气后要达到的工作压力；

——管道流导的大小等。

主真空室空炉抽气时间的测量可按照6.4。

##### A.1.2.4 真空材料

真空系统各部件暴露于真空的材料应适用于设计规定的工作压力和工作温度并符合下列特殊要求：

——气密性好，具有低的透气性；

——溶解气体量少和较低的出气速率；

——低蒸气压和低分解压力等。

常用的金属及其合金主要有不锈钢、低碳钢和铜等。工作压力高于 $ 1.3\times10^{-3} $  Pa时，可采用20#钢作壳体和抽空管道。不锈钢（1Gr18Ni9Ti、1Gr18Ni9等）常用于制造炉壳内层。炉壳外层、管道、真空阀门或其他零部件可采用低碳钢。

含铬材料不宜用于温度超过  $ 1000^{\circ}C $  的真空区域。

对在不同工作条件下运行的各部件材料的特殊要求，见各部件的条款。

#### A.1.3 制造要求

##### A.1.3.1 内表面

真空系统各部件暴露于真空的内表面应平滑光洁、不易氧化和便于清洗，内表面不应有油垢、水分和其他杂物。

##### A.1.3.2 永久性连接

真空系统暴露于真空的各零部件的制造通常采用氩弧焊、手工电弧焊、气焊、电子束焊、点焊、钎焊和金属-陶瓷封接等永久性连接工艺，它们应达到真空密封的要求。为了保证焊缝不漏气，宜采用氩弧焊。具体要求见各零部件条款。

对真空密封焊接的要求，按照 A.2.1.4。

所有焊缝或接合面应经真空密封检漏，检漏方法应在焊接件工艺文件中规定或见附录E。

##### A.1.3.3 真空清理

各类 VEHEMPI 在装配前应对真空室和真空管道的内表面、所有在真空中工作的零件、所有密封表面和密封垫圈等进行严格的清洁处理，以去除油垢、水分和其他杂物，还应检查它们是否完好。

注：这些污染物及其在大气压下吸附的大量气体在真空中易挥发和释放出来，会污染泵油、影响真空室的极限压力、降低泵的抽气能力。去除或减少污染物将有利于获得良好真空、增加连接强度和气密性、提高产品的寿命和可靠性。

##### A.1.3.4 可拆卸连接

真空系统各部件的可拆卸连接有静密封和动密封两种型式，前者用于真空法兰间、真空管路、真空规管接头以及电源和信号引入装置的密封，后者用于传动轴的转动、往复直线运动和摆动。连接的结构和所用的密封件应确保真空密封。

可拆卸部件可用真空橡胶、塑料和软金属密封圈来连接。该密封圈表面应光洁、无划伤和无裂纹。

真空橡胶是低真空、中真空和高真空可拆连接件的良好过渡密封材料，除应满足 A.1.2.4 的要求外还应弹性好、含硫少、耐油和耐热，并具有适宜的耐压缩变形值和压力松弛系数。所处温度较高时宜采用氟橡胶和硅橡胶，必要时可用水冷。

真空橡胶和塑料的品种很多，可根据实际工作压力和温度，对耐油、耐老化、易加工和电绝缘性的要求以及是静或动真空密封来合理选用。

真空橡胶密封槽的形式随橡胶密封圈截面形状和密封部位而定，密封槽的截面面积应稍大于密封圈，橡胶的压缩量通常为15%~30%。

常见的动密封型式是传递平动和转动的O形圈和填料密封。O形圈是靠给定的拉伸和压缩变形来保证密封的，为了减少摩擦阻力和让O型圈有轻微的滚动，通常压缩量比固定密封的要小。密封要求较高时，可采用两只O形圈以确保轴中心的准直性。传递转动的威尔逊密封应用最广，可用于直径1.5 mm～70 mm的传动轴。带压紧力的填料密封，漏率较小，但摩擦力大会使轴封发热，不适于传递高速运动。根据不同情况，密封槽可开在轴上，易于加工；但传动轴的平移距离较长时则应开在孔壁上。传动轴的真空动密封也可采用氟塑料密封套。

### A.2 真空室

#### A.2.1 一般要求

A.2.1.1 VEHEMPI 通常只有一个主真空室，为其主体部分，根据工艺需要还可设置其他真空室，如某些要求连续和半连续式作业的真空感应熔炼炉和真空淬火电阻炉等，除熔炼室或加热室外还应分别设置浇铸室或冷却（淬火）室和转移室。室与室之间用真空密封阀门隔开，各室能独立工作。根据需要真空室可做成立式或卧式。真空室大多为圆筒形，由筒体、封头、门、冷却水套或管、法兰、防爆装置、引入装置等组成。真空室还有箱形和钟罩形的，前者用于大型真空室。

A.2.1.2 真空室应能承受外部大气压力而不变形，对某些可能发生内部爆炸的真空室应设置防爆装置以避免和减轻爆炸危害。

A.2.1.3 真空室一般用具有较好可焊性和气密性的轧制金属板材制成。对于真空度要求不高的真空室，内壁用材通常为普通碳素钢或低合金钢，但应电镀或涂敷其他材料以防氧化。电镀或涂敷层表面应光洁，在工作时应无明显的吸气和放气且不易剥落和引起化学反应。对真空度较高和要求耐热和耐腐蚀的真空室，一般采用不锈钢。

A.2.1.4 采用焊接结构的真空室应满足下列要求：

——为了保证接头处密封性能，母材对接处要铣成 $ 45^{\circ} $ 的坡口焊接，并尽可能在真空室内侧焊接，以避免形成不利于抽空的“死空间”，不应形成内外侧同时焊缝的结构；

——应采用连续密封焊，为了减少漏孔和漏气量，焊缝的总长度宜尽可能短，内焊缝应无影响真空的缺陷；

——不应有十字交叉的焊缝，焊缝的高度宜大于壳体厚度的1/3，两缝中心线之间的距离宜大于100 mm；

——所有焊缝均能方便地进行真空检漏和补焊；

——壳体上需开孔时，不宜开在焊缝上；

——为了防止壳体变形，对于非气密性焊缝可用间断焊。

A.2.1.5 真空室各部件上用于真空密封连接的法兰，其尺寸应符合 ISO 1609:2020 的规定，制造时应先进行粗加工，再焊接，然后再精加工，以保证法兰的平行度和尺寸公差，使两个法兰的连接可靠密封。

A.2.1.6 真空室内表面应光洁平滑，无死空间。

A.2.1.7 室内有水冷系统的真空室，应在其底部设置可汇集泄漏水的空间、漏水报警装置和放水阀。

#### A.2.2 筒(箱)体、封头和门

##### A.2.2.1 一般要求

真空室的筒体或箱体、封头和门的材料、设计、制造、检查、非破坏性试验和验审应符合 GB/T 150.1～150.4—2011 及以下补充规定。

##### A.2.2.2 筒(箱)体和封头

筒体一般为圆筒形，封头为凸形，它们易于制造且具有较强的抗压能力，焊在一起组成一个整体。筒体可以是整体结构，也可由多节组合而成，对于小直径筒体亦可用热轧无缝钢管制造。应按规定，必要时可对圆筒体设置加强圈，对圆筒体上的开孔应进行加强设计。圆筒体焊制后应进行整形和矫直。对箱体结构应设置加强筋。

如 A.2.1.1 所述，根据需要筒体或箱体可分隔成多个室。

真空感应熔炼炉主真空室的筒体或箱体的内壁和感应器附近的构件宜采用无磁性不锈钢制造。

##### A.2.2.3 门或盖

真空室的门或盖供工作负荷和室内部件进出以及真空室维修和清除室内杂物用，通常由密封法兰、门板或盖板及其连接或支撑机构、密封圈顶紧机构等组成。

门或盖板有凸形和平板形，视真空室壳体结构而定。圆形门或盖板常用标准凸形封头，易加工。矩形门或盖板是平板式的，不易加工密封槽，为了减少厚度多采用加强筋结构。密封槽一般都开在筒体或箱体法兰上。

门或盖的夹紧机构应给密封圈  $ 0.5 \, MPa \sim 0.8 \, MPa $  的预压力。对斜面门、上盖和钟罩式真空室，可省去夹紧装置，该斜面门、上盖和钟罩的自重应使密封圈得到规定的预压力。

门或盖的连接或支撑机构可采用边铰链、顶铰链、垂直提升或悬挂在轨道上的滑动等型式。井式炉的炉盖则有提升和在水平方向滑动或旋开的机构。

门或盖的开闭，小型的可手动，大型的由动力驱动。必要时，门的关闭应有确保其处于密封位置的连锁装置。

#### A.2.3 真空室的水冷和凝结水的处理

对工作在高温状态下的真空熔炼炉、VEMPI 和真空热处理炉等，其真空室的筒体或箱体、封头和门或盖应水冷，以防壳体变形和确保密封性。

真空室的水冷有下列两种形式，可根据设备的结构、工作温度、工作压力、修补焊缝和检查的便利性等选用，有时两种形式可混合使用。

a）水管螺旋式地焊在真空室外壁上

由于水管冷却效果差，只能适用于工作温度不高、热负载小的情况。在设计、焊接时应使水管

与真空室壁接触良好且接触面积宜尽可能大。

## b) 真空室外壁加冷却水套

其冷却效果较好，适用于热负载大、真空室壁温较高的情况。冷却腔的宽度由真空室的尺寸和壁温度决定，通常取 $ 10\ mm\sim40\ mm $ 。

真空室的水冷系统应经常规压力试验，不应有渗漏。

为了保证冷却水和高温壁能进行充分的热交换，冷却水应由水套或水管的下部进入，从上部流出，不应出现死水区，以免产生局部过热，引起汽堵造成不良安全后果。

水冷系统应能使炉壳筒体或箱体、封头和炉门或盖的表面温度不超过相应规定。水温应能调节，使炉壁表面温度在任何情况下不低于环境温度5℃以上，以防空气中的水蒸气凝结在炉室和抽气系统内表面上。

对真空干燥设备，应配置设备收集在干燥过程中产生的凝结水并能在干燥完毕真空解除后自动排出。

#### A.2.4 防爆装置

对可能发生爆炸的 VEHEMPE，如真空自耗电弧炉、大型真空感应熔炼炉等，应在主真空室筒体或箱体或与其连接的抽气管道上设置下列防爆装置：

——带压缩弹簧的泄压法兰盖板，炉内压力高于某值时自行打开释压，泄压后又能自动复位；

——对箱形真空室，还可采用带铰链的、靠自重预压紧的斜面防爆门，当室内压力升到一定值时可自行打开释压。

这些释压装置应满足定位要求，即排放气流和释压装置本身不会对本设备、工作人员和其他设备构成危险。

#### A.2.5 电源、信号和动力引入装置

真空室的引入或引出装置包括电热设备和驱动电机的电源、传感器或控制信号以及传动轴等。它们采用可拆卸连接，其密封结构和密封材料应符合A.1.3.4的规定。

引入电源和电信号的导体之间、导体与真空室壁之间，还应满足电绝缘的要求；导体应能承受所载电流负荷，其尺寸应符合 GB/T 5959.1—2019 中 13.2.2 和 13.2.3 的规定。

电热设备供电的引入装置通常采用可拆卸的静密封。

小电流供电以及传感器或控制用电信号的电极引入，有永久密封电极和可拆密封电极两种型式。有时将两种密封型式结合使用，引入电极和玻璃或陶瓷采用永久密封，封好的引入电极与真空室或管道的密封采用可拆（或半可拆-封蜡）密封。

重熔电极的进给、铸锭的拖拉、操作杆的摆动和炉体倾动等的传动轴引入，采用可拆卸动密封。

在某些情况下，转动轴可与电源的引入装置合为一体，如采用可带动坩埚倾动的水冷同轴转动电极（适用于小容量真空感应熔炼炉）或采用内有两根固定电源引线的转动轴。

#### A.2.6 其他附件

根据需要，可在筒（箱）体和/或门盖上设置观察窗，通过肉眼或摄像系统来观察或监控室内的工作状况，观察窗采用可拆连接。传播光线的观察窗材料可采用光学玻璃、石英玻璃或铅玻璃等；石英玻璃用在高温炉上，为预防橡胶密封圈过热，法兰要用水管冷却；铅玻璃适用于电子束炉。在高温情况下，观察窗应采用合适的有色玻璃，以免工作负荷和发热体的强光伤害眼睛。观察窗可装设挡片或擦拭片，以防某些金属蒸镀到玻璃片上或将其清除。

为了方便观察或对于有爆炸危险的 VEHE，还可附设带有直角光道的光学观察装置。

### A.3 抽气系统

#### A.3.1 一般要求

A.3.1.1 真空获得靠抽气系统来实现，抽气系统由真空泵、真空阀门、真空管道、真空附件、真空测量元件、操作和控制系统、废气排放和处理装置组成。

A.3.1.2 在抽气系统装配前，应对各部件按照 A.1.3.3 和其产品使用说明书的要求进行清洁处理，并检查密封面和密封圈是否完好和有无划伤，合格后方可按图纸要求进行组装并确保连接部位真空密封。

A.3.1.3 抽气系统应满足 A.1.2.3 中对真空室的极限压力、工作压力和抽气口处泵的有效抽速的要求。若达不到要求，首先要检查抽气系统工作是否正常，其次检查是否存在不允许的放气源。

A.3.1.4 真空泵和真空阀的水冷要求应按照各自产品的规定。

A.3.1.5 各个真空室可分别配备抽气系统；也可几个室共用一套系统，通过真空阀门加以转换。

#### A.3.2 真空泵的选配

##### A.3.2.1 一般要求

应设计一套工作可靠、使用方便的抽气系统，根据工作压力的高低、工作负荷的情况和热工艺要求合理选择主泵和合适配置前级泵。

真空泵冷却水的水压和进、出水的温度以及停泵后需继续通水冷却的时间，应按照其产品使用说明书的规定。

##### A.3.2.2 主泵选择及抽速确定

主泵的类型和参数应根据使用条件多方面综合考虑下列因素选取，不能只追求某一项指标。

a）空载时真空室所需达到的极限压力，由此确定主泵的类型，通常主泵的极限压力要比真空室的极限压力低半个到一个数量级。

b）真空室进行规定工艺生产时所需的工作压力及其范围，由此确定主泵并确保在真空室的工作压力范围内主泵具有最佳抽速。

c) 工艺生产中工作负荷放出的气体量和真空室的漏气量，由此并考虑所需的工作压力来计算主泵的有效抽速，通常宜将计算所得值增大20%～30%或更大；然后根据该主泵的有效抽速以及主泵与真空室间的连接管道的流导确定主泵的抽速（见A.1.2.3.4）。

d）被抽气体种类、成分、温度及其含灰尘杂质情况。

e）真空室对油污染的要求，从而考虑选择有油、无油或半无油真空泵。

f）投资及日常维护运转的经济指标等。

##### A.3.2.3 前级泵的配置及抽速确定

主泵选定后，如何配置前级泵需遵守下列原则：

a）要求前级泵造成主泵工作所需的预真空条件；

b）在主泵允许的最大排气口压力下及时抽走主泵产生的最大气体量；

c）应满足使主泵进气口达到能工作的最大压力时所需的预抽时间要求。

同时在配置前级泵时还应注意：

a）不同类型的主泵对其前级泵的配置要求是不同的；

b）在选择前级泵时，应注意机械泵的抽速是在大气压力下得到的，但正常使用的泵都是在低于大气压的条件下运转，使泵的抽速降低，因而应根据抽速曲线来选择泵。

对于大型真空系统，用主泵配置的前级泵作为粗抽泵是不可取的，因为有时为了缩短粗抽时间，前级泵需配置较大，长期运行耗能很高，很不经济。因此，大型系统应配有专用的粗抽泵。粗抽泵的抽速与真空室的容积成正比，与所设定的预抽时间成反比，还和预抽气后的压力以及真空室开始抽气时的压力与该预抽气后的压力之比有关。

##### A.3.2.4 VEHEMPE 的一般配置

对低真空，一般用机械泵。

对中真空，通常由两个以上泵串联组成，常用的组成有：

——级数较多的水蒸气喷射泵，工作压力范围为8 000 Pa～67 Pa，多用于真空钢包精炼炉(LFV)；

——机械泵＋罗茨泵，工作压力范围为1 333 Pa～1.3 Pa，如用于真空热处理炉；

——机械泵＋小型罗茨泵（中间泵）+罗茨泵，工作压力范围为  $ 1333 \, Pa \sim 1.3 \times 10^{-1} \, Pa $ ，如用于真空热处理炉；

——机械泵＋油扩散喷射泵，工作压力范围为  $ 1.3\ Pa \sim 1.3 \times 10^{-1}\ Pa $ ，如用于真空感应熔炼炉、小型真空电弧炉；

——机械泵＋罗茨泵＋油扩散喷射泵，适用于排出灰尘较多的应用设备，工作压力范围为1 333 Pa～1.3×10^{-1} Pa，如用于真空电弧炉；

——以油扩散喷射泵和罗茨泵为主泵（该两主泵可根据需要交替使用或并联运行），两个泵出口分别串联罗茨泵＋机械泵的真空系统，工作压力范围为 $ 1\ 333\ Pa\sim1.3\times10^{-1}\ Pa $ ，如用于真空电弧炉、凝壳炉。

对高真空，通常由两个以上泵串联组成，工作压力范围为  $ 6.7 \times 10^{-2} $  Pa～ $ 1.3 \times 10^{-3} $  Pa。常用的组成有：

——机械泵+油扩散泵，如用于真空热处理炉和单晶炉等；

——机械泵+罗茨泵+油扩散泵，如用于电子束炉、真空烧结炉等；

——机械泵+油扩散喷射泵+油扩散泵，如用于电子束炉等。

通常，并联配置主泵可提高抽速，其值近似两泵抽速之和；而串联配泵可减少每一级泵压缩比，降低极限压力，其值近似于主泵的极限压力。

#### A.3.3 真空阀门

VEHEMPI 真空系统常用的真空阀门用于切断或接通管路、隔离相邻两真空室和调节气流量等。

对真空阀门的基本要求是：流导尽可能大、密封可靠、操作简便、密封部件耐磨性好、能反复使用、寿命长、容易清洗安装。此外，对于节流阀要求能均匀调节气流量。

室间隔离阀和管路阀门不应在承受巨大压力下打开，如高真空阀门不应在阀盖下为真空而阀盖上为大气压的状态下开阀，这要通过电气联锁保证。

熔炼室与浇铸室间以及加热室与冷却（淬火）室间的阀门比较大，有移门式、翻板式、插板式等多种结构形式，其设计应能承受高温辐射、高温粒子溅射和烟气污染等恶劣环境，确保可靠密封和动作。对其密封部位要加强防护，密封圈不应直接受高温辐射和高温粒子溅射并应水冷。

#### A.3.4 真空管道

真空管道宜采用标准的无缝钢管，大直径的可采用板材卷焊而成并确保可靠密封。其壁厚应能承受外部大气压力而不变形，管道配件的安装尺寸应符合ISO 9803（所有部分）的规定。

管道不宜采用直角弯头。为了防止和减轻机械泵、罗茨泵运行时产生的振动波及整个系统，在泵进气口与真空管道之间通常采用波纹管或耐油橡胶管来连接并确保其在大气压力下不被压瘪。

#### A.3.5 真空附件

根据需要,抽气系统可配置下列附件。

a） 冷阱

配置在油扩散喷射泵和油扩散泵的进口处，利用低温壁来捕集它们的油蒸气，冷阱的效果取决于其结构和所用冷剂的温度，温度越低效果越好。

b） 分子筛阱

配置在机械泵的进口处，用于中、低真空系统防油污染，但在操作时要防止分子筛固体颗粒吸入机械泵中。

c） 过滤器

配置在各真空室与真空泵之间的真空管道中，用于捕集从真空室中排出的粉尘和烟气。

d）接管和法兰

根据需要，应在真空室和真空管道的合适处设置供检漏、充放气和安装真空规头等用的接管和法兰。

#### A.3.6 废气排放和处理装置

抽气系统排出的废气主要由工作负荷经各种真空热工艺所排出的氮、氢、水汽等气体，化学反应生成化合物如碳的氧化物、氢化物、氮化物和氧化物等分解产生的氢、氮、氧等气体，炉内结构材料的表面放气及真空泵运行中的油蒸气等混合气体组成。

大型机械泵的出气口应设排气管，排气管不应直接装在泵口上，以免油雾和水汽冷凝后返回泵内，可采用弯管并加一储液罐，以便定期把废液放掉。从排气管排出的废气应经处理后再排放到室外，如在废气排出口可选择安装废气水处理装置、布袋排气装置等，但设计时要确保规定的排气量不致影响排气速度。

### A.4 真空测量装置

真空测量装置宜考虑下列因素合理选用：

——所测真空的高低，即工作压力范围；

——测量结果与被测气体种类间的关系；

——被测区域气氛状况，宜考虑对真空规头和测量结果可能的不利影响。

VEHEMPI 真空系统不同真空区域常用以下真空测量装置。

a）低真空

液位压力计（U型管）、弹性元件真空计、电阻真空计或皮拉尼真空计 $ \left(10^{5}\ Pa\sim5\times10^{-2}\ Pa\right) $ 

b）中真空

电阻真空计或皮拉尼真空计 $ \left(10^{5}\ Pa\sim5\times10^{-2}\ Pa\right) $ 、热电偶真空计 $ \left(400\ Pa\sim10^{-1}\ Pa\right) $ 等。一般情况用前者，测量精度要求不高时可用后者。

c） 高真空

高真空通常用热阴极电离真空计 $ \left(10\ Pa\sim10^{-6}\ Pa\right) $ ，对放气量较大的VEHE及要求不高时可用冷阴极电离真空计或潘宁计 $ \left(10^{-1}\ Pa\sim10^{-6}\ Pa\right) $ 。对运行在中、高真空的VEHEMPE，可选用热电偶-电离复合真空计或高压强电离真空计。

上述真空计中，液位压力计（U型管）、弹性元件真空计属于机械式真空计，其测量结果与被测气体种类无关；热传导真空计（电阻真空计或皮拉尼真空计、热电偶真空计）、热阴极电离真空计、冷阴极电离真空计或潘宁计其测量结果与被测气体种类有关。

在真空测量的基础上推荐采用数字式真空仪，可用于显示、储存和监视主真空室的工作压力，其显

示范范围应与该工作压力范围相匹配。当该工作压力超过最高限值时发出报警，以便及时处理。宜在主泵与主阀门之间配置另一个压力传感元件，以便需要时检查和记录那里的工作压力。

### A.5 真空系统的操作和控制系统

A.5.1 真空系统的操作和控制系统涉及抽气系统的操作程序及其联锁，真空系统运行参数（包括各真空室和各真空管道上的工作压力等）的检测、显示和控制，真空系统各部分工作状态的图示、运行参数和工作状态异常的报警等。

#### A.5.2 抽气系统操作程序的设计宜考虑如下要求。

——在炉室真空度由低到高的抽气过程中，采用机械泵先工作而后相继加入增压泵和扩散泵的不同路径，与此同时开闭相关的阀。

——各泵均工作在各自的合理工作压力范围内，如罗茨泵应在前级泵已工作并达到吸入口界限压力后才能启动，同样油扩散泵应在前级泵已工作并达到低于规定压力时才能加热然后在油温达到规定温度和炉室低于规定压力后才能打开与炉室相接的高真空阀。

——泵的开启与停止直接控制相关阀门的开启与关闭，使泵投入正常工作或隔断与其他部件的联系防止相互污染。

——防止抽气系统产生污染，在操作程序中宜考虑下列原则：

● 机械泵只能抽  $ 15 \, Pa \sim 20 \, Pa $  或更高的压力，否则反流污染严重；

在油扩散泵正常工作前和停泵后一定时间内(各泵不同,按照产品使用说明书的规定)防止油蒸气污染炉室或冷阱,这可通过阀门与它们隔离;

停机时冷阱要在与真空室隔离、排除液氮并回温后方可停止高真空泵；

要防止分子筛吸附阱中的分子筛及其固体粉末吸入机械泵。

——在发生停电事故时应自动关闭所有真空阀，以防空气、真空泵油和油蒸气进入炉室内。

——炉室的放气阀应在通往炉室的所有阀门全部关闭时才能打开。

——为满足上述某些要求应在操作电路上作必要的联锁等。

A.5.3 真空系统的操作和控制系统应同时具备自动控制程序(PLC)和手动操作两种方式，后者可在试验时或紧急情况下使用。各炉室的抽气过程应能自动程序控制。主真空室内的工作压力及其控制应能满足5.5.2和5.5.4的要求。

A.5.4 抽气系统的基本操作、检漏操作和紧急抽气操作的程序举例见附录 D，供参考。

## 附录 B

(资料性)

巴申定律和 VEHEMPE 的真空弧光放电

根据巴申定律，气体绝缘击穿电压  $ U_{b} $  与气压 p 和电极间隙 d 的乘积有函数关系  $ U_{\mathrm{b}} = f(p \cdot d) $ ，如图 B.1 所示。

设某 VEHEMPE 主真空室工作电压所施加的两导电件间的电气间隙为 d 并在工作压力 p 下工作，若该工作电压高于巴申曲线上与该  $ p \cdot d $  相对应的击穿电压，则可能会引起打弧并能通过室内工作负荷或其他物料的蒸气而变成持续的弧光放电。

通常，VEHEMPE不同电位导电件间的电气间隙都按常规设计，因此在设计时宜合理选择其工作电压和工作压力范围并采取其他措施，以确保在其整个运行过程中不发生任何真空弧光放电。

<div style="text-align: center;"><img src="imgs/img_in_chart_box_244_581_935_970.jpg" alt="Image" width="58%" /></div>


<div style="text-align: center;">图 B.1 均质区域中不同气体的击穿电压</div>


附录 C

（资料性）

真空系统举例

图 C.1 为某真空重熔电弧炉的真空系统图。

<div style="text-align: center;"><img src="imgs/img_in_image_box_307_391_905_1233.jpg" alt="Image" width="50%" /></div>


标引序号说明：

P1——油扩散喷射泵；

V0、V2、V3、V4、V5——气动阀；

P2、P3——回转式真空泵；

V6、V7、V8 ——电磁阀；

P4——罗茨真空泵；

PD——真空压力计；

P5——旋片真空泵；

PA——真空测量传感器。

V1、V9、V10——手动阀；

<div style="text-align: center;">图 C.1 真空重熔电弧炉真空系统举例</div>


# 附录 D

# （资料性）

# 抽气系统操作程序举例

### D.1 基本操作

现以图 C.1 所示某真空重熔电弧炉的真空系统为例介绍抽气系统的基本操作程序如下。

1）抽气系统启动前的准备工作

启动前先全面检查冷却水和压缩空气的供给以及真空室和各真空泵等是否处于正常规定范围和状态，例如：

——水压不低于0.35 MPa，水流畅通；

——压缩空气压力大于0.6 MPa;

——机械泵、罗茨泵、油扩散喷射泵油位超过油液面线，油质良好等。

## 2 ）抽气系统的启动

下列抽气系统的启动顺序适用于真空室已关闭，真空室及油增压泵均处于非真空状态下的情况：

a）将控制安全锁置于手动位置，各真空泵和真空阀的开关均置于“关”的位置；

b) 启动 P5 泵，同时自动打开 V6 阀、V3 阀；

c) 5 min 后，给 P1 泵通电加热，经过  $ 1 \, h \sim 1.5 \, h $  油温达到  $ 250 \, ^{\circ}C $  时才能工作；

d）启动 P2 泵、P3 泵，同时自动打开 V7 阀、V8 阀；

e）待 P2 泵、P3 泵正常运转后，开 V4 阀开始给炉室抽空；

f) 当炉室压力达到 600 Pa 时自动启动 P4 泵开始工作；

g）当炉室压力达到10 Pa时，P1泵预热完毕，同时V3阀、V6阀自动关闭、V5阀自动打开，然后打开V2阀，关闭V4阀和P5泵，使P2、P3、P4和P1泵组对真空室抽空。

3）抽气系统的停止和后续操作

a）关闭 V2 阀，P1 泵自动停止加热（冷却水不能停），停 P4 泵；

b) 启动 P5 泵，同时 V6 阀、V3 阀自动打开，V5 阀自动关闭；

c）停 P2 泵、P3 泵，同时 V7 阀、V8 阀自动关闭；

d）1 h后，停P5泵，V6阀、V3阀自动关闭，停P1泵冷却水。

### D.2 检漏操作

在操作程序中还宜考虑检漏操作：

a）在 PLC 时，将操作控制台上的相关选择开关由“真空”转至“检漏”位置，则 V2 阀、V4 阀自动关闭，真空室密封，进行检漏；而在手动操作程序时，则可手动关闭 V2 阀、V4 阀进行检漏；

b）检漏结束，将选择开关返回“真空”位置，然后根据检漏操作前抽气系统的运行状态自动或手动打开 V2 阀或 V4 阀。

真空室漏气率的计算见6.5。

### D.3 紧急抽气操作

宜编制紧急抽气操作程序供紧急情况使用，如真空室压力因故升高超过油扩散喷射泵或油扩散泵所允许的压力时。

需要紧急抽气时，可按下操作控制台上的事故紧急开关并将其锁住。此时，V2阀、V5阀关闭，P5泵工作，V3阀、V6阀打开，维持对P1泵的抽气；P2泵、P3泵、P4泵正常工作且V4阀打开，给真空室抽气。

解除紧急抽气程序只需把事故紧急开关安全锁松脱，则正常抽气程序再次进行。

# 附录 E

# (资料性) 真空检漏方法分类与实践

### E.1 检漏方法和仪器

#### E.1.1 检漏方法分类

检漏方法按照被检容器所处的状态可分为压力检漏法与真空检漏法两大类，但也可根据所用仪器分类，如氦质谱检漏仪法。

a） 压力检漏法

将被检容器充入一定压力的示漏物质，若容器上有漏孔，示漏物质便从漏孔漏出，用一定的方法或仪器在容器外检测出从漏孔中漏出的示漏物质，从而判定漏孔的存在、漏孔的具体位置及漏率大小。VEHEMPI常用的有气泡法和氦质谱仪吸入检漏法。

b) 真空检漏法

被检容器与检漏仪器的敏感元件均处于真空中，示漏物质施加在被检容器外面某处，若被检容器该处有漏孔，则示漏物质便通过漏孔进入容器供敏感元件检测，从而判定泄漏的情况。VEHEMPI常用的有静态升压法和氦质谱仪喷吹检漏法。

#### E.1.2 气泡检漏法

气泡检漏法适用于允许承受正压的容器、管道、零部件等的气密性检验，该方法简单、方便、直观、经济。在被检件内充入一定压力的示漏气体后放入液体中，气体通过漏孔进入周围的液体形成气泡，气泡形成处即漏孔位置，根据气泡形成的速率、气泡大小以及所用的气体和液体的物理性质，可大致估算出漏孔的漏率。常用的有打气试漏法和皂泡法。

a）打气试漏法

该方法大多用水作显示液体，空气作示漏气体，灵敏度可达 $ 10^{-4} $  Pa·L/s～ $ 10^{-3} $  Pa·L/s。试验时，将被检容器充入3个大气压的空气，然后浸入水中进行检漏。最小可检漏率可达 $ 10^{-2} $  Pa·L/s～ $ 10^{-3} $  Pa·L/s，当累积试验24 h时可达 $ 10^{-6} $  Pa·L/s。

检漏时的注意事项：

——被检件可承受试验时所加的正压；

——检验前清洗焊缝，清除焊渣、油污和粉尘；

——现场光线要好，水槽内背景要暗，水要清透；

——被检件先充气并用听音法检查，在排除大漏孔后再放入水中，否则会影响小漏孔的检测；

——漏孔处产生的气泡是有规律、连续不断出现的，宜排除表面可能吸附气泡的假象；

——被检部位宜尽可能接近水面。

## b) 皂泡法

该方法为打气试漏法的一种，适用于不便放入水槽内的管道和容器。试验时，先在被检件内充入3个大气压的气体，然后在疑似有漏孔处涂抹肥皂液，形成肥皂泡处即漏孔所在。

检漏用的肥皂液宜稀稠得当，太稀了易流动和滴落而造成误检；太稠了透明度差易漏检且混入的气体也可能形成泡沫而造成误检。此法的灵敏度为 $ 10^{-3}\ Pa\cdot L/s $ ，最小可检漏率可达 $ 6.7\times10^{-3}\ Pa\cdot L/s $ 。

#### E.1.3 静态升压法

该方法可判断容器是否有漏孔并能测出总漏率，检漏方法见6.5。该方法操作简单，只要用真空泵、

阀门、真空计等普通设备或 VEHEMPI 自身配套的真空系统，但无法确定漏孔的位置。其灵敏度与容器的本底压力有关，除气越好，本底压力越低，可检出的漏孔漏率就越小，最小可检漏率可达  $ 10^{-2} $  Pa·L/s～ $ 10^{-3} $  Pa·L/s。该方法特别适用于真空系统组装后的真空室和真空管道的初步检漏以了解真空系统各部分的泄漏概况，然后再用氦质谱检漏仪法找出漏孔的位置和大小。

#### E.1.4 氦质谱检漏仪法

##### E.1.4.1 概述

该方法是用氦做示漏气体，采用自带小抽气系统的，能对真空残余氦气进行分析的质谱检漏仪进行检漏的方法，是真空检漏中灵敏度最高（即可检漏率最小）、性能稳定和用得最普遍的一种方法。由于VEHEMPI的真空容器的体积、放气速率和漏气速率都较大，通常还需采用VEHEMPI自备的抽气系统或另配辅助抽气系统来进行检漏。

用本方法进行检漏时，检漏仪总是处于被检件器壁的低压一侧。氦气在通过被检件上的漏孔进入检漏仪之前，部分已被VEHEMPI自备的或另配辅助的抽气系统抽走，只有部分进入检漏仪，致使灵敏度降低。因此，检漏时宜考虑充分发挥检漏仪的能力，以求得高灵敏度、低运转费用、快速和可靠的检漏。采用氦质谱检漏仪进行检漏的方法很多，下述VEHEMPI最常用的喷吹法和吸入法，前者最方便。

在用本方法进行检漏时，按照检漏仪说明书的规定操作并预先对检漏灵敏度进行校准。此外，还宜考虑检漏系统的动态特性参数即反应时间和清除时间，检漏前应对其进行认真的估算和测量，它们分别与检漏速度和两次检漏之间的时间间隔有关；检漏速度又与灵敏度有关，检漏速度太快，灵敏度会降低。

##### E.1.4.2 氦质谱仪喷吹检漏法

该方法属于真空检漏法。用于 VEHEMPI 检漏时，可用其自身配备的抽气系统作为检漏仪的辅助抽气系统，检漏仪接在被检容器（如主真空室）高真空一侧或其抽气系统的前级低真空一侧（前者适用于被污染的容器，要在有大漏情况下找出小漏时；后者适用于清洁又无大漏的容器），其具体位置宜使进入检漏仪中的氦浓度较高。检漏时将被检容器抽空并将氦气喷吹到被检容器外壁疑有漏孔处。若有漏孔，则氦气就通过它进入检漏系统，系统内各处氦的分压开始上升，直至稳定状态，即进入的氦气量等于被抽走的量。喷吹时间越长，氦气浓度越高，检漏灵敏度就越高，但检漏速度越慢，它可根据要求的检漏灵敏度来确定。此外，喷嘴直径与喷嘴移动速度和喷吹时间呈正比关系。该方法的最小可检漏率可达  $ 10^{-9} $  Pa·L/s～ $ 10^{-11} $  Pa·L/s。

该方法检漏时宜考虑以下问题。

——实际的检漏灵敏度可能比计算值低得多，其原因是：喷嘴喷出的氦气流是散开的并掺有一定数量的空气，使氦气浓度降低；喷出气流的方向不可能完全对准漏孔；凹缺处所存在的空气会使得进入漏孔的氦气浓度降低。

——检漏次序宜从被检件的上方至下方，由靠近检漏仪处向远离检漏仪处逐点进行喷吹。

——粗检时用大口径喷嘴使氦气流的覆盖面积较大些，找到漏孔所在区域后再改用小口径喷嘴去寻找漏孔的准确位置。

——检出的大漏孔宜经修补后再去找小漏孔。

——当存在两个相距很近的可疑漏孔点时，宜先把一个点盖住，再用最细的喷嘴喷吹另一点。

——当喷吹某点时，若检漏仪指示有变化，但其上升速度很慢且指示值不稳定，这表明邻近处有大漏孔。

——检漏场地宜有良好的通风，但不影响喷嘴喷出的氦气气流的方向。

##### E.1.4.3 氦质谱仪吸入检漏法

该方法属于压力检漏法。使用时，将被检容器充入压力高于环境大气压的氦气（或氦与氮或空气的

混合气体)，用氦质谱检漏仪的吸嘴在被检件外壁疑有漏孔的表面以一定速度移动，若有漏孔，则泄漏氦气的一部分就被吸入检漏仪，指出漏孔的存在，但漏孔不一定正好在吸嘴所对的部位，此时宜在发现漏孔的范围内降低吸嘴移动速度、减小吸嘴与被检容器的距离并反复查找，以找到漏孔的准确位置，在吸嘴正好对准漏孔，吸嘴不移动时，检漏仪指示的漏率可能等于或接近漏孔的实际漏率。

该方法的灵敏度受很多因素限制，如漏孔的形状、吸嘴相对于漏孔的距离、吸枪相对于漏孔的夹角和移动速度、吸嘴的形状和尺寸、吸枪的吸气能力以及大气中氦气本底浓度大小及稳定情况等。该方法的最小可检漏率可达 $ 10^{-5}\ Pa\cdot L/s\sim10^{-7}\ Pa\cdot L/s $ 。

该方法检漏时宜考虑以下问题。

——灵敏度受连接管道的流导限制，在有辅助泵时还受辅助泵分流作用的影响。

——初检时，一般先向被检件内充以低压力、低浓度的氦气，在检出大漏并加以修补后，再充入高压力、高浓度的氦气，对小漏孔进行检查；否则遇到大漏孔时会造成氦气较大浪费并让氦气到处扩散给检漏仪带来很大干扰。

——检漏完毕后，将氦气回收或放空，并注意检漏场地通风。

### E.2 检漏的实践

#### E.2.1 在真空系统的各个阶段都宜考虑检漏工作

##### E.2.1.1 概述

大型连续或半连续式 VEHEMPI 的真空系统结构较复杂，有多个真空室和多套抽气系统，室内有各种电热设备和传动机构，涉及许多焊缝和密封结构。为确保装置今后可靠运行，从真空系统开始设计起就宜考虑如下各阶段的检漏问题。

##### E.2.1.2 在设计阶段宜考虑的问题

在设计阶段宜考虑以下问题。

a）合理规定真空设备的最大允许漏率，由此再规定各零、部件的最大允许漏率。

b）宜考虑加工、安装、运转过程中，对不同零、部件（或整个设备）采用哪种检漏仪器和哪种检漏方法。

当采用压力检漏法时，宜考虑：

——容器充气后的耐压性能；

——容器中有无会被示漏气体腐蚀的材料；

——检漏时焊缝的位置是否暴露在外面；

——如何通进示漏气体。

当采用真空检漏法时，宜考虑：

——容器是否允许处于负压状态；

——检漏仪的连接方法。

c）在设计中宜避免“寄生空间”，这种“寄生空间”会使检漏的反应时间增长。

d）工艺设计宜合理。例如，通常只允许容器的一侧有焊缝，如需加强焊缝的强度，在真空一侧宜采用连续焊，在非真空一侧则采用断续焊。

##### E.2.1.3 加工过程中宜考虑的问题

在加工过程中宜考虑以下问题。

## a）焊接件的检漏

真空设备零、部件的焊缝是否需要进行检漏，宜根据焊接质量和设备所允许的最大漏率来确

定。焊缝的检漏是在零、部件的加工过程中进行，还是在总装以后进行，需视具体情况而定。例如，若有些真空零、部件装配后其焊缝不能暴露在外面，即使发现了漏孔也无法进行补焊或某些真空容器在总装后容积过大，使检漏灵敏度降得很低，检不出小漏孔，从而达不到检漏要求等情况，则宜在零、部件的加工过程中就对焊缝进行检漏。

已检漏了的零、部件在对焊缝进行切削加工后，还需再进行检漏。补焊后的焊缝也需重新检漏。

## b）其他加工件的检漏

对金属板材一般无需检漏（除铸件外），但对表面和内部有缺陷（夹渣、气孔、裂纹）的金属材料，则宜进行检漏。

机械加工后的工件一般也不需要检漏。但薄壁管材经弯曲后可能出现裂纹，因此需对弯曲部位进行检漏。

##### E.2.1.4 安装调试阶段宜考虑的问题

在安装调试阶段宜考虑以下问题。

a）经过检漏的零、部件如受到较大的机械冲击或振动，需在总装前再次进行检漏。

b）根据安装顺序按步骤进行检漏。最好是在每装好一个部件后，便对该部件和连接处进行检漏，检漏合格后再安装下一个部件。

c) 在安装中，对经过再次加工过的某些零、部件要重新检漏。例如有些管道，在装配时受了较大的拉应力，或者重新弯曲过，都会造成焊缝和原材料的拉裂，宜重新检漏。

d）安装后首先对密封圈、转动密封处进行检漏，其次再做总体静态升压试验，测量其总漏率是否满足要求。

e）对于需进行烘烤或加冷却剂的部件，宜经过冷、热冲击试验后再进行检漏。例如，冷阱、冷却障板等部件，在烘烤除气后，宜立即注入冷却剂（液氮、氟利昂等），然后测量其漏率。在这些过程中，漏孔不一定是在最冷态或最热态时出现。

##### E.2.1.5 运行及维修时的检漏

在运行及维修时宜考虑以下问题。

a）真空设备投入使用后，还可能出现漏孔。因此，在其使用中要有详细的运转记录，以便查找漏气的原因。

b）真空设备在使用时，有时需打开某些法兰进行清洗或放置实验件等。重装后，若发现漏气宜对密封处进行检漏。

c）对更换的部件宜进行检漏。

d）经过运转的真空设备，若发现真空度变坏，宜考虑是否是由漏气造成的，这可用静态升压试验来判断。

#### E.2.2 如何进行检漏

除特殊情况外，一般的检漏步骤如下。

a）查看图纸，了解对总漏量中各分布漏量的要求，被检的零部件和整个设备的结构与材料，加工工艺、加工水平和装配过程以及使用要求。查明哪些地方需要检漏、什么地方有死空间等。查明有无易漏的零件，如铸件、焊接管等。了解是否使用了容易出现漏孔的工艺（例如薄壁管材的熔化焊）等。

b）根据要求的最大允许漏率以及是否需找出漏孔位置的要求，从经济、快速、可靠的原则出发，选择检漏仪器与方法，再准备必要的辅助设备，例如质谱检漏的辅助抽气系统连接管道和法兰

等，并拟定检漏程序。

c) 去除被检件的焊渣、油垢，再进行清洁处理并将其烘干，目的是使漏孔不被污物、油、有机溶液等堵塞，并使检漏仪器不被玷污。

d）对所使用的检漏方法和检漏设备进行检漏灵敏度校准，并确定检漏系统的反应时间。

e） 使用真空检漏法时，为提高仪器的检漏灵敏度，宜尽可能将被检件抽到较高的真空度（必要时宜进行烘烤除气）。

f）由于氦质谱检漏法的设备和氦气都较为昂贵，宜尽可能采用其他较为经济的检漏方法。

g）当用氦质谱检漏仪时，对那些检漏灵敏度要求不高或者有大漏的被检件，检漏初期宜尽量使用低浓度的氦气进行检漏，以节省氦气。

h）对已检出的大漏孔进行补修后，宜继续进行小漏孔的检查。

i) 补修后的漏孔宜经复检。

## 参考文献

[1] GB/T 3163—2007 真空技术术语

[2] 达道安. 真空设计手册 [M]. 3 版. 北京: 国防工业出版社, 2004.
