Repository: otw1248/builddlake

File: dlake/gov/stdgb/terminology/termE/GBT+14264-2024半导体材料术语_output.md (part 1 of 2)


# 中华人民共和国国家标准

GB/T 14264—2024

代替 GB/T 14264—2009

# 半导体材料术语

# Terminology of semiconductor materials

2024-04-25 发布

2024-11-01 实施



## 目次

前言 …… III    
1 范围 …… 1    
2 规范性引用文件 …… 1    
3 一般术语 …… 1    
4 材料制备与工艺 …… 33    
5 缺陷 …… 38    
6 缩略语和简称 …… 47    
索引 …… 50



## 前言

本文件按照 GB/T 1.1—2020《标准化工作导则 第1部分：标准化文件的结构和起草规则》的规定起草。

本文件代替 GB/T 14264—2009《半导体材料术语》，与 GB/T 14264—2009 相比，除结构调整和编辑性改动外，主要技术变化如下：

——增加了“宽禁带半导体”等261项术语及其定义（见第3章～第5章）；

——删除了“脊形崩边”等64项术语及其定义（见2009年版的第3章）；

——更改了“化合物半导体”等62项术语及其定义（见第3章～第5章，2009年版的第3章）。

请注意本文件的某些内容可能涉及专利。本文件的发布机构不承担识别专利的责任。

本文件由全国半导体设备和材料标准化技术委员会(SAC/TC 203)与全国半导体设备和材料标准化技术委员会材料分技术委员会(SAC/TC 203/SC 2)共同提出并归口。

本文件起草单位：有研半导体硅材料股份公司、有色金属技术经济研究院有限责任公司、北京大学东莞光电研究院、南京国盛电子有限公司、云南临沧鑫圆锗业股份有限公司、青海黄河上游水电开发有限责任公司新能源分公司、中国科学院上海光学精密机械研究所、有研国晶辉新材料有限公司、浙江中晶科技股份有限公司、江苏中能硅业科技发展有限公司、中环领先半导体材料有限公司、新特能源股份有限公司、宜昌南玻硅材料有限公司、亚洲硅业（青海）股份有限公司、中国电子科技集团公司第十三研究所、四川永祥股份有限公司、云南驰宏国际锗业有限公司、麦斯克电子材料股份有限公司、浙江海纳半导体股份有限公司、常州时创能源股份有限公司、东莞市中镓半导体科技有限公司、中国科学院半导体研究所。

本文件主要起草人：孙燕、贺东江、李素青、宁永铎、丁晓民、朱晓彤、骆红、普世坤、秦榕、杭寅、郑安生、宫龙飞、程凤伶、黄笑容、李国鹏、金鹏、王彬、张雪囡、邱艳梅、刘文明、尹东林、孙聂枫、李寿琴、崔丁方、史舸、潘金平、殷淑仪、由佰玲。

本文件于1993年首次发布，2009年第一次修订，本次为第二次修订。



## 半导体材料术语

## 1 范围

本文件界定了半导体材料的一般术语和定义，材料制备与工艺及缺陷的术语和定义，以及缩略语。本文件适用于半导体材料的研发、生产、制备及相关领域。

## 2 规范性引用文件

本文件没有规范性引用文件。

## 3 一般术语

### 3.1 

## 半导体 semiconductor

导电性能介于导体与绝缘体之间，室温下电阻率约为 $ 10^{-5}\ \Omega\cdotcm\sim10^{12}\ \Omega\cdotcm $ ，由带正电的空穴和带负电的电子两种载流子参加导电，并具有负的电阻温度系数以及光电导效应、整流效应的固体物质。

注：半导体按其结构分为单晶体、多晶体和非晶体。

### 3.2 

## 本征半导体 intrinsic semiconductor

晶格完整且不含杂质，在热平衡条件下，其中参与导电的电子和空穴数目近乎相等的理想半导体。 $ ^{*} $ 注：通常所说的本征半导体是指仅含极痕量杂质，导电性能与理想情况很相近的半导体。

### 3.3 

## 元素半导体 elemental semiconductor

由单一元素的原子组成的半导体材料。

注：如硅、锗、金刚石等。

### 3.4 

## 化合物半导体 compound semiconductor

由 2 种或 2 种以上不同元素按确定的原子配比形成的半导体材料。

注：如砷化镓(GaAs)、磷化铟(InP)、碲化镉(CdTe)、碳化硅(SiC)、氮化镓(GaN)、氧化镓(GaO)、铟镓氮(InGaN)和铝镓铟磷(AlGaInP)等。

### 3.5 

## 宽禁带半导体 wide bandgap semiconductor

通常为禁带宽度不低于  $ 2.3 \, eV $  的半导体材料。

注：常见宽禁带半导体材料有，碳化硅（SiC）、氮化镓（GaN）、氧化锌（ZnO）、氧化镓 $ \beta-Ga_{2}O_{3} $ 、金刚石、氮化铝（AlN）等。

### 3.6 

## 半绝缘砷化镓 semi-insulating GaAs

电阻率大于  $ 1 \times 10^{7} \Omega \cdot cm $  的砷化镓单晶。

注：用作微电子器件的衬底材料。

### 3.7 

## 类金刚石碳膜 diamond-like carbon film

具有类似于金刚石正四面体键结构的多晶或非晶碳膜。

注：具有负电子亲和势、高硬度和抗腐蚀性，能用作光电阴极材料和器件的钝化保护膜。

### 3.8 

## 蓝宝石衬底 sapphire substrate

用于外延生长半导体薄膜的蓝宝石单晶抛光片。

注：常用的晶面有 C 面、R 面、M 面、A 面。

### 3.9 

## 金刚石 terminal diamond

禁带宽度为  $ 5.5 \, eV $ ，拥有耐高压、大射频、低成本、耐高温特性的半导体材料。

注：也被称为第四代半导体材料。

### 3.10 

## 氢终端金刚石 hydrogen terminal diamond; H-diamond

表面吸附大量氢原子，呈现负电子亲和势特性 $ (-1.2\ eV) $ ，且本身无需掺杂即具有p型导电特性的金刚石。

### 3.11 

## 第三代半导体 third-generation semiconductor

以碳化硅、氮化镓宽禁带半导体材料为代表，通常具有高击穿电场、高迁移率、高饱和电子速度、能承受大功率特点的半导体材料。

注：第一代半导体材料（以硅、锗为代表），大量应用于CPU、GPU、存储芯片、各种功率器件，目前仍然是半导体器件和集成电路制造的主要材料。第二代半导体材料（以砷化镓、锑化铟、磷化铟为代表），主要应用于光电子、微电子、微波功率等器件。第一代、第二代、第三代半导体材料主要是应用场景及出现时间上的区别，有交叉，但不完全重合，因此第三代半导体材料和第二代、第一代之间不是迭代关系。

### 3.12 

## 技术代 technology generation

## 特征尺寸 feature size

集成电路中由特定工艺决定的所能光刻或制作的最小尺寸。

注：也被称为技术节点或线宽。

### 3.13 

## 金刚石结构 diamond structure

由 2 个面心立方点阵沿立方晶胞的体对角线偏移 1/4 单位嵌套而成的晶体结构。

### 3.14 

## 闪锌矿结构 Sphalerite structure

由 2 种元素的原子各自形成面心立方晶格，再沿对角线滑移至对角线长度的四分之一，套迭而成的属立方晶系的面心立方点阵。

注：闪锌矿结构半导体有 GaAs、InP、InSb 等。

### 3.15 

## 纤锌矿结构 Lead-zinc ore structure

由 2 种元素的原子按六角排列的原子面以 AaBbAaBb 次序堆垛而成的属六方晶系的密排六角点阵。

注1：以 ZnS 为例，其中 A、B 面表示 Zn 原子面，a、b 面表示 S 原子面。S 原子作六方密堆积，Zn 原子填充在半数的四面体空隙中。

注2：纤锌矿结构化合物半导体有4H-SiC、6H-SiC和GaN等。

### 3.16 

## 受主 acceptor

半导体中接受从价带激发的电子形成空穴导电的一类杂质。

### 3.17 

## 施主 donor

半导体中向导带提供电子形成电子导电的一类杂质或缺陷。

### 3.18 

## 电子(导电) electron(conduction)

半导体导带中，作用类似带负电荷的自由电子的带电载流子。

注：电子是 n 型半导体材料中的多数载流子，通常具有不同的质量。

### 3.19 

## 空穴 hole

半导体价带中的一个可移动空位，其作用类似一个具有正有效质量带正电荷的电子。

注：空穴是 p 型半导体材料中的多数载流子。

### 3.20 

## 二 维电子气 two-dimensional electron gas; 2DEG

在 2 个维度上能够自由移动，而在第三个维度上被严格约束住的电子气。

注：例如在半导体表面施加与表面垂直的电场，在表面附近形成电子势垒，便会积累大量电子，这些电子在表面层能够自由运动，而在垂直于表面方向的运动会受到限制。即在平行于表面的运动能量是连续的，在垂直表面的能量是分立的。其具有高的迁移率以及许多量子特性，是许多场效应器件的工作基础。

### 3.21 

## 二 维空穴气 two-dimensional hole gas; 2DHG

在 2 个维度上能够自由移动，而在第三个维度上被严格约束住的空穴气。

### 3.22 

## 激子 exciton

在一定的条件下由于库仑相互吸引作用将电子和空穴在空间上束缚在一起形成的电子-空穴对。

3.23

## 极性 polarity

当化合物半导体晶胞内部沿着某一晶向正、负电荷中心不重合时，存在净的电偶极矩的表现形式。3.24

## 非极性 non-polarity

当化合物半导体晶胞内部沿着某一晶向正、负电荷中心完全重合时，不存在净的电偶极矩的表现形式。

### 3.25 

## 半极性 semi-polarity

化合物半导体中介于极性面和非极性面之间的晶面，与极性面具有一定的夹角，因此仅具有部分极性面的极化强度的电偶极矩的表现形式。

### 3.26 

## 极化效应 polarization effect

一个分子或原子中的电子云分布不均匀，导致分子或原子带有偏极性（极性）的现象。

注：包括自发极化效应和压电极化效应，自发极化效应是源于晶体本身对称性导致的极化，压电极化效应是源于外部应力导致晶格变形导致的极化。

### 3.27 

## 耗尽层 depletion layer

## 空间电荷区 space charge region

在 p-n 结附近，由于自由电子的扩散运动和内电场导致的漂移运动达到动态平衡时，p 区和 n 区交界面产生的，很薄的电子、空穴都很稀少的区域。

注：该区域中自由载流子密度不足以中和施主和受主的固定掺杂电荷密度，又称势垒区、阻挡层。该区域的宽度被称为耗尽层宽度。

### 3.28 

## 总固定电荷密度 total fixed charge density; Ntf

不可移动的氧化物固定电荷密度、氧化物俘获的电荷密度以及界面俘获的电荷密度之和。

### 3.29 

## 复合中心 recombination center

半导体中对电子和空穴起复合作用的杂质或缺陷。

### 3.30 

## 陷阱 trap

半导体处于非平衡态出现非平衡载流子时，能够产生显著积累非平衡载流子作用的杂质能级。

注：重金属杂质在半导体禁带中形成的深能级，俘获非平衡载流子后，经过一段时间释放出来的现象被称为陷阱效应。

### 3.31 

## 补偿 compensation

半导体内同时存在施主杂质和受主杂质时，施主杂质施放的电子被受主杂质俘获，或受主杂质施放的空穴被施主杂质俘获，导致除主要掺杂剂杂质外，自由载流子数量减少的现象。

### 3.32 

## 纯度 purity; intrinsic

表征单质或化合物含量的参数。

注1：一般的计算方法是按照100%减去按该产品标准规定的元素或成分种类的实测值以后得到的数值。例如，纯度为99.999%，也写作5个9或5N。

注2：通常说硅的纯度是针对本征硅而言，且不包含氧、碳。如果是掺杂单晶，也不包含特意掺杂的元素。

### 3.33 

## 量子阱 quantum well; QW

具有量子限制效应或其厚度和电子德布罗意波长可比拟的半导体薄层结构。

### 3.34 

## 迁移率 mobility

μ

载流子在单位电场强度作用下的平均漂移速度。

注1：单位为平方厘米每伏秒 $ \left[\mathrm{cm}^{2}/(\mathrm{V}\cdot\mathrm{s})\right] $ 。

注2：在单一载流子体系中，载流子迁移率与特定条件下测定的霍尔迁移率成正比。

### 3.35 

## 霍尔效应 Hall-effect

当电流垂直于外磁场方向通过半导体样品时，在垂直于电流和磁场方向的样品两侧产生电势差的现象。

### 3.36 

## 霍尔系数 Hall-coefficient

 $$ R_{H} $$ 

霍尔效应产生的霍尔电场正比于磁感应强度 $ (B_{z}) $ 和电流密度 $ (j_{x}) $ 的比例系数。

 $$ R_{\mathrm{H}}=\pm\gamma/n e $$ 

式中：

“+”“−”——分别对应空穴导电和电子导电；

γ——与散射机构、样品温度、能带结构及磁场强度有关的因子；

n ——载流子浓度，单位为每立方厘米 $ \left(\mathrm{cm}^{-3}\right) $ ;

e ——电子电荷，单位为库仑(C)。

### 3.37 

## 霍尔迁移率 Hall-mobility

 $ \mu_{H} $ 

霍尔系数和电导率的乘积，与迁移率有相同的量纲。

 $$ \mu_{\mathrm{H}}=\mid R_{\mathrm{H}}\sigma\mid $$ 

式中：

 $ \mu_{H} $  ——霍尔迁移率，单位为微秒( $ \mu s $ )；

 $ R_{H} $  ——霍尔系数，单位为立方厘米每库仑 $ \left(\mathrm{cm}^{3}/\mathrm{C}\right) $ ;

 $ \sigma $  ——电导率，单位为每欧姆厘米 $ \left[\left(\Omega\cdot\mathrm{cm}\right)^{-1}\right] $ 。

### 3.38 

## 单晶 single crystal

原子按照一定规则有序排列，不含大角晶粒间界或孪晶的晶体。

### 3.39 

## 多晶 polycrystalline

由许多不同取向的小单晶晶粒无序排列而成，包含大角度晶粒间界和孪晶的晶体。

### 3.40 

## 非晶 amorphous crystalline

原子排列不具有周期性，但在近邻或次近邻原子间仍具有基本相同的键结构和配位数，只是键长和键角相对于晶体而言有所改变，即呈现短程有序、长程无序的材料。

### 3.41 

## 类单晶 quasi-monocrystalline

通过单晶籽晶，以定向凝固法生长形成的具有明显与籽晶同方向的大晶粒铸造多晶。

注：也称为铸造单晶或准单晶。

### 3.42 

## 最大晶粒面积比例 percentage of the largest single grain

类单晶硅块横截面上，具有指定晶向的最大单晶的面积与类单晶硅块横截面总面积的比值。

注：以百分比表示。

### 3.43 

## 载流子 carrier

半导体中导带和价带中的荷电粒子。

### 3.44 

## 载流子浓度 carrier concentration; carrier density

单位体积的载流子数目。

注：本征半导体中等于每单位体积中多数载流子的数目。杂质半导体中在室温无补偿存在的条件下等于电离杂质的浓度。

### 3.45 

## 多数载流子 majority carrier

非本征半导体中占总载流子浓度一半以上的载流子类型。

注1：如 p 型半导体中的空穴、n 型半导体中的电子，这时通常忽略迁移率的影响。

注2：在理想半导体中，由于导电电子和空穴的浓度是相同的，因此多数载流子能够通过测量导电类型（p型或n型）确定。

### 3.46 

## 少数载流子 minority carrier

非本征半导体中占总载流子浓度不到一半的载流子类型。

注：如 p 型半导体中的电子、n 型半导体中的空穴。

### 3.47 

## 直接带隙半导体 direct bandgap semiconductor

导带最小值(导带底)和价带最大值(价带顶)在波矢空间中处于同一波矢位置的半导体。

### 3.48 

## 间接带隙半导体 indirect bandgap semiconductor

导带最小值(导带底)和价带最大值(价带顶)在波矢空间中处于不同波矢位置的半导体。

### 3.49 

## p 型半导体 p-type semiconductor

多数载流子为空穴的半导体材料。

### 3.50 

## n 型半导体 n-type semiconductor

多数载流子为电子的半导体材料。

### 3.51 

## p-n 结 p-n junction

一个半导体晶体内彼此相邻接的 p 型和 n 型的界面区域。

### 3.52 

## 垂直梯度凝固法 vertical gradient freeze; VGF

通过设计特定的温度梯度，使固液界面以一定速度从下向上端移动，单晶也从下向上生长的方法。

### 3.53 

## 垂直布里奇曼法 vertical Bridgman; VB

垂直放置加热炉，在加热炉中预先设定好温度梯度，通过加热炉与熔体的相对运动，使熔体逐步结晶而完成单晶生长的方法。

### 3.54 

## 水平梯度凝固法 horizontal gradient freeze

通过设计特定的温度梯度，使固液界面以一定速度在水平面上从一端向另一端移动，单晶也从一端向另一端水平生长的方法。

### 3.55 

## 水平布里奇曼法 horizontal Bridgman; HB

水平放置加热炉，在加热炉中预先设定好温度梯度，通过加热炉与熔体的相对运动，使熔体逐步结晶而完成单晶生长的方法。

### 3.56 

## 分凝 segregation

在液态凝固过程中，由于液态凝出的固相的化学成分和液相不同，随着凝固的进行，液相成分不断变化，先后凝出的固相成分不同形成的现象。

### 3.57 

## 分凝系数 equilibrium segregation coefficient

在平衡状态时，组分在固定相与流动相中的浓度之比。

### 3.58 

## 有效分凝系数 effective segregation coefficient

在固-液交界面处，固相杂质浓度与远离界面的熔体内部的杂质浓度的比值。

注：有效分凝系数 $ k_{eff}=C_{S}/C_{LO} $ ，式中： $ C_{S} $ 为固相杂质浓度， $ C_{LO} $ 为远离界面的熔体内部的杂质浓度。

### 3.59 

## 非本征 extrinsic

半导体材料内由掺杂剂原子提供的电子或空穴控制的状态。

### 3.60 

## 掺杂 doping

为控制半导体材料的性能，有目的掺入一定种类、一定数量杂质的过程。

### 3.61 

## 掺杂剂 dopant

掺入半导体材料中，用以确定其导电类型和电阻率的痕量元素。

注：掺杂剂也有合金形式。

### 3.62 

## 掺杂密度 dopant density

掺杂浓度 dopant concentration

单位体积中掺杂元素的原子数目。

### 3.63 

## 重掺杂 heavy doping

在半导体材料中掺入较高的杂质浓度。

注：通常硅单晶中杂质浓度大于 $ 10^{18}\ cm^{-3} $ 

### 3.64 

## 共掺杂 co-dopant

为控制半导体材料的性能，有目的同时掺入2种或2种以上杂质的过程。

### 3.65 

## 深能级杂质 deep-level impurity

在半导体中形成一个或多个位于禁带中央区域能级的化学元素，以及一些能引入电活性深能级的缺陷或复合物。

### 3.66 

## EL2 能级 EL2 energy level

砷化镓单晶中，与过量砷相关的缺陷(EL2缺陷)所产生的深能级。

### 3.67 

## 等电子掺杂 isoelectronic impurity

与被替代的基体原子具有相同价电子结构的替代原子的掺杂。

注：在砷化镓中等电子掺杂主要是 In、Al、P、Sb 等元素。

### 3.68 

## 调制掺杂 modulation doping; MD

在具有量子效应的半导体异质结构中，选择特定空间上的材料中掺入 n 型或 p 型杂质原子，其他区域不掺杂的方法。

### 3.69 

## 中子嬗变掺杂 neutron transmutation doping; NTD

用中子流辐照硅单晶锭，使晶体中的 $ Si^{30} $ 嬗变成磷原子，达到在硅单晶中掺杂的方法。

### 3.70 

## 自掺杂(外延层) autodoping(of an epitaxial layer); self-doping

外延生长工艺中来自衬底的背表面、正表面以及边缘、反应器中的其他衬片、基座或沉积系统的其他部分的杂质元素掺入到外延层中的过程。

### 3.71 

## 补偿掺杂 compensation doping

为调控材料和器件的性能，人为实现载流子补偿的工艺。

### 3.72 

## 导电类型 conductivity type

半导体材料中多数载流子的性质所决定的导电特性。

注：分为 n 型和 p 型。

### 3.73 

## 电导率 conductivity

σ

<div style="text-align: center;"><img src="imgs/img_in_image_box_790_570_829_608.jpg" alt="Image" width="3%" /></div>


载流子在材料中流动程度的量度。

注1：单位为每欧姆厘米 $ \left[\left(\Omega\cdot cm\right)^{-1}\right] $ 或每欧姆米 $ \left[\left(\Omega\cdot m\right)^{-1}\right] $ 。

注2：一般掺杂半导体在常温范围内导电性能主要由掺杂元素决定，其数值等于电阻率的倒数。

### 3.74 

## 电阻率 resistivity

ρ

荷电载体通过材料受阻程度的一种量度。

注：其数值等于电导率的倒数，单位为欧姆厘米( $ \Omega \cdot cm $ )或欧姆米( $ \Omega \cdot m $ )。

### 3.75 

## 电阻率允许偏差 allowable resistivity tolerance

晶片中心点或晶锭断面中心点的电阻率与标称电阻率的最大允许差值。

注：也能用标称值的百分数表示。

### 3.76 

## 径向电阻率变化 radial resistivity tolerance

径向电阻率梯度 radial resistivity gradient; RRG

晶片中心点与偏离晶片中心的某一点或若干对称分布的设置点（典型设置点是晶片半径的 1/2 处或靠近晶片边缘处）的电阻率之间的差值。

注：这种电阻率的差值表示为测量差值除以中心值，以百分数表示。

### 3.77 

## 表面电阻 sheet resistance

 $ R_{s} $ 

方块电阻 square resistance

半导体或金属薄膜中，平行于电流的电位梯度(电场)与电流密度和厚度的乘积之比。

注1：单位取每个表面的欧姆值或每个方块的欧姆值，通常业内用“ $ \Omega/\sqrt{s} $ ”或“ $ \Omega/\square $ ”表示。

注2：数值上等于体电阻率除以材料的厚度，取厚度趋于零时的极限，也被称为薄层电阻。

### 3.78 

## 扩展电阻 spreading resistance;

 $ R_{s} $ 

微小导电金属探针和晶片上一参考点之间的电势差与通过探针的电流之比。

注1：单位为欧姆( $ \Omega $ )。

注2：该比值测量了金属与半导体的接触电阻，以及在探针附近没有电边界的均匀试样的经典扩展电阻。对于具有电阻率梯度或电边界的试样，该比值还包括由于这些梯度或边界而产生的影响。

### 3.79 

## 晶体 crystal

由原子、离子或分子以一定的周期性规律排列组成的固体。

### 3.80 

## 晶面 crystallographic plane

通过空间点阵中不在同一直线上的 3 个结点的平面。

### 3.81 

## 晶片 wafer; slice

从半导体晶体切取的具有一定几何形状和厚度的平行平面的薄片。

注：晶片包括单晶片、类单晶片、铸造多晶硅片，晶片通常是圆形、方形或准方形。

### 3.82 

## 晶胞 unit cell

具有整个晶体的性质，组成空间点阵最基本的单元。

### 3.83 

## 晶粒 grain

原子按照一定的规则排列形成的具有一定外观边界的集合体。

注：每个晶粒就是一个小单晶体。

### 3.84 

## 晶粒间界 grain boundary

## 晶界 boundary

固体内一晶粒与另一晶粒相接触的界面，该界面上的任一点至少构成2个晶向差大于 $ 1^{\circ} $ 的晶格点阵。

### 3.85 

## 密勒指数 Miller indices

晶体指数 crystal indices

晶面在 3 个单位长度晶轴上截距倒数的最小整数比。

### 3.86 

## 结晶学表示法 crystallographic notation

用于标示晶体中晶面和晶向的密勒指数的符号体系。

注：晶面用“（）”表示，如（111）；晶面族用“ $ \{\} $ ”表示，如 $ \{111\} $ ；晶向用“[]”，如 $ [111] $ ；晶向族用“ $ \langle\rangle $ ”表示，如 $ \langle111\rangle $ 。

### 3.87 

## 晶向 orientation

单晶的表面与其理想表面重合时，用密勒指数描述的晶体学平面方向表示该单晶的表面方向。

### 3.88 

## 晶向偏离 off-orientation

晶片表面法线与晶体结晶学方向偏离的角度。

### 3.89 

## 正交晶向偏离 orthogonal misorientation

在晶体被有意偏离晶向切割时，晶片表面法向矢量与最邻近的特定晶向在规定的晶面上的投影之间的夹角。

注1：硅片表面的法向矢量在 $ \{111\} $ 晶面上的投影与最邻近的 $ \langle110\rangle $ 晶向在 $ \{111\} $ 晶面上的投影之间的夹角（见图1），砷化镓晶片表面的法向矢量在 $ \{100\} $ 晶面上的投影与最邻近的 $ \langle110\rangle $ 晶向在 $ \{100\} $ 晶面上的投影之间的夹角（见图2）。

注2：如果偏离方向的角度是由籽晶端确定的，则成品的抛光面是朝向籽晶端的面，反之亦然。由于业内确定偏离定向角度的习惯不一样，因此有必要建立准确的统一规定。

<div style="text-align: center;"><img src="imgs/img_in_image_box_205_496_244_534.jpg" alt="Image" width="3%" /></div>


<div style="text-align: center;"><img src="imgs/img_in_image_box_369_340_801_592.jpg" alt="Image" width="36%" /></div>


标引序号说明：

1——晶片表面法向矢量；

2——最近的〈110〉方向矢量；

3——正交晶向偏离；

4——〈110〉晶向在{111}平面上的投影；

5——主参考面；

6——{111}平面；

7——晶向偏离的晶片。

<div style="text-align: center;">图 1 硅单晶  $ \{111\} $  晶向晶片的正交晶向偏离示意图</div>


<div style="text-align: center;"><img src="imgs/img_in_image_box_397_885_776_1212.jpg" alt="Image" width="31%" /></div>


标引序号说明：

1—(111)Ga;

2——(100)平面法向矢量；

3——晶片表面法向矢量；

4——(110)平面法向矢量；

5——晶片表面法向在(100)平面上的投影；

6——[110]在(100)平面上的投影；

7——(111)Ga。

<div style="text-align: center;">图 2 砷化镓单晶  $ \{100\} $  晶向晶片的正交晶向偏离示意图</div>


### 3.90 

## 劳埃法 Laue method

用连续能谱的 X 射线投射到固定的单晶体上，满足布拉格定律的 X 射线得到的反射，对反射出的 X 射线进行晶体学分析，以确定晶体宏观对称性的 X 射线衍射方法。

### 3.91 

## 多型 polytype

包括单质或化合物的物质，当其晶体结构中的结构单位层相同，但结构单位层之间的堆垛顺序或重复方式不同时，形成的若干种不同结构晶体的现象。

注：最常见的多型是根据拉姆斯代尔的建议命名的，如6H给出了一个周期性叠加序列的层数 $ (2,3,4,\cdots) $ 和生成的晶体的对称性（H为六角形，R为菱形），如SiC多型有6H、4H、15R。

### 3.92 

## 各向异性 anisotropic

在不同的结晶学方向具有不同的物理特性。

注：也称为非各向同性、非均质性。

### 3.93 

## 各向异性腐蚀 anisotropic etch

沿着不同的结晶学方向，呈现腐蚀速率差异的选择性腐蚀。

### 3.94 

## 各向同性腐蚀 isotropic etch

在不同的结晶学平面呈现出相同腐蚀速率的腐蚀。

### 3.95 

## 夹层 lamella

可能与一个以上的平面相交的极薄且比较长的多重孪晶。

### 3.96 

## 晶格失配 lattice mismatch

在由 2 种晶体材料构成的界面附近，由于 2 种材料的晶格常数不完全相同，使晶格连续性受到破坏的现象。

### 3.97 

## Ga 面 Ga facet

GaAs 单晶中，由 Ga 原子形成的  $ \{111\} $  面。

注：也称(111)Ga 面或 A 面。

### 3.98 

## As 面 As facet

在 GaAs 单晶中，由 As 原子形成的  $ \{111\} $  面。

注：也称为 $ (111) $ As 面或 B 面。

### 3.99 

## 界面态 density of states: DOS

半导体异质结、金属-半导体、电介质-半导体等结构中层间边界处存在的能级或能带中的电子态。3.100

## 界面态密度 interface trap density; interface state density

 $$ D_{\mathrm{it}} $$ 

单位面积、单位能量间隔内的界面态数目。

注：单位为每平方厘米电子伏特 $ \left(\mathrm{cm}^{2}\cdot\mathrm{eV}\right)^{-1} $ 

### 3.101 

## 离子注入 ion implantation

将杂质离子在真空中加速到一定能量后，以高速度穿过晶体表面进入体内，经过与晶体原子的不断碰撞而速度减慢，最后在晶体的一定深度处终止的掺杂工艺。

### 3.102 

## 异质结 heterojunction

2种不同的半导体晶体相接触所形成的界面区域。

注1：按照2种材料的导电类型不同，又分为同型异质结(p-p结或n-n结)和异型异质(P-n结或p-N结)。

注2：多层异质结也称为异质结构。

注3：为了方便讨论不同带隙半导体材料接触形成的异质结，规定了用小写字母p和n表示窄禁带半导体材料的导电类型，用大写字母P和N表示宽禁带半导体材料的导电类型。

### 3.103 

## 扩散层 diffused layer

采用固态扩散工艺，将杂质引入晶体，使单晶近表面层形成相同或相反导电类型的区域。

### 3.104 

## 扩散长度 diffusion length

 $$ L_{D} $$ 

由外界引起的非平衡少数载流子从产生到被复合的时间里，从样品表面向体内扩散的平均深度。

注：理想的扩散长度仅是样品体内复合的函数，与表面复合无关。非平衡少数载流子寿命等于非平衡少数载流子扩散长度的平方除扩散系数所得商，而扩散系数是设定的或由载流子迁移率测量确定的。

### 3.105 

## 有效扩散长度 effective diffusion length

 $$ L_{0} $$ 

由于各种原因造成测试结果偏离理想的扩散长度 $ (L_{\mathrm{D}}) $ 时，实际测试得到的扩散长度。

注：例如对很薄的样品或外延层的测试、样品的背表面有结存在时的测试、砷化镓等其他半导体材料的测试以及对硅片洁净区宽度的测定等，实际测试值称为有效扩散长度。

### 3.106 

## 晶体缺陷 crystal defect

偏离理想晶格点阵中原子的有规则排列。

注1：按照晶格不完整范围限度的大小，通常分为点缺陷（空位、间隙原子和杂质）、线缺陷（位错）和面缺陷（层错和晶粒间界）。

注2：晶体缺陷也分为宏观缺陷（如双晶、星形结构、杂质析出和夹杂，漩涡缺陷、系属结构等）或微观缺陷（如点缺陷、位错、层错、微缺陷等），以及点阵应变，表面机械损伤。

### 3.107 

## 点缺陷 point defect

晶体中一个或几个晶格常数范围内的晶体缺陷。

注：包括空位、间隙原子和杂质原子等。

### 3.108 

## 微缺陷 microdefect

晶体中尺寸通常在微米或亚微米数量级范围内的缺陷。

注：微缺陷是无位错区熔和直拉硅单晶中常见的一类缺陷。

### 3.109 

## 滑移 slip

晶体一部分相对另一部分发生切变位移，在形式上仍保留材料的结晶性的塑性形变过程。

### 3.110 

## 滑移线 slip line

在滑移平面与晶面相交处形成的台阶。

注：硅晶体择优腐蚀后，有一条或多条位错腐蚀坑的平行直线可证明是滑移线，这些位错腐蚀坑不一定彼此接触。

在(111)表面，滑移线的族彼此成 $ 60^{\circ} $ 倾斜；在(100)表面，它们彼此成 $ 90^{\circ} $ 倾斜。

### 3.111 

## 滑移面 slip plane

晶体中位错发生滑移运动的结晶学平面。

### 3.112 

## 位错腐蚀坑 dislocation etch pit

在晶体表面的位错应力区域，由择优腐蚀而产生的界限清晰、形状规则的腐蚀坑。

### 3.113 

## 位错密度 dislocation density

单位体积内位错线的总长度。

注1：通常以晶体某晶面单位面积 $ cm^{2} $ 上位错腐蚀坑的数目表示。

注2：砷化镓晶片表面由于位错而产生的择优腐蚀形成的凹坑密度也称为腐蚀坑密度 $$ etch pit density(EPD) $$ ，是砷化镓单晶中位错的表征参数。

### 3.114 

## 无位错单晶 dislocation free single crystal; zero D single crystal

位错密度小于某一规定值的单晶。

注：也称为零位错单晶。

### 3.115 

## 表面缺陷 surface defect

晶片表面上能观察到的损伤、残留尘埃及其他不完整性。

注：例如晶片表面的凹坑、小坑、颗粒、划伤、小丘、多晶区等。

### 3.116 

## 腐蚀 etch

用一种溶液、混合液或混合气体侵蚀薄膜或衬底表面，有选择地或非选择地去除表面物质的过程。3.117

## 腐蚀坑 etch pit

晶片表面上局限于晶体缺陷或应力区，由腐蚀形成的凹坑。

### 3.118 

## 解理面 cleavage plane

结晶学上优先断裂的晶面。

### 3.119 

## 择优腐蚀 preferential etch

沿晶体内特定的结晶学晶面呈现出腐蚀速率明显增大的现象。

注：常用于显示位错、层错等缺陷以及电导率分布等微观现象。

### 3.120 

## 择优腐蚀坑 preferential etch pits

形态与晶面、缺陷类型、腐蚀液等密切相关，采用择优腐蚀方法在半导体表面显示出的微观凹坑。

### 3.121 

## 表面腐蚀晶胞 surface etched unite cell

由于单晶片的不同晶面腐蚀速率不同，腐蚀过程中晶胞的三维形貌发生变化后在表面形成的图形。

## GB/T 14264—2024

### 3.122 

## 损伤 damage

晶体的不可逆转的形变缺陷。

注：对于表面机械加工如切割、磨削、滚圆、喷砂以及撞击等造成的形变，如后续没有热处理，可能导致晶格不可逆转的缺陷。

### 3.123 

## 损伤层 damage layer

晶片在机械加工过程中，表面形成一定深度的损伤薄层。

### 3.124 

## 损伤深度 damage depth;

 $ T_{z} $ 

损伤区域的最大厚度。

注：或称为损伤层深度。

### 3.125 

## 残留机械损伤 residual mechanical damage

晶片经过切、磨、抛加工之后，表面残留下来的没有完全去除的机械损伤。

### 3.126 

## 亲水性 hydrophilic

晶片表面对水有很强的亲和力，可湿润的现象。

### 3.127 

## 疏水性 hydrophobic

晶片表面对水完全不具亲和力，不可湿润的现象。

### 3.128 

## 陷光结构 light trapping structure

在光伏用品片表面形成的，通过对太阳光的反射、折射和散射等，将入射太阳光线重新分散到电池表面或体内，从而增加光在太阳电池中的光程或吸收量的突起或凹坑结构。

### 3.129 

## 外延 epitaxy

用气相、液相、分子束等方法在衬底上生长单晶薄层的工艺。

### 3.130 

## 外延片 epitaxial wafer

通过外延工艺在衬底的正表面、边缘以及近边缘区域生长了外延层的晶片。

### 3.131 

## 外延层 epitaxial layer

在衬底上生长的、晶向由衬底决定的半导体单晶薄层。

注：外延层的导电类型、晶体结构等方面可与衬底相同或不同，且能是多层单晶薄层结构。

### 3.132 

## 外延层厚度 thickness of an epitaxial layer

从外延层正表面到外延层-衬底界面的距离。

### 3.133 

## 外延层的有效层厚度 effective layer thickness of an epitaxial layer

净载流子浓度在规定范围内的外延层的厚度。

### 3.134 

外延剖面斜度 profile slope of an epitaxial layer

外延层厚度的 0.75 处与 0.25 处的净载流子浓度的差值除以 0.5 倍外延层厚度的值。

### 3.135 

## 同质外延 homoepitaxy

在衬底上生长与衬底材料组分相同的单晶薄层的外延工艺。

### 3.136 

## 异质外延 heteroepitaxy

在衬底上生长与衬底材料组分不同的单晶薄层的外延工艺。

注：通常硅单晶中杂质浓度大于 $ 10^{18}\ cm^{-3} $ 

### 3.137 

## 侧向外延 epitaxial lateral over-growth; ELO

横向外延 lateral epitaxial

半导体在选区外延时，通过控制生长条件，使得横向生长速度快于纵向生长速度，导致选择窗口区的外延薄膜生长扩展到窗口外并连接相邻窗口区扩展过来的外延薄膜，最终形成连续外延层。

### 3.138 

## 外延层平坦区 flat zone of an epitaxial layer

从正表面到大于或小于平均净载流子浓度 20% 处的外延层深度区域。

注：该区域约为外延层厚度的25%~75%。

### 3.139 

在掺杂衬底上沉积相同导电类型的外延层过渡区宽度 transition width of an epitaxial layer deposited on doped substrate of the same conductivity type

基于相同测试手段下的，外延层厚度层与外延层平坦区间的厚度之差。

### 3.140 

## 渐变区 graded region

生长过程中外延层的组分由 GaAs 逐渐变为  $ GaAs_{(1-x)}P_{x} $  的区域。

注：目的是尽可能减少 GaAs 衬底与  $ GaAs_{(1-x)}P_{x} $  外延层间的晶格失配。

### 3.141 

## 边缘凸起 edge crown

距晶片边缘  $ 3.2 \, \text{mm} (1/8 \, \text{in}) $  处的表面高度与晶片边缘处高度之间的差值。

注：单位为微米 $ \left(\mu\mathrm{m}\right) $ 。

### 3.142 

## 缓冲层 buffer layer

过渡层 transition layer

在半导体外延生长中，为其后生长外延层所准备的前期铺垫层。

### 3.143 

## 图形畸变率 pattern distortion ratio

埋层衬底上的图形宽度和外延层表面图形宽度之差的绝对值与外延层厚度的商。

### 3.144 

## 图形漂移率 pattern shift ratio

埋层衬底表面图形中心点和外延层表面对应的图形中心点之间的横向距离与外延层厚度的商。

### 3.145 

## 图形台阶高度 pattern step height in

去除氧化物后，扩散(埋层)表面与原始基体表面垂直位置的差值。

### 3.146 

## 键合界面 bonded interface

2种晶片之间的键合面。

### 3.147 

## 键合硅片 bonded SOI wafer

键合在一起的，中间是典型的热生长二氧化硅绝缘层的2个硅片。

### 3.148 

## 绝缘衬底上的硅 silicon on insulator; SOI

把顶层单晶硅制备在绝缘层(如  $ SiO_{2} $  二氧化硅)上的工艺。

### 3.149 

## 非 SOI 边缘区 non-SOI edge area

表面硅层的标称半径和基底硅片标称半径之间的环形区域。

注：非 SOI 边缘区尺寸以宽度确立，即表面硅层标称半径和基底硅片标称半径之差。

### 3.150 

## SOI 层 SOI layer

由绝缘层分离的硅单晶薄膜。

注：绝缘层不局限于二氧化硅，氧化硅片上的多晶或非晶硅薄膜不被认为属于SOI层。一般称其为表面硅层或顶层硅薄膜。

### 3.151 

## SOI 片 SOI wafer

硅层是由电介质材料支撑的多层结构。一种是由比较厚的电介质材料直接做衬底的多层结构，另一种是由氧化物和硅组成的多层结构。

注：氧化层上有一层硅薄膜，也称为 BOX.SOI 片。

### 3.152 

## 注氧隔离 separation by implantation of oxygen: SIMOX

将高剂量的氧离子注入到硅单晶中形成隔离层的 SOI 的制作工艺。

### 3.153 

## 注氧隔离层 SIMOX layer

硅基 SOI 材料的绝缘层上氧化注入的一层薄硅。

注：也称顶部硅或表面硅。

### 3.154 

## 埋层 buried layer

衬底中被外延覆盖或打算被外延覆盖的扩散区域。

### 3.155 

埋层氧化物 buried oxide

由氧注入形成的氧化物。

### 3.156 

## 埋层氧化层 buried oxide layer; BOX

SOI 层和基底硅衬底之间的二氧化硅绝缘层。

### 3.157 

## 顶层硅薄膜厚度 thickness of top silicon film

顶层硅薄膜表面与顶层硅薄膜-埋层氧化物界面之间的距离。

### 3.158 

## 寿命 lifetime

非平衡载流子从产生到复合存在的平均时间间隔。

注1：通常寿命是指少数载流子寿命或载流子复合寿命。因为实际测得的寿命是体复合和表面复合的综合结果，所以实际测量的寿命也称为有效寿命。由于寿命的测量是从脉冲注入结束到衰减信号降至初始信号的1/e时的持续时间，也称1/e寿命。

注2：如果从寿命衰减曲线呈现指数衰减作为寿命测量的起始时间，这时的1/e寿命等于基本模式寿命。

注3：如果符合小注入条件，且寿命衰减信号是由非平衡少数载流子提供的，这时的载流子复合寿命等于少数载流子寿命。

#### 3.158.1 

## 载流子复合寿命 carrier recombination lifetime

在均匀半导体内非平衡空穴-电子对由产生到复合存在的平均时间间隔。

#### 3.158.2 

## 少数载流子寿命 minority carrier lifetime

均匀半导体内非平衡少数载流子由产生到复合存在的平均时间间隔。

注：在满足小注入条件下，其数值等于非平衡少数载流子浓度衰减到起始值的 $ 1/\mathrm{e}(e=2.718) $ 所需的时间。

#### 3.158.3 

## 基本模式寿命 primary mode lifetime

非平衡载流子复合衰减曲线上满足指数衰减部分的时间常数。

注 $ ^{1} $ ：基本模式寿命受材料基体和表面性质的影响。

注2：基本模式寿命开始的起点是由计算机系统确认衰减曲线满足指数衰减后计算出的。

#### 3.158.4 

## 体寿命 bulk lifetime

## 体复合寿命 bulk recombination lifetime

在空穴-电子对的表面复合忽略不计的情况下，仅由晶体内杂质和缺陷的复合作用所决定的寿命。

注：体寿命有时指少数载流子寿命，有时指载流子复合寿命，区别于以表面复合为主的表面寿命。通常寿命测试是为了得到体寿命。

#### 3.158.5 

## 表面寿命 surface lifetime

由样品表面复合所产生的寿命。

#### 3.158.6 

## 直观寿命 filament lifetime

1/e 寿命 1/e lifetime

示波器上直观显示的从脉冲注入结束到衰减信号降至初始信号的 1/e 时的持续时间。

注1：由于衰减曲线的初始部分往往不符合指数衰减，因此从衰减曲线的初始部分确定的直观寿命不能用来确定少数载流子寿命或载流子复合寿命；寿命的测量报告值对直观寿命进行修正后，即从衰减后一段时间出现的曲线的指数部分确定。

注2：在直流光电导方法中，直观寿命的确定是指光导电压峰值或饱和电压到光导电压衰减等于初始电压的1/e时间。

#### 3.158.7 

## 注入水平 injection level

η

在非本征半导体晶体或晶片内，由光子或其他手段产生的过剩载流子浓度与多数载流子的平衡浓度之比。

注：注入水平与激发脉冲停止后立即产生的初始过剩载流子浓度有关。

### 3.159 

## 产生寿命 generation lifetime

在反向偏置的空间电荷区中产生电子-空穴对的平均时间。

### 3.160 

## 产生速率 generation velocity

表面电子-空穴对载流子的产生速度。

注：产生速率与耗尽区宽度无关，是由表面的电子-空穴对和类似中性体组成的。

### 3.161 

## 衬底 substrate

在半导体器件和电路制造中作为后续工艺加工操作，具有特定晶向和电学等特性参数，能直接在其上制作器件，或在其上生长、沉积的同一种或另一种材料的薄膜中制造器件或电路的基底材料。

注 $ ^{1} $ ：衬底包括半导体材料或非半导体材料；也包括用于同质外延的衬底和用于异质外延的衬底。

注2：衬底也有用 sustentation wafer 表示的。

### 3.162 

## 正表面 front surface

正面 front side

已经或将要在其上制造半导体有源器件的外露表面。

### 3.163 

## 背表面 back surface

背面 back side

相对于正表面的外露表面。

### 3.164 

## 抛光面 polished surface

晶片抛光后获得的如镜面状近乎完美的表面。

### 3.165 

## 直径 diameter

在晶圆片表面通过圆片中心点且不与参考面或圆周上任何基准区相交的直线长度。

### 3.166 

## 标称直径 nominal diameter

圆形晶片的规定目标直径。

注：例如，直径  $ 150 \, mm $ 、 $ 200 \, mm $  或  $ 300 \, mm $ ，一般都有一个允许的公差范围。

### 3.167 

## 定位基准 fiducial

晶片上提供结晶轴基准位置的平面或切口。

注：用于切口或基准面的定位。

### 3.168 

## 基准面偏差 reference plane deviation; RPD

晶片表面任一指定点，沿垂直于基准面方向与基准面之间的距离。

### 3.169 

## 晶片切口 notch on a semiconductor wafer

在晶片边缘具有规定形状和尺寸的凹槽，其定向为通过切口中心的直径平行于规定的低指数晶向。

### 3.170 

## 晶片的参考面 flat on semiconductor wafer

晶片圆周的一部分被割去，称为弦的面。

注：参见主参考面、副参考面。

### 3.171 

## 主取向参考面 primary orientation flat

## 主参考面

晶片上长度最长的参考面。

注：用与弦平行规定的低指数晶面定向。

### 3.172 

## 副参考面 secondary flat

长度比主参考面短，用其相对于主参考面的位置标记晶片的导电类型和晶向的参考面。

### 3.173 

## 参考面直径 flat diameter

半导体晶圆片表面上过中点沿着垂直于主参考平面的直径，由晶圆片主参考面的平面中心到晶圆片对边圆周的线性尺寸。

注：参考面直径常与主参考面联系在一起。当主参考面和副参考面相对的情况下，比如直径125 mm的或更小直径的 $ \{100\} $  n型晶片，因为直径垂直参考面，它不能与晶片圆周相交，这时参考面直径的概念不能使用。

### 3.174 

## 边缘轮廓 edge profile

在边缘倒角的晶片上，其边缘经化学或机械加工整形，是对连结晶片正表面与表面边界轮廓的描述。

### 3.175 

## 边缘轮廓部分 segment of an edge profile

晶圆片上边缘轮廓的确定区域。

### 3.176 

## 边缘轮廓部分的参数 parameter of an edge profile segment

边缘轮廓部分的长度、角度或半径等参数。

### 3.177 

## 边缘轮廓模型 model edge profile

由横截面视图中的直线（顶端和斜面）和圆弧（肩部）组成的晶片边缘轮廓。

### 3.178 

## 重建的边缘轮廓 reconstructed edge profile

用从边缘轮廓实际测量中获取的参数构造的边缘轮廓模型。

### 3.179 

## 边缘轮廓的基准线 reference line of an edge profile

位于上表面和下表面之间，表示晶片边缘横截面视图上的中位面的线。

注：指横截面视图 q-z 参考坐标系的 q 轴。

### 3.180 

## 晶圆片边缘的 z 轴剖视图 z-axis of a cross-sectional view of the edge of a wafer

穿过晶片外围圆线，垂直于通过晶圆片外围的参考线，原点在晶圆片外围与参考线的交点处，且指向晶圆片正表面的正方向。

### 3.181 

## 顶端 apex

位于晶片正表面和背表面肩部之间且近似垂直于基准线，用于表征晶片边缘轮廓的区域。

### 3.182 

## 顶角 apex angle

晶片边缘轮廓的表征参数，z轴与前顶端或后顶端的夹角。

注：如果 q 坐标沿着  $ |z| $  轴增大而增加，则顶角的符号是正的。

### 3.183 

## 顶端长度 apex length

晶片边缘轮廓的表征参数，在边缘轮廓的前肩和后肩之间沿z轴的距离。

注：通常由从基准线到前肩和后肩2个距离组成。

### 3.184 

## 目标轮廓 target profile

使用指定的或预先选择的边缘轮廓参数构造的典型的边缘轮廓。

### 3.185 

## 边缘宽度 edge width

从晶片表面圆周到边缘轮廓线末端之间的距离。

### 3.186 

## 标称边缘去除 edge exclusion nominal; EE

从合格质量区边界到晶片物理周边的距离。

### 3.187 

## 边缘轮廓测量 measured edge profile

测量系统获得的，由一系列 q、z 点组成的晶片边缘轮廓的横截面视图。

### 3.188 

## 边缘参考 edge-referenced

以晶圆片外围的某一点为原点而建立，用于测量、计算的坐标系统。

### 3.189 

## 近边缘几何学 near edge geometry

大直径晶片近边缘区域的表面几何形态。

#### 3.189.1 

## 近边缘区域 near-edge region

圆片位于边缘的内边界(边缘轮廓的内端)和合格质量区(FQA)的外边界之间,或根据研究范围有时向合格质量区延伸一小段距离的圆环形区域。

#### 3.189.2 

## 卷曲 edge roll off:ERO

大直径晶片在近边缘附近的表面偏差。

注：不包括由于晶片边缘轮廓和表面粗糙度造成的影响。

#### 3.189.3 

## 卷曲度 edge roll off amoun: ROA

在自由无夹持状态下，晶片的近边缘区域从基准线到测量点的位移。

注 $ ^{1} $ ：ROA 定义在远离基准线的方向上为正。

注 $ ^{2} $ ：晶片近边缘几何形态的评价方法。

#### 3.189.4 

## 线性基准线的卷曲度 linear referenced ROA: L-ROA

当一段直线被作为基准时，晶片边缘的卷曲度值。

#### 3.189.5 

## 立方曲线基准的卷曲度 polynomial referenced ROA; P-ROA

当一个立方曲线被作为基准时，晶片边缘的卷曲度值。

#### 3.189.6 

## 近边缘曲率 near-edge curvature; radial double derivative of z(height); ZDD

使用晶片高度的阵列数据获得垂直于晶片中位面一系列 Z 坐标的径向二阶导数所描述的参数。

#### 3.189.7 

## 近边缘扇形区域平整度 near-edge wafer sector flatness; ESFQR; ESFQD; ESBIR

将晶片近边缘环形区域分割成 N 个扇形区域，其若干个扇形区域中总指示读数（TIR）或焦平面偏差（FPD）的最大值。

注 $ ^{1} $ ：由于选择的基准面不同，分别用 ESFQR、ESFQD 或 ESBIR 分别描述晶片近边缘的形态。

注2：近边缘扇形区域平整度是晶片近边缘几何形态的评价方法之一。

#### 3.189.8 

## 近边缘不完整区域的局部平整度 partial wafer site flatness; PSFQR; PSFQD

将晶片分割成 N 个矩形区域，其近边缘若干个不完整局部区域相对于基准面的总指示读数（TIR）或焦平面偏差（FPD）的最大值。

注 $ ^{1} $ ：由于选择的基准面不同，分别以 PSFQR 或 PSFQD 分别描述晶片近边缘的形态。

注2：边缘不完整区域的局部平整度是晶片近边缘几何形态的评价方法。

#### 3.189.9 

## 边缘卷曲确定的基准线 reference line of an edge roll-off determination

对不包括卷曲在内的理想表面进行拟合后推算得到的直线或立体曲线。

#### 3.189.10 

## 合格质量区的扇形区域 sector of the FQA

合格质量区外环界定径向长度和角度的区域部分。

注：其中角度范围为  $ 360^{\circ}/N $ ，(N 为环内扇区的数量)。

### 3.190 

## 合格质量区 fixed quality area; FQA

## 优质固定区

边缘去除后所限定的各参数值均符合规定的晶片表面中心区域。

<div style="text-align: center;"><img src="imgs/img_in_image_box_95_1291_131_1327.jpg" alt="Image" width="3%" /></div>


注：合格质量区的边界是距标称尺寸的晶片边缘的所有点。合格质量区的大小与晶片直径和参考面长度的偏差无关。为了规定合格质量区，假定在切口基准位置处晶片标称尺寸的周边是沿着直径等于晶片标称直径的圆周。为规定去除区域，对有切口、激光标志、或处理/夹片装置接触晶片的区域，规定的参数值不适用。

### 3.191 

## 厚度 thickness

通过晶片上一给定点垂直于表面方向穿过晶片的距离。

注：光伏用方形硅片也用硅片上规定测试的多点厚度的均值作为该硅片的厚度。

### 3.192 

## 标称厚度 nominal thickness

晶片的规定目标厚度。

### 3.193 

## 厚度允许偏差 allowable thickness tolerance

晶片的中心厚度与标称值间的最大允许差。

注：厚度允许偏差也有用标称值的百分数表示。

### 3.194 

## 总厚度变化 total thickness variation; TTV

晶片厚度的最大值和最小值间的差。

注：最初，总厚度变化（TTV）是通过对少量点的测量确定的，一般是5个或9个点，但现代测量设备在整个合格质量区内以相对较小的间隔对晶片进行采样，并将总厚度变化报告为总平整度（GBIR）。

### 3.195 

## 线性厚度变化 linear thickness variation; LTV

晶片的正表面和背表面能用 2 个非平行平面表示的晶片厚度变化。

### 3.196 

## 非线性厚度变化 nonlinear thickness variation; NTV

晶片的宏观非均匀厚度变化。

注：其剖面近似于凸透镜或凹透镜。

### 3.197 

## 锥度 taper

## 平行度 parallelism

晶片沿某一直径上的最大厚度变化。

注：锥度通常用该直径上的最大厚度差值表示。

### 3.198 

## 平整度 flatness

晶片背表面为理想平面时，以总指示读数(TIR)或焦平面偏差(FPD)的最大值表示的，晶片正表面相对于一规定的基准面的偏差。

注 $ ^{1} $ ：晶片的平整度描述为下面任何一种：

a）总平整度；

b) 在所有局部区域测量的局部平整度的最大值；

c) 局部平整度等于或小于规定值的局部区域所占的百分数。

注2：真空吸盘将晶片背表面吸附在一个理想、平坦的吸盘上时，被视为理想平面。

#### 3.198.1 

## 焦平面 focal plane

与成像系统的光轴垂直且包含成像系统焦点的平面。

注：成像系统使用的基准面和焦平面重叠或平行，全视场成像系统使用重叠的总焦平面和基准面；局部视场成像系统使用局部焦平面和基准面重合或者使用取代的局部焦平面和总基准面。若基准面和焦平面不重合，用焦平面代替基准面，所以正表面局部区域的中心点位于焦平面上。

#### 3.198.2 

## 焦平面偏差 focal plane deviation; FPD

晶片表面的一点平行于光轴到焦平面的距离。

#### 3.198.3 

## 总平整度 global flatness: GBIR

在合格质量区内，相对于规定基准面的总指示读数(TIR)或焦平面偏差(FPD)的最大值。

#### 3.198.4 

## 最大的焦平面偏差 maximum focal plane deviation

焦平面偏差中绝对值最大的值。

#### 3.198.5 

## 百 分可用区域 percent usable area; PVA

在合格质量区内以百分数表示符合规定要求的面积比。

注：百分可用区域常是指符合要求的局部平整度区域（包括完整的或全部的）所占的百分数。

#### 3.198.6 

## 基准面 reference plane

基准平面

由以下的任意一种方式确定的平面：

a） 晶片正表面上指定位置的 3 个点；

b）用合格质量区内的所有点对晶片正表面进行最小二乘法拟合；

c) 用局部区域内的所有点对晶片正表面进行最小二乘法拟合；

d）理想的背表面(相当于与晶片接触的理想平坦的吸盘表面)。

注：选择规定的基准面可考虑成像系统的能力，根据晶片放置系统选用正表面或背表面为基准面。如果成像系统中晶片不能用万向夹具固定，则规定背表面为基准面。

#### 3.198.7 

## 扫描方向 scan direction

在扫描局部平整度计算中顺序扫描次局部区域的方向。

注：局部平整度的扫描方向可能会影响局部平整度的区域排列，进而影响其数值。

#### 3.198.8 

## 总指示读数 total indicator reading; TIR

## 总指示器偏移 total indicator runout

包含了晶片正表面合格质量区内或规定的局部区域内所有的点，与基准面平行的2个平面之间的最小垂直距离。

#### 3.198.9 

## 局部平整度 site flatness; STIR; SBIR; SBID; SF3R; SF3D; SFLR; SFLD; SFQR; SFQD

在合格质量区内，一个局部区域的总指示读数(TIR)或焦平面偏差(FPD)的最大值。

注：晶片局部平整度在不同设置下用 SBIR、SBID、SF3R、SF3D、SFLR、SFLD、SFQR、SFQD 表示。

#### 3.198.10 

## 扫描局部平整度 scanner site flatness

一个局部区域内的次局部区域的 TIR 或焦平面偏差(FPD)的最大值。

注1：一个次局部区域的总指示读数（TIR），是在合格质量区内和局部区域内的这个次局部区域的总指示读数（TIR）。一个次局部区域的最大焦平面偏差（FPD），是在合格质量区内和局部区域内这个次局部区域的最大焦平面偏差（FPD）。

焦平面偏差(FPD)，用 SFSR/SFSD 表示，基准面的计算用到了合格质量区内的次局部区域所有的点。

注2：精确的扫描局部平整度要求测量点足够接近，足以详细地显示表面形貌。目前，扫描局部平整度使用相邻点间隔为1 mm或更小的数据点阵列。

#### 3.198.11 

## 局部区域 site

晶片正表面上平行或垂直于主参考面方向的区域。

#### 3.198.12 

## 局部区域阵列 site array

一组邻接的局部区域。

#### 3.198.13 

## 局部区域内的次局部区域 subsite of a site

晶片正表面上与一个特定局部区域有关，中心在此局部区域内且矩形的某一部分在合格质量区内

或落在其边界上的矩形区域。

注1：矩形区域 $$ Lss(长)×Wss(宽) $$ 。

注2：次局部区域与步进光刻机曝光时的瞬时区域相一致。

#### 3.198.14 

## 完整局部区域 full site

整个区域均位于合格质量区内的局部区域。

#### 3.198.15 

## 不完整局部区域 partial site

一部分位于合格质量区外，但其中心在合格质量区内的局部区域。

### 3.199 

## 中位面 median surface

与晶片正表面和背表面等距离点的轨迹。

### 3.200 

## 弯曲度 bow

自由无夹持晶片中位面中心点与中位面基准面间的偏离。

注：中位面基准面是由指定的小于晶片标称直径的直径圆周上的3个等距离点决定的平面。

### 3.201 

## 翘曲度 warp

在合格质量区内，自由无夹持晶片的中位面相对基准面的最大和最小距离之差。

### 3.202 

## 峰-谷差 sori

晶片在处于自由无夹持状态时，正表面与使用正表面进行最小二乘法拟合得到的基准面间的最大正偏差和最小负偏差之间的差值。

### 3.203 

## 形状 shape

当晶片处于自由无夹持状态时，由在规定的合格质量区内的总指示读数（TIR）范围或最大的基准面偏差（RPD）表示，其表面相对于特定基准面的偏差。

### 3.204 

偏移(晶圆片上平面的端面区域) offset（of the end region of a flat on a wafer）

用于定义平面边界的平面两端与水平基准线的垂直偏差。

### 3.205 

## 扫描表面检查系统 scanning surface inspection system; SSIS

用于快速检测晶片表面合格质量区内表面缺陷的设备。

注 $ ^{1} $ ：绝大部分扫描表面检查系统能够检测局部光散射体（颗粒）、划伤、橘皮、波纹、雾及晶体原生凹坑等表面缺陷。

注 $ ^{2} $ ：扫描表面检查系统也称为颗粒计数器或激光表面扫描仪。

#### 3.205.1 

## 激光光散射现象 laser light-scattering event

由探测器接收到的激光束与晶片表面局部光散射体相互作用产生的，超出预置阈值的脉冲信号。

#### 3.205.2 

## 局部光散射体 localized light-scatterer; LLS

晶片表面上颗粒或凹坑等导致相对于周围晶圆片表面的光散射强度增加的孤立的离散特征。

注1：当局部光散射体的尺寸足够大时，在高强度光照射下呈现为可目视观察到的孤立的亮点，因此早期局部光散射体也被称为亮点缺陷（LPD）。但这种目视观察是定性的。

注2：利用现代自动检测技术（如激光散射作用）观测局部光散射体，在能够区分不同散射强度的散射物的意义上，自动检测技术是定量的。

#### 3.205.3 

## 延伸光散射体 extended light scattere: XLS

在高强度光照射下目视可见，将导致相对于周围晶片表面的光散射强度增加，在晶片表面或内部的大于检查设备空间分辨率的特征。

注：如区域沾污、颗粒或晶体原生凹坑等局部光散射体的不明聚集，或是卡盘印、手指或手套印、污迹、蜡或溶剂残留物等。

#### 3.205.4 

## 聚苯乙烯乳胶球 polystyrene latex sphere; PLS

校准扫描表面检查系统(SSIS)所用的参考样片上沉积的单个分散的聚苯乙烯材料乳胶球。

#### 3.205.5 

## 乳胶球当量 latex sphere equivalence; LSE

用一个乳胶球的直径来表示一个局部光散射体的尺寸单位，该乳胶球与局部光散射体具有相同光散射量。

注：乳胶球当量用“LSE”加使用单位表示，例如  $ 0.2 \mu m $  LSE。

#### 3.205.6 

## 乳胶球的标称尺寸分布 nominal sphere size distribution

用于校准 SSIS 的特定标称尺寸的聚苯乙烯乳胶球的直径在悬浮液中的分布状况。

#### 3.205.7 

## 用于扫描表面检查系统校准的沉积物 deposition for calibrating an SSIS

在参考晶片表面已知位置上沉积的具有已知尺寸分布及已知数量的参考球。

注：也称为聚苯乙烯乳胶球(PLS)。

#### 3.205.8 

## 用于扫描表面检查系统校准的沉积物的沉积工艺 deposition process for calibrating an SSIS

将参考球放置在用于校准 SSIS 的参考晶片上的程序。

#### 3.205.9 

## 等效尺寸准确度 equivalent sizing accuracy

在抛光片上沉积具有特定标称尺寸的单个分散的聚苯乙烯乳胶球，测量乳胶球直径尺寸的分布变化系数与由供应商所提供的乳胶球的标称尺寸分布的变化系数之比。

#### 3.205.10 

## 定位准确度 positional accuracy

由 SSIS 报告的来自于晶片上的局部光散射体与其在晶片表面上真实位置的偏差。

#### 3.205.11 

## 扫描表面检查系统的 X-Y 不确定度 scanner X-Y uncertainty of an SSIS

在可重复性条件下确定的由 SSIS 在检测中报告的 X 和 Y 位置的  $ 1\sigma $  标准差的平方和的平方根。

#### 3.205.12 

## 俘获率 capture rate: CR

SSIS 在确定的设置下运行时，其检测到的局部光散射体的乳胶球当量信号的概率。

#### 3.205.13 

## 虚假计数 false count: FC

由设备原因引起的，而不是来自晶片表面或近表面发生的激光光散射现象。

注：也称为正向虚假计数或正向误报计数。

#### 3.205.14 

## 虚假计数率 false count rate: FCR

在 SSIS 设置运行时，由系统报告每个晶片上的总虚假计数的平均值。

#### 3.205.15 

## 累计虚假计数率 cumulative false count rate: CFCR

由 SSIS 报告的乳胶球当量直径尺寸等于或大于局部光散射体尺寸 $ (S_{i}) $  的虚假计数在多次（Z 次）扫描中的总数平均值。

#### 3.205.16 

## 漏掉的计数 missing count

在 SSIS 中，局部光散射体不能产生激光散射事件的情况。

注：也称作虚假负计数。

#### 3.205.17 

## 重复计数 repeat counts of an SSIS

在扫描仪 XY 不确定距离内的后续扫描中发现的，与在早期扫描中发现的位置相同的局部光散射体。

注：如果缺陷密度足够低，重复计数是由再次检测相同的事件产生的，而不是 SSIS 噪声的结果；除了局部光散射体的绝对位置外，局部光散射体的乳胶球当量信号可能是另外一个匹配条件。

#### 3.205.18 

## 讨厌的计数 nuisance count

在 SSIS 中，由被研究的局域光散射体以外的离散或面积表面或近表面特征产生的信号脉冲。

注：讨厌的计数不是真实的计数，取决于阈值和增益设置，也可能是 SSIS 的光学结构、晶片表面的方向或两者的函数。

#### 3.205.19 

## 静态方法 static method

在 1 级变化率的条件下进行测试的方法。

注：扫描期间，被测晶片不被从 SSIS 的样品台上移出。

#### 3.205.20 

## 动态方法 dynamic method

在 2 级变化率的条件下进行测试的方法。

注：连续扫描期间，被测晶片每次都需要重新装载到 SSIS 样品台，扫描后移出。

#### 3.205.21 

## 动态范围 dynamic range

在测试条件设定的情况下，SSIS 能够收集信号的覆盖范围。

#### 3.205.22 

## 变化率级别 level variability

提供程序对 SSIS 进行校准和调节，用不同等级的变化率描述其性能水平：

a）1级变化率：也称为可重复性，在n次测试期间，测试晶片不被从测试系统上取下，其对应的标准偏差为 $ \sigma_{1} $ ;

b）2级变化率：校准一次后，在同样的测试条件下，在尽可能短的时间内对晶片重复测试n次，且每次均需装载和取出晶片，其对应的标准偏差为 $ \sigma_{2} $ ;

c) 3级变化率：在1级和2级变化率规定的条件下，每天进行n次测量，共进行5d，其对应的标准偏差为 $ \sigma_{3} $ 。

#### 3.205.23 

## 匹配公差 matching tolerance

 $$ \Delta m $$ 

在 3 级变化率的条件下，应用测量系统分析(MSA)分别确定 2 个同一种类测试系统的偏倚差值。

注：如果对每个系统给出一个稳定、确定的偏倚，并且如果每个系统有可接受的线性，则2个偏倚相减能够获得设备的匹配公差。

#### 3.205.24 

## 阈值 threshold

SSIS 中设置的最小检测信号的起始水平。

#### 3.205.25 

## 雾 haze

由表面形貌(微粗糙度)及表面或近表面高浓度的不完整性引起的非定向光散射现象。

注：雾是由一群不完整性的存在引起的群体效果；某些情况下雾不能用眼或没有放大的光学检测系统很容易的辨

别。对于 SSIS，雾有时引起本底信号及激光光散射现象，它和来自晶片表面的光散射，两者共同组成信号。雾是由光学系统收集的、由入射通量归一化的总散射光通量。也被称为抛光雾。

### 3.206 

## 颗粒 particle

不连续地附着到晶片上的微小的、分别独立的外来物质。

注：颗粒也称为微粒(particulate)。

### 3.207 

## 洁净包装 clean package

用专用的运输片盒进行抛光片、外延片、SOI等晶片的包装，使其在运输、贮存过程中避免颗粒、金属及有机物对片盒中晶片的沾污。

### 3.208 

## 片盒 wafer box

用于贮存和运输晶片，由盒底和盒盖组成的带有装载晶片片篮的封闭容器。

### 3.209 

## 洁净区 denuded zone

位于硅片正表面，由于氧浓度下降到一个比较低的水平，导致体微缺陷密度（氧沉淀）和金属的减少的特定区域。

### 3.210 

## 标准机械接口系统 standard mechanical interface; SMIF

自动物料搬运系统的 3 个组成部分(存储系统、搬运系统和整体系统控制软件)中的自动化机械接口装置。

### 3.211 

## 激光刻字 laser marking

利用激光将供方代码和其他信息刻于晶片某一位置的标记。

### 3.212 

## 相邻字符未对准度 adjacent character misalignment

##  $$ R_{\mathrm{a d j}} $$ 

同一行 2 个相邻字符的字符基线之间的垂直距离。

### 3.213 

## 字符间距 character spacing

晶片表面激光刻字中相邻字符的字符中心线之间的水平距离。

### 3.214 

## 字符窗口 character window

晶片表面激光刻字中将所有字符都包含在内的矩形窗口。

### 3.215 

## 行字符未对准度 line spacing misalignment

 $$ R_{\mathrm{l i n e}} $$ 

晶片表面激光刻字中同一行最高和最低字符的基线之间的垂直距离。

### 3.216 

## 锗精矿 germanium concentrate

锗矿或含锗的铅锌矿经过火法或湿法提取富集锗后，锗含量一般在1.0%～60.0%的锗富集物。

注：是生产粗四氯化锗的主要原料。

### 3.217 

## 水解(锗) hydrolysis(germanium)

将高纯四氯化锗置于水解反应釜内，加入7等份左右体积的去离子水，控制反应条件经水解反应后生成二氧化锗，再经过滤烘干后得到高纯二氧化锗的过程。

### 3.218 

## 粗四氯化锗 low purity germanium chloride

采用锗精矿为原料，经过盐酸浸出、氧化蒸馏分离后得到的，其纯度一般在95%～99%的初级四氯化锗产品。

注：是生产高纯四氯化锗的原料。

### 3.219 

## 高纯四氯化锗 high purity germanium tetrachloride

粗四氯化锗经提纯后得到的高纯锗的氯化物。

注：常被用于生产高纯二氧化锗、有机锗以及作为生产光纤预制棒的掺杂剂。

### 3.220 

## 高纯二氧化锗 high purity germanium dioxide

高纯四氯化锗经过水解反应后得到的产物。

注：重要的锗化合物，常被用于化学催化剂，生产金属锗、有机锗、锗酸铋闪烁晶体等。

### 3.221 

## 还原锗锭 reduction of ingot germanium

将高纯二氧化锗通过氢气还原得到的高纯金属锗锭。

### 3.222 

## 区熔锗锭 germanium ingot melted in zone

以纯度为  $ 4 \, N \sim 5 \, N $  的还原锗锭为原料，通过区熔提纯后得到的在  $ 23 \, ^{\circ}C $  时电阻率不低于  $ 47 \, \Omega \cdot cm $  或者  $ 20 \, ^{\circ}C $  时电阻率不低于  $ 50 \, \Omega \cdot cm $  的高纯金属锗锭。

### 3.223 

## 退火 annealing

改变晶片或晶棒特性的热过程。

注：根据需要有不同的退火工艺，如硅单晶和砷化镓的消除氧施主退火、消除热应力退火等。

### 3.224 

## 硅退火片 annealed silicon wafer

在惰性气氛或减压气氛下，通过高温退火致使近表面形成一个洁净区（无 COP 缺陷）的硅片。

注：根据退火工艺不同，常用的有氩气退火硅片（argon annealed wafer）、氢气退火硅片（hydrogen annealed wafer）。

### 3.225 

## 热过程监控片 furnace and thermal processes wafer

用于评估热过程工艺中金属沾污的晶片。

### 3.226 

## 黑硅硅片 black silicon wafer

采用金属辅助刻蚀或反应离子刻蚀等技术，在光伏用硅片表面形成亚微米或纳米尺寸的绒面结构，用以增强硅片表面的陷光性能，使得表面在宏观上呈现黑色或暗黑色外观的硅片。

注：制作方式上分为湿法黑硅(metal catalyzed chemical etching; MCCE)和干法黑硅(reactive ion etching; RIE)。3.227

## 直接硅片 direct silicon wafer

通过控制熔化的硅熔体表层温度梯度，使硅熔体在表层结晶，用模具形成特定厚度的硅多晶薄片后，采用激光切割等技术裁切成特定尺寸而形成的光伏用硅片。

### 3.228 

## 挡片 dummy wafer

假片

为了稳定气流和平衡炉管温度而在炉管中放置的晶片，或者在机台启动以及恢复过程中为了暖机使用的晶片。

注：假片是为区别于正式正片(prime wafer)的命名。

### 3.229 

## 监控片 monitoring wafer

测试片 test wafer

应用于半导体器件生产过程中进行参数监控、评估或监控机台稳定性和重复性的晶片。

注：针对不同的监控或测试目的分为工艺测试片、机械测试片、原始测试片、颗粒监控片、粒子计数片等。

### 3.230 

## 回收片 reclaimed wafer

再生片

为了继续利用被重新处理的晶片。

注：回收片仅在一定条件下被使用，重新处理不一定能恢复其所有性能。

### 3.231 

## 参考片 reference wafer

经过定值确认的，用于测量设备的日常校准或控制的样品或样片。

### 3.232 

## 典型片 representative wafer

为测量晶片几何参数时利用翻转的方法进行重力校正的代表性晶片，与被测晶片具有完全相同的标称直径、标称厚度、基准结构和结晶取向。

### 3.233 

## 制绒硅片 textured silicon wafer

经过绒面加工处理的光伏用硅片。

### 3.234 

## 工业硅 silicon metal

冶金硅 metallurgical silicon

金属硅

由石英石和炭在电炉内冶炼而成，主成分硅元素的含量在98%以上，主要用作硅多晶、冶炼及有机硅生产的原料。

### 3.235 

## 致密硅多晶 dense polysilicon

晶粒结合均匀、致密、无孔洞的硅多晶。

注 $ ^{1} $ ：也称为致密料。

注2：硅多晶表面质量按照致密程度，表面颗粒凹陷程度小于5 mm的为致密料。

### 3.236 

## 菜花状硅多晶 popcorn polysilicon

珊瑚状硅多晶

宏观表面晶粒凹陷程度大于致密硅多晶的硅多晶。

注 $ ^{1} $ ：也称为米花状硅多晶。

注2：硅多晶表面质量按照致密程度，表面颗粒凹陷程度不小于5 mm的为菜花料或珊瑚料。

### 3.237 

## 硅多晶控制棒 control rod

从硅多晶棒均匀沉积层上取得的已经确定其施主、受主代位碳和间隙氧含量值的硅多晶圆柱体。

注：监控棒用以监测样芯制备、酸腐蚀槽和区熔工艺洁净度。

### 3.238 

## 颗粒硅 granular silicon

用硅烷流化床法(FBR)生产出来的颗粒状硅多晶。

### 3.239 

## 硅多晶沉积层 growth layer of polysilicon rod

在硅芯上沉积生长的硅。

### 3.240 

## 多孔硅 porous silicon

具有纳米或亚微米级别孔型结构表面的硅片。

注：通常通过在氢氟酸(HF)溶液中对硅片进行电化学阳极腐蚀方法制备。

### 3.241 

## 硅芯 seed rod

用以提供硅多晶沉积的小直径硅棒。

### 3.242 

## 籽晶 seed crystal

具有与所生长目标晶体相同晶向的小单晶体。

注：用不同晶向的籽晶做晶种，将会获得不同晶向的单晶，在单晶生长中决定着最终晶体的晶向。

### 3.243 

## 低温成核层 nucleation layer

通过低温沉积和高温退火再结晶形成晶核，获得利于后续晶体外延生长的单晶薄层。

### 3.244 

## 自然氧化层 native oxide

在空气或清洁溶液中，抛光片或外延片上自然形成的很薄的氧化层。

### 3.245 

## 热生长的氧化物 thermally grown oxide

在含氧气氮的热工艺中沉积或生长的氧化物。

### 3.246 

## 钝化 passivation

通过热氧化或气相沉积的方法，在晶片表面形成一层氧化层或氮化层，使其表面悬挂键达到饱和状态，以降低少数载流子的表面复合工艺。

### 3.247 

## 永久反转层 permanent inversion layer

由界面电荷或表面条件引起的异常情况，其存在阻碍了电容最小值的正确确定，在 C-V 曲线上表现为最小反转区域。

### 3.248 

## 光泽度 glossiness

在规定的光源和接收器张角的条件下，样品在镜面反射方向的反射光光通量与标准陶瓷板样品在该镜面反射方向的反射光通量之比。

注1：光泽度通常以数值表示，单位为Gs，也有用百分数表示的，即以正表面为100%，其背表面为正表面的百分数表示。多用于双面抛光片的背表面的光泽度要求。

注2：为了确定半导体晶片镜向光泽的标度，对于 $ 20^{\circ} $ 、 $ 60^{\circ} $ 和 $ 85^{\circ} $ 几何角度折射率为1.567的抛光黑玻璃，规定其光泽度值为100。

### 3.249 

## 粗糙度 roughness

间距更小的表面织构的分量。

注：与波纹比较，这些分量被认为是在空间波长（或频率）限定的范围内，表面结构由彼此更窄间距的组织构成。

#### 3.249.1 

## 平均粗糙度 average roughness

Ra

求值长度内，相对于中间线表面轮廓高度偏差  $ Z(x) $  的平均值。

#### 3.249.2 

## 峭度 kurtosis

Rku

用随机变量的四阶中心矩除以标准差的四次幂表示统计数据信号分布的尖锐程度。

#### 3.249.3 

## 表面织构主方向 lay

表面织构起主要作用的方向。

注：虽然硅抛光片的织构通常是各向同性的，但用原子力显微镜检验时，某些外延片表面呈现一种阶梯和凸缘图形。

#### 3.249.4 

## 微粗糙度 microroughness

在不规则物(空间波长)之间的间隔小于 $ 100\ \mu m $ 时的表面粗糙度分量。

#### 3.249.5 

## 峰到谷差 peak to valley

 $ R_{t} $ 

在一个求值长度(L)内，相对于中间线表面轮廓最高点至最低点的高度偏差 $ Z(x) $ 值。

#### 3.249.6 

## 均方根区域微粗糙度 rms area microroughness

 $$ R_{\mathbf{q A}} $$ 

在求值区域内，相对于中间面的表面形貌偏差  $ Z(x) $  的均方根值。

#### 3.249.7 

## 均方根微粗糙度 rms microroughness

 $$ R_{q} $$ 

在取值长度 $ (L) $ 内，相对中间线的表面剖面（轮廓）高度偏差 $ Z(x) $ 的均方根。

#### 3.249.8 

均方根斜率 rms slope

 $ m_{q} $ 

在求值长度(L)内，轮廓偏差变化速率的均方根值。

#### 3.249.9 

## 十 点粗糙度高度 ten point roughness height

 $ R_{z} $ 

在求值长度内，相对中间线，5个最高轮廓峰高度的绝对值和5个最低轮廓谷深度的绝对值的平均值。

#### 3.249.10 

## 非对称性(分布不均) skewness

##  $ R_{sk} $ 

表面  $ Z(x,y) $  相对于中心线的形貌偏差的不对称性的描述。

注：一个完美的随机表面有 $ R_{sk}=0 $ 。

#### 3.249.11 

## 表面织构 surface texture

真实表面与基准表面的形貌偏差。

注：包括粗糙度、波纹和织构主方向(lay)。

### 3.250 

## 波纹 waves

在大面积漫散射照明下，目视可见的晶片表面的不平坦轮廓。

### 3.251 

## 波纹取样长度 waviness sampling length

 $$ L_{\mathrm{w}} $$ 

用于判别波纹度轮廓的不规则特征的 X 轴方向上的长度。

注：数值上等于长波截止波长 $ \lambda i $  在这段长度上确定的波纹度。

### 3.252 

## 波纹评定长度 waviness evaluation length

 $$ L_{a} $$ 

用于评定波纹度轮廓的 X 轴方向上一个或多个取样长度。

### 3.253 

## 波纹度轮廓偏距 waviness profile departure

##  $ Z(x) $ 

波纹度轮廓上的点与波纹度中线之间的距离。

### 3.254 

## 表面波纹度 surface waviness

由间距比粗糙度大得多的、随机的或接近周期形式的成分构成的表面不平度。

### 3.255 

## 波动度 waviness

由于机器或工件的偏离、振动和颤动产生的较宽间隔的表面织构分量。

### 3.256 

## 晶片表面纳米形貌 nanotopography of a wafer surface

在晶片表面大约  $ 0.2 \, mm \sim 20 \, mm $  空间波长范围内的非平面偏差。

### 3.257 

## 绒面 texture surface

为增强光伏用硅片表面陷光性能，通过刻蚀等工艺手段形成的具有微小起伏结构的硅片表面。

### 3.258 

## 正金字塔绒面 pyramid texture surface

光伏用(100)晶面的硅片在碱腐蚀过程中，由于在(100)面上腐蚀速度高于(111)面，形成四周为(111)面，底面为(100)面的塔结构绒面。

### 3.259 

## 倒金字塔绒面 inverted pyramid texture surface

通过择优腐蚀或金属离子诱导刻蚀的技术，在光伏用硅片表面形成四周为(111)面，底部为尖底的倒金字塔形状的绒面结构。

### 3.260 

## 边皮 edge crystal silicon

在光伏用硅晶锭开方过程中切除的，位于晶锭周边靠近坩埚位置的一层硅晶体材料。

## 4 材料制备与工艺

### 4.1 

## 改良西门子法硅多晶 modified Simen's polysilicon process

使用闭环式三氯氢硅氢还原法工艺生产的硅多晶。

注：按半导体材料的命名原则而定义的“硅多晶”，也被很多人习惯的称为“多晶硅”。

### 4.2 

## 硅烷法硅多晶 silane decomposition reaction polysilicon

使用硅烷气体热分解工艺生产的硅多晶。

### 4.3 

## 钠流法 Na-flux method

通过添加金属钠(Na)作为助溶剂，在较低温度(600 ℃～900 ℃)和压力(<10 MPa)条件下液相生长氮化镓单晶的方法。

注：是助溶剂法的一种。

### 4.4 

## 氨热法 ammonothermal method

在超临界和高密度的氨以及在其中的矿物剂(金属锂和金属钾等)中溶解金属镓或多晶氮化镓，再结晶生成单晶的方法。

### 4.5 SAC

## 导模法 edge-defined film-fed growth; EFG

在浸润模具虹吸作用下将目标熔体虹吸至生长界面，实现目标熔体按所需形状结晶的晶体生长方法。

注：导模法是蓝宝石晶体的生长方法之一。

### 4.6 

## 泡生法 Kyropoulos method; KY

在晶体熔点温度，接种后慢速提拉并缓慢降低功率，使其在坩埚内泡置于熔体中结晶的生长方法。 $ ^{*} $ 注：泡生法是目前蓝宝石晶体的主要生长方法。

### 4.7 

## 溅射法 sputtering method

在充惰性气体的低真空系统中，通过电场的作用使惰性气体电离产生气体离子流，去轰击靶阴极（溅射材料），被溅射出的靶材料原子或分子沉积在衬底表面上形成薄膜的方法。

注：是一种在衬底表面制备半导体、金属、非金属薄膜的方法。

### 4.8 

## 热交换法 heat exchanger method: HEM

在晶体熔点温度，通过低温气体（通常为 He）导向籽晶将熔体热量带走，形成热量交换，从而实现熔体结晶的晶体生长方法。

注：热交换法是蓝宝石晶体的生长方法之一，通常用于高熔点材料。

### 4.9 

## 高温高压法 high pressure and high temperature method; HPHT high temperature and high pressure method; HTHP

在高温高压条件下，将粉末状原料熔融进而结晶生长材料的方法。

注 $ ^{1} $ ：高温高压法包括静压法和动力法两大类，通常用于金刚石和立方氮化硼的制备。

注 $ ^{2} $ ：该方法制备的金刚石经切割、研磨和抛光后能作为同质外延生长金刚石的衬底。

### 4.10 

## 水热法 hydrothermal method; hydrothermal synthesis

在密封、高温、高压的水溶液中使(粉体)物质溶解并重结晶的方法。

注：氧化锌单晶通常采用这种方法进行制备。

### 4.11 

## 碳化硅物理气相传输法 SiC physical vapor transport growth; PVT
