Repository: otw1248/builddlake

File: dlake/gov/stdgb/terminology/termE/GBT+18374-2022增强材料术语_output.md


# 中华人民共和国国家标准

GB/T 18374—2022

代替 GB/T 18374—2008

# 增强材料术语

# Terminology for reinforcements

2022-07-11 发布

2023-02-01 实施

## 目次

前言 …… III  
  
1 范围 …… 1  
  
2 规范性引用文件 …… 1  
  
3 增强纤维术语 …… 1  
  
4 纤维制品术语 …… 6  
  
5 助剂和模塑料术语 …… 13  
  
6 性能及表征术语 …… 16  
  
参考文献 …… 24  
  
索引 …… 25

## 前言

本文件按照 GB/T 1.1—2020《标准化工作导则 第1部分：标准化文件的结构和起草规则》的规定起草。

本文件代替 GB/T 18374—2008《增强材料术语及定义》，与 GB/T 18374—2008 相比，除结构调整和编辑性改动外，主要技术变化如下：

a）根据词条的性质进行了重新分类和编排；

b）删除了有关碳纤维的术语和定义（见2008年版的第4章）；

c) 删除了表示模塑料制品级别和复合材料及树脂的部分术语和定义(见 2008 年版的第 6 章和第 7 章);

d）增加了新型玻璃纤维、复合纤维、陶瓷纤维、高分子纤维、新技术纤维的相关术语和定义（见第3章）；

e） 增加了新型织物的相关术语和定义（见第4章）。

请注意本文件的某些内容有可能涉及专利。本文件的发布机构不承担识别专利的责任。

本文件由中国建筑材料联合会提出。

本文件由全国玻璃纤维标准化技术委员会(SAC/TC 245)归口。

本文件起草单位:南京玻璃纤维研究设计院有限公司、巨石集团有限公司、常州天马集团有限公司（原建材二五三厂）、江苏长海复合材料股份有限公司、泰山玻璃纤维有限公司、泰山玻璃纤维邹城有限公司、辽宁新洪源环保材料有限公司。

本文件主要起草人：王玉梅、祖群、胡方田、李佳、王小娟、费传军、周海丽、叶凤林、宣维栋、孙秀平、杨鹏威、张德刚、李刚。

本文件于2001年首次发布，2008年第一次修订，本次为第二次修订。

## 增强材料术语

## 1 范围

本文件界定了增强材料所涉及的术语和定义。

本文件适用于复合材料的增强材料。

## 2 规范性引用文件

本文件没有规范性引用文件。

## 3 增强纤维术语

3.1

纤维 fibre；fiber

长径比很大细丝状的物质单元。

3.2

连续纤维 continuous fibre

长径比足够大连续长度很长的纤维3.1。

3.3

定长纤维 staple fibre

可纺长度的短纤维(3.1)。

注：可以在拉制过程中被切短，或是由连续纤维3.2切段而成。

3.4

增强纤维 reinforcement fibre

加入基体中能使其力学性能显著提高的纤维(3.1)材料。

注：基体可以是聚合物、无机化合物、碳或金属材料等。

3.5

玻璃纤维 glass fibre; glass fiber; fiberglass

通过牵伸熔融的玻璃得到的纤维（3.1）或丝状物。

3.6

纺织玻璃纤维 textile glass

连续玻璃纤维（3.5）和定长玻璃纤维所制成的纺织材料的通称。

E 玻璃纤维 E-glass fibre; E-glass fiber

由  $ SiO_{2}-Al_{2}O_{3}-CaO-MgO-B_{2}O_{3} $  为主要成分的玻璃控制，兼具电绝缘、强度和耐久性的通用型玻璃纤维（3.5）。

注：可含硼或不含（或少量）硼，碱金属氧化物质量分数通常为0%~2%。

3.8

E-CR 玻璃纤维 E-CR glass fibre; E-CR glass fiber

旨在提升耐酸性能而由无硼 E 玻璃通过改性所形成的特定组分的玻璃拉制的玻璃纤维（3.5）。

### 3.9 

## R 玻璃纤维 R-glass fibre; R-glass fiber

由  $ SiO_{2}-Al_{2}O_{3}-CaO-MgO $  系统组成的无硼玻璃拉制，比强度（6.22）和比模量（6.23）、耐酸性和耐水性、耐高能辐照能力显著优于 E 玻璃的玻璃纤维（3.5）。

注1：组分中  $ Al_{2}O_{3} $  的质量分数通常不低于 20%。

注 2：用于高能辐照环境的 R 玻璃通常也称为耐辐照玻璃。

### 3.10 

## S 玻璃纤维 S-glass fibre; S-glass fiber

高强玻璃纤维 high strength glass fibre

由  $ SiO_{2}-Al_{2}O_{3}-MgO $  系统组成的玻璃拉制，同时具有较高拉伸强度、弹性模量（6.15）和使用温度的玻璃纤维（3.5）。

注：S 玻璃中 CaO 以杂质形式引入，其质量分数不超过 0.5%。

### 3.11 

M 玻璃纤维 M-glass fibre; M-glass fiber

高模量玻璃纤维 high modulus glass fibre

旨在提高模量而由 S 玻璃通过添加稀土改性所形成的特定组分的玻璃纤维（3.5）。

### 3.12 

D 玻璃纤维 D-glass fibre; D-glass fiber

低介电玻璃纤维 low dielectric constant glass fiber

由  $ SiO_{2}-B_{2}O_{3}-Al_{2}O_{3} $  系统组成的玻璃拉制，介电常数（6.24）及介电损耗显著小于 E 玻璃的玻璃纤维（3.5）。

### 3.13 

## AR 玻璃纤维 AR-glass fibre; AR-glass fiber

耐碱玻璃纤维 alkali-resistant glass fibre

能耐碱性物质侵蚀的玻璃纤维(3.5)。

注：组分中通常含有  $ ZrO_{2} $  和  $ TiO_{2} $ ，常用于硅酸盐水泥增强材料。

### 3.14 

## C 玻璃纤维 C-glass fibre; C-glass fiber

由  $ SiO_{2}-CaO-Na_{2}O-K_{2}O-Al_{2}O_{3}-B_{2}O_{3} $  系统组成的玻璃控制，能耐大部分酸腐蚀（氢氟酸除外）的玻璃纤维（3.5）。

### 3.15 

中碱玻璃纤维 medium-alkali glass fibre; medium-alkali glass fiber

由不含硼的 C 玻璃拉制，能耐大部分酸腐蚀（氢氟酸除外）的玻璃纤维（3.5）。

注：为中国特有的玻璃纤维品种，组分中  $ Na_{2}O $  和  $ K_{2}O $  质量分数含量通常在 12% 左右。

### 3.16 

A 玻璃纤维 A-glass fibre; A-glass fiber

由  $ SiO_{2}-CaO-Na_{2}O-K_{2}O-Al_{2}O_{3} $  系统组成的玻璃拉制，电绝缘性能、强度和耐久性低于 E 玻璃的玻璃纤维（3.5）。

注：碱金属氧化物质量分数通常为14%～16%，可含硼或不含硼。

### 3.17 

高硅氧玻璃纤维 high silica glass fibre; high silica glass fiber

以 E 玻璃、 $ SiO_{2}-B_{2}O_{3}-Na_{2}O $  三元系统或  $ SiO_{2}-Na_{2}O $  二元系统组成的玻璃拉丝后，再经酸处理和（或）高温烧结而成的玻璃纤维（3.5）。

注：去除结构水后  $ SiO_{2} $  质量分数通常在 90% 以上。

### 3.18 

## 石英玻璃纤维 quartz glass fibre; fused quartz fibre

通过牵伸熔融二氧化硅得到的纤维（3.1）或丝状物。

注：组分中  $ SiO_{2} $  质量分数通常在 99.9% 以上。

### 3.19 

## 玄武岩纤维 basalt fibre; basalt fiber

玄武岩或以玄武岩为主要成分的火成岩经高温熔融后拉制的纤维（3.1）。

### 3.20 

## 陶瓷纤维 ceramic fibre

采用溶胶-凝胶或陶瓷前驱体聚合物纺丝并经热处理等方法制成的无机纤维（3.1）。

注：可以是多晶相、部分结晶或无定型态的氧化物或非氧化物，有连续纤维（3.2）、定长纤维（3.3）、棉纤维和晶

须（3.46）等形式，主要用作陶瓷基复合材料的增强材料。

### 3.21 

## 氧化铝纤维 alumina fibre

以三氧化二铝为主要成分的陶瓷纤维(3.20)。

注：按化学组成有  $ Al_{2}O_{3}-SiO_{2}-B_{2}O_{3} $ 、 $ Al_{2}O_{3}-SiO_{2} $  和  $ Al_{2}O_{3} $  等系统。

### 3.22 

## 氮化硼纤维 boron nitride fibre

以氮化硼为主要成分的陶瓷纤维3.20。

### 3.23 

## 氧化锆纤维 zirconia fibre

以二氧化锆为主要成分的陶瓷纤维(3.20)。

### 3.24 

## 碳化硅纤维 silicon carbide fibre

由等摩尔量的碳和硅两种元素按金刚石结构排列的陶瓷纤维（3.20）。

注 $ ^{1} $ ：实际结构中可能含有富余碳和部分氧。

注2：可通过对前驱体进行物理与化学改性制备各种含钛、锆、铝、硼等异质元素的碳化硅纤维。

### 3.25 

## 氮化硅纤维 silicon nitride fibre

以氮化硅为主要成分的陶瓷纤维(3.20)。

### 3.26 

## 碳纤维 carbon fibre

由有机纤维热解重组所制得的碳含量超过90%（质量分数）的纤维（3.1）。

[来源:GB/T 40724—2021,3.1]

### 3.27 

## 金属纤维 metal fibre

由金属制得的纤维3.1。

[来源:GB/T 4146.1—2020,4.23]

### 3.28 

## 合成纤维 synthetic fibre

以有机单体等化学原料合成的聚合物制成的化学纤维。

[来源:GB/T 4146.2—2017, 2.3]

### 3.29 

## 超高分子量聚乙烯纤维 ultrahigh molecular weight polyethylene fibre; UHMW polyethylene fibre

相对分子质量大于  $ 10^{6} $  的线性聚乙烯所制成的合成纤维（3.28）。

### 3.30 

## 芳纶纤维 aramid fibre

以芳香族化合物为原料经缩聚纺丝制成的合成纤维（3.28）。

注：芳纶纤维是芳香族聚酰胺纤维的简称，有全芳族聚酰胺纤维和杂环芳族聚酰胺纤维两大类。

### 3.31 

## 聚芳砜酰胺纤维 polyarylsulphonamide fibre

主链上含有砜基的芳纶纤维（3.30）。

注：杂环芳族聚酰胺纤维的一种，国内商品名为芳砜纶纤维。

### 3.32 

## 聚酰亚胺纤维 polyimide fibre

主链含酰亚胺环的合成纤维(3.28)。

### 3.33 

## 聚苯硫醚纤维 polyphenylene sulfide fibre

由聚苯硫醚经熔融纺丝制成的合成纤维（3.28）。

### 3.34 

## 聚对亚苯基苯并双恶唑纤维 poly（p-phenylene benzobisoxazole）fibre

PBO纤维

由对苯二甲酸和二氨基间苯二酚缩聚物经液晶纺丝制成的合成纤维（3.28）。

### 3.35 

## 复合纤维 composite fibre; commingled fibre

同一根纤维（3.1）截面上存在两种或两种以上具有不同化学和（或）物理性质的材料制成的纤维。

### 3.36 

## 硼纤维 boron fibre

以钨丝、石英等材料为芯材，以硼为皮层的复合纤维（3.35）。

### 3.37 

## 涂金属玻璃纤维 metal coated glass fibre

以玻璃纤维（3.5）为芯材，以金属膜为皮层的复合纤维（3.35）。

### 3.38 

## 双组分玻璃纤维 bicomponent glass fibre

由两种不同热膨胀系数的玻璃同时拉制的玻璃纤维（3.5）。

注：双组分玻璃纤维的特点是沿长度方向不规则地捻转，呈现出波形卷曲状。

### 3.39 

## 生物降解纤维 biodegradable fibre

可通过溶解、酶解、细胞吞噬等作用，在生物体组织长入的过程中不断从体内排出，修复的组织完全替代植入材料的位置，在生物体内不存在残留的纤维（3.1）。

### 3.40 

## 回收增强纤维 recycled reinforcement fibres

利用回收的纤维（3.1）增强聚合物或生产过程中产生的纤维固体废弃物加工而成的纤维材料。

### 3.41 

## 单丝 single filament

纤维3.1材料的最小单元。

### 3.42 

## 晶须 whisker

单晶无机短纤维（3.1）。

注：直径通常为  $ 11 \mu m \sim 25 \mu m $ ，长径比通常为  $ 100 \sim 15000 $ 。

[来源:GB/T40724—2021,3.28]

### 3.43 

## 玻璃微纤维 glass microfibre

由离心喷吹法或火焰喷吹法制得的平均直径不大于 $ 4.5\mu m $ 的短玻璃纤维(3.5)。

### 3.44 

## 超细玻璃纤维 ultrafine glass fibre

平均直径不大于  $ 4.5 \mu m $  的连续玻璃纤维 (3.5)。

### 3.45 

## 纳米纤维 nanofibre

直径在  $ 1 \, nm \sim 100 \, nm $  的纤维 (3.1)。

### 3.46 

## 异形截面玻璃纤维 non-circular glass fibre

非圆形截面的玻璃纤维（3.5）。

注：常见的有二叶形、三叶形、椭圆形等截面。

### 3.47 

## 空心纤维 hollow fibre

内部具有与纤维(3.1)等长连续空腔的纤维。

### 3.48 

## 原丝 strand

同时拉制的略加粘合的平行单丝3.41束。

### 3.49 

## 原丝筒 strand package

丝饼 cake

玻璃纤维(3.5)原丝(3.48)的原始卷装。

### 3.50 

## 分束原丝 split strand

经分槽集束拉制的玻璃纤维(3.5)原丝(3.48)。

### 3.51 

## 原丝系列 strand system

以连续玻璃纤维(3.5)原丝(3.48)线密度(6.34)特克斯(6.35)数的倍数或半倍数关系归并排列而成的系列。

注：原丝线密度、纤维（3.1）根数（漏板孔数）和纤维直径之间的关系由下式表示：

 $$ d=\sqrt{\frac{4T\times10^{3}}{\pi\rho n}} $$ 

式中：

d ——纤维直径，单位为微米( $ \mu $ m);

T —— 原丝线密度，单位为特克斯(tex)；

 $ \rho $ ——玻璃密度，单位为克每立方厘米 $ (\mathrm{g}/\mathrm{cm}^{3}) $ ；

n ——纤维根数。

### 3.52 

## 新生态纤维 virgin fibre

在特定条件下取自拉丝漏板下方未经任何磨损和表面处理的新制玻璃单丝（3.41）。

### 3.53 

## 电子级玻璃纤维 electronic grade glass fibre

能满足制造印制电路板要求的玻璃纤维（3.5）。

## 4 纤维制品术语

### 4.1 

## 玻璃纤维制品 glass fibre products

主体材料由连续玻璃纤维(3.5)或定长玻璃纤维构成的商业销售的或交付使用的玻璃纤维制成品的通称。

注：由连续玻璃纤维构成的制品称为连续玻璃纤维制品；由定长玻璃纤维构成的制品称为定长玻璃纤维制品。

### 4.2 

## 混杂制品 hybrid

混杂物

由两种或两种以上不同纤维(3.1)[如碳纤维(3.26)与玻璃纤维(3.5)、碳纤维与芳纶纤维(3.30)]构成的制品。

### 4.3 

## 脱浆制品 desized products

用热清洗5.14或溶剂溶解等方法去除浸润剂5.1或浆料5.11的制品。

### 4.4 

## 纱线 yarn

纤维(3.1)沿长度方向聚集形成的连续细长条状纤维集合体。

注：纱线是所有类型和结构的纱和线的统称。

### 4.5 

## 单纱 single yarn

最基本的连续纱线4.4。

注：通常包括：a）一根或多根连续纤维（3.2）捻合而成的连续纤维纱（4.9）；b）若干定长纤维（3.3）捻合而成的定长纤维纱（4.10）。

### 4.6 

## 合股纱 plied yarn

并捻纱

二根或多根单纱(4.5)在一次合股工序中捻合而成的纱线(4.4)。

### 4.7 

## 缆线 cabled yarn

二根或多根合股纱(4.6)[或者合股纱和单纱(4.5)]通过一次或多次并捻而成的纱线(4.4)。

### 4.8 

## 多股络纱 multiple wound yarn

并绕纱

二根或多根单纱（4.5）、合股纱（4.6）或缆线（4.7）不加捻地并合卷绕络成的纱线（4.4）。

### 4.9 

## 连续纤维纱 continuous fibre yarn

由连续纤维(3.2)制成的纱线(4.4)。

### 4.10 

## 定长纤维纱 staple fibre yarn

短纤纱

由定长纤维 $  (3.3)  $ 制成的纱线 $  (4.4)  $ 。

注：定长纤维纱都是有捻的。

### 4.11 

## 定长纤维纱条 sliver

定长纤维(3.3)基本平行排列，略加捻而成的连续的纤维(3.1)束。

### 4.12 

## 变形纱 textured yarn

经变形处理形成的具有膨松、卷曲、螺旋、环圈等外观特征的纱线（4.4）。

### 4.13 

## 膨体纱 bulked yarn

用空气喷吹等方法将纱线(4.4)加工而成的具有蓬松外观特征的变形纱(4.12)。

### 4.14 

## 管纱 bobbin yarn

经捻线机加工，卷绕在柱形筒管上的纱线（4.4）。

### 4.15 

## 宝塔纱 cone bobbin

交叉卷绕在锥形筒管上的纱线4.4。

### 4.16 

<div style="text-align: center;"><img src="imgs/img_in_image_box_802_928_841_964.jpg" alt="Image" width="3%" /></div>


## 奶瓶纱 milk-bottle bobbin

卷绕外形呈奶瓶状的纱线（4.4）。

### 4.17 

## 经轴纱 beamed yarn

平行卷绕在大圆柱形经轴上的纱线 $  (4.4)  $ 。

### 4.18 

## 纬管纱 cop

纡子 pirn

卷绕在纬管上用于织造的单纱(4.5)或合股纱(4.6)。

注：是一种工艺过程用纱，通常用于有梭织机的织造。

### 4.19 

## 标志纱 tracer yarn; indicator yarn

织物中与增强纱颜色不同和/或组成不同的纱线4.4。

注：用于识别制品或便于在模塑时排列织物。

### 4.20 

## 缝纫线 sewing thread

由连续纤维(3.2)制成的高捻、光滑用于缝合的合股纱(4.6)。

### 4.21 

## 帘子线 tire cord

连续纤维纱(4.9)经浸渍(5.34)处理多次并捻而成的缆线(4.7)。

注：通常用于增强橡胶制品。

### 4.22 

## 绳 cord; rope

连续纤维纱(4.9)或定长纤维纱(4.10)通过加捻合股成缆或编织制成的纱线(4.4)。

### 4.23 

## 无捻粗纱 roving

平行原丝(3.48)或平行单丝(3.41)不加捻而并合的集束体。

注：合股无捻粗纱由平行原丝构成；单股和直接无捻粗纱由平行单丝构成。

### 4.24 

## 直接无捻粗纱 direct roving

拉丝漏板下方一定数量的单丝(3.41)集束后直接卷绕而成的无捻粗纱(4.23)。

### 4.25 

## 绝对无捻粗纱 no-twist roving

通过将原丝(3.48)合股时稍加捻,使得使用时从卷装端部抽纱能形成没有任何捻度的无捻粗纱(4.23)。

### 4.26 

## 短切类无捻粗纱 chopping rovings

在使用过程中需要进行短切的无捻粗纱4.23。

### 4.27 

## 非短切类粗纱 unchopping rovings

在使用过程中不需要进行短切的无捻粗纱 $ 4.23 $ 。

### 4.28 

## 玻纤热塑性复合纱 GF/TP commingled roving

连续玻璃纤维(3.5)原丝(3.48)与热塑性纤维复合而成的连续纱线(4.4)。

注：可以在拉制玻璃纤维的同时并合热塑性纤维形成，也可以通过将连续玻璃纤维原丝与连续热塑性纤维并合并经加热熔合形成。

### 4.29 

## 商品纱 marketable yarn

工厂生产供销售的纱线4.4。

### 4.30 

## 磨碎纤维 milled fibres

经碾磨而制成的极短的纤维(3.1)。

### 4.31 

## 短切原丝 chopped strands

切短成一定长度的连续纤维(3.2)原丝(3.48)段。

### 4.32 

## 割断原丝 cut strands

从原丝筒(3.49)上按要求长度直接割取的玻璃纤维(3.5)原丝(3.48)。

### 4.33 

## 纤维网 web

借助一定的方法将短纤维(3.1)或连续纤维(3.2)定向或不定向地排布成的网片。

注：玻璃纤维（3.5）工业中纤维网一般是中间材料。

[来源:GB/T 5709-1997,2.1.1,有修改]

### 4.34 

## 网格织物 mesh fabric

具有规则网格结构的织物。

注：网格形状可以是矩形（包括正方形）、圆形、椭圆形、等边三角形或正凸多边形等。

### 4.35 

## 坯布 gray fabric

由织机落下准备再加工的半成品织物。

### 4.36 

## 脱浆布 desized fabric

坯布4.35经热清洗5.14处理的织物。

### 4.37 

## 后处理布 finished fabric

脱浆布4.36经偶联剂5.7表面化学处理5.15的织物。

### 4.38 

## 前处理布 pre-finished fabric

采用纺织增强型浸润剂(5.4)的连续纤维纱(4.9)织造的可直接使用的织物。

### 4.39 

## 平面织物 plane fabric

在二维平面内纱线（4.4）按照机织、编织、针织或非织造工艺所形成的具有各种组织结构和规格的织物。

### 4.40 

## 单向织物 unidirectional fabric

经纬向上纱线(4.4)数量有明显差异的平面织物(4.39)。

### 4.41 

## 多层织物 multilayer fabric

两层或两层以上，相同或不同的材料，以经编或化学粘结的方式构成的平面织物（4.39）。

注：各层的纱线（4.4）可能有不同的取向和不同的线密度（6.34），还可能包括不同材质的毡、薄膜、发泡体等。

### 4.42 

## 机织物 woven fabric

通常是由相互垂直的一组经纱和一组纬纱，在织机上按一定规律交织而成的织物。

[来源:GB/T 8683—2009,2.1]

### 4.43 

## 连续纤维机织物 continuous fibre woven fabric

经向和纬向均采用连续纤维纱(4.9)织造的机织物(4.42)。

### 4.44 

## 定长纤维机织物 staple fibre woven fabric

经纱和纬纱均采用定长纤维纱(4.10)织造的机织物(4.42)。

### 4.45 

## 交织织物 interlaced fabric

经纱和纬纱采用两种不同材料[如玻璃纤维(3.5)和碳纤维(3.26)]织造的织物。

### 4.46 

## 混纺织物 blended fabric

采用两种或两种以上纤维(3.1)并捻的混合纱线(4.4)织造的织物。

### 4.47 

## 电子布 electronic fabric; PCB cloth

用于制造印制电路板的玻璃纤维(3.5)织物。

### 4.48 

## 电绝缘布 electrical insulation fabric

用于电气工程或设备的玻璃纤维(3.5)织物。

### 4.49 

## 无捻粗纱布 woven rovings

由无捻粗纱4.23织造的机织物4.42。

### 4.50 

## 开纤玻璃布 spread-strand glass fabric

通过机械的方法将织物中的纱线（4.4）扁平展开使经纬纱交点更加平坦的平纹织物。

### 4.51 

## 编织物 braided fabric

由三根或多根纱线4.4相互倾斜交织形成的织物。

注：织物中纱线方向和织物长度方向通常不呈  $ 0^{\circ} $  或  $ 90^{\circ} $ 。

### 4.52 

## 二 维编织物 two-dimensional braided fabric

厚度不大于编织纱线4.4直径3倍的编织物4.51。

[来源:GB/T 40724—2021, 3.70]

### 4.53 

## 三 维编织物 three-dimensional braided fabric

厚度大于编织纱线4.4直径3倍的整体编织物4.51。

[来源:GB/T 40724—2021, 3.71]

### 4.54 

## 套管 sleeving

压扁宽度不超过  $ 100 \, mm $  的管状编织物 (4.51)。

### 4.55 

## 圆筒布 tubing fabric

压扁宽度超过  $ 100 \, mm $  的管状织物。

### 4.56 

## 编织盘根 braided packing

由纱线（4.4）通过编织制成的截面为方形、长方形或圆形等形状，用于工业密封的长条状纤维制品。

### 4.57 

## 软硬混编织物 soft and hard hybrid braid

柔性纤维(3.1)与刚性纤维混合编织形成的织物。

### 4.58 

## 针织物 knitted fabric

由一根或多根纱线4.4的线圈相互连锁而形成的织物。

注 $ ^{1} $ ：线圈是针织物的最小基本单元，是识别针织物的重要标志。

注2：根据纱线喂入的方向，针织物分为经编和纬编两大类。

### 4.59 

## 多轴向缝编织物 multiaxial stitched fabric

由经编线圈将经向、纬向和（或）斜向的多方向全幅衬垫纱线（4.4）束缚在一起形成的多层平面织物（4.39）。

注：多轴向缝编织物中每个方向的纱线都是平行准直的，是一种无屈曲织物。

### 4.60 

## 缝编毡 stitched mat; knitted mat

用经编线圈将纤维网4.33结合在一起形成的制品。

### 4.61 

## 非织造布 nonwovens

## 无纺布

定向或随机排列的纤维（3.1）通过机械、化学、加热或熔融的方法以及这些方法的组合，实现纤维间的粘结或（和）抱合而形成的制品。

### 4.62 

## 毡 mat

由短切或不短切的连续纤维(3.2)或定长纤维(3.3)，定向或不定向地结合在一起形成的平面结构的纤维制品。

### 4.63 

## 表面毡 surfacing mat

呈单丝3.41分散的连续或短切玻璃纤维3.5经粘合而制成的紧密薄片。

注：表面毡可以干法制造也可以湿法制造。

### 4.64 

## 覆面毡 veil

由定长玻璃纤维（3.5）或由连续玻璃纤维切断的短纤维（3.1）经粘合而制成的紧密薄片。

### 4.65 

## 湿法毡 wet-laid mat

以玻璃纤维(3.5)短切原丝(4.31)为原料，添加某些化学助剂使之在水中分散打成浆体，经抄取、脱水、施胶、干燥等过程制成的紧密薄片。

### 4.66 

## 短切原丝毡 chopped strand mat

用粘结剂(5.12)将随机无定向分布的短切连续纤维(3.2)粘合在一起而制成的毡(4.62)。

### 4.67 

## 连续原丝毡 continuous strand mat

用粘结剂(5.12)将采用抛丝法制得的连续纤维(3.2)组成的纤维网(4.33)粘合在一起而制成的毡(4.62)。

### 4.68 

## 复合毡 combination mat

若干形式的纤维（3.1）增强材料以机械或（和）化学方法粘合而成的毡（4.62）。

注：纤维增强材料通常包括短切原丝（4.31）、无捻粗纱（4.23）、织物及其他。

### 4.69 

## 针刺毡 needled mat

用刺针对梳理后的纤维（3.1）铺叠层进行针刺，使上、下层纤维相互缠结形成的毡（4.62）。

注：可带或不带衬底材料。

### 4.70 

## 非织造稀布 non-woven scrim; laid scrim

由平行纱线(4.4)经粘结剂(5.12)粘合而成的稀疏网格织物(4.34)。

### 4.71 

## 立体织物 three-dimensional fabric

三维织物 3D fabric

以机织、编织、针织或非织造等工艺将纤维（3.1）在空间上交织形成的织物。

注：按制造工艺可分为三维机织物（4.72）、三维编织物（4.53）、三维针织物和三维非织造织物。

### 4.72 

## 三 维机织物 three-dimensional woven fabric

3D 机织物 3D woven fabric

多层经纱和纬纱在空间相互交织形成的具有一定厚度结构稳定的整体织物。

[来源:GB/T 40724—2021,3.65]

### 4.73 

## 三 维角联锁织物 three-dimensional angle-interlock woven fabric

多层经纱弯曲穿过若干层纬纱，并将多层纬纱接结在一起形成的三维机织物（4.72）。

注：根据经纱贯穿纬纱层的方式，三维角联锁织物可分为层间角联锁结构和贯穿角联锁结构。

[来源:GB/T 40724—2021,3.65]

### 4.74 

## 间隔织物 spaced fabric

由若干组纱线（4.4）形成两层或两层以上的致密面层，再由另一组纱线将各面层以镂空的方式连接起来形成的夹层结构的立体织物（4.71）。

注：间隔织物由机织或针织工艺在织机上一次织造完成。

### 4.75 

## 三 维中空层连织物 3D sandwiched fabric

在三维空间内由相互垂直的两组纱线（4.4），按一定运动规律形成的呈“8”“口”“V”等字形的芯层与两个或多个面层相连的机织间隔织物（4.74）。

### 4.76 

## 仿形机织物 profiled woven fabric; shaped woven fabric

将三维空间型面展开为平面形式进行织造的机织物4.42。

### 4.77 

## 预制体 preform

通过使用织造、粘结、缝合、铺贴、针刺等方法将纤维（3.1）分布于最终复合材料制件近净尺寸的预先成形的纤维增强材料。

[来源:GB/T 40724—2021,3.93,有修改]

### 4.78 

## 玻璃纤维涂覆制品 coated glass fibre products

涂覆5.33聚合物、硅橡胶、无机材料或其他材料的玻璃纤维3.5制品。

### 4.79 

## 玻璃纤维网布 glass fibre mesh fabric

经高分子材料涂覆5.33的玻璃纤维3.5网格织物4.34。

注：主要用于建筑外墙和内墙抹灰系统的增强、花岗岩和马赛克背贴、屋面防水卷材、嵌缝带、增强砂轮、冶金过滤等。

## 5 助剂和模塑料术语

### 5.1 

## 浸润剂 sizing agent; sizing

玻璃纤维(3.5)拉丝成形过程中施加纤维(3.1)表面上的化学制剂。

注 $ ^{1} $ ：浸润剂的作用是使纤维集束，在纤维表面形成保护膜，改善纤维与基体的界面性能。

注2：按照功能通常有增强型浸润剂（5.2）、纺织型浸润剂（5.3）和纺织增强型浸润剂（5.4）三种类型。

### 5.2 

增强型浸润剂 reinforcing sizing; sizing for reinforcement

能增进纤维(3.1)表面与基体树脂结合并包含有利于下一步加工或应用组分的浸润剂(5.1)。

### 5.3 

纺织型浸润剂 textile sizing; sizing for yarns

为使纤维(3.1)能顺利进行纺织加工而作为临时措施施加到纤维表面，在完成纺织加工后需要去除的浸润剂(5.1)。

注：常用的纺织型浸润剂有淀粉型和石蜡型两大类。

### 5.4 

## 纺织增强型浸润剂 textile reinforcing sizing

既有利于纺织加工，又能增进纤维（3.1）表面与基体树脂结合的浸润剂（5.1）。

注：完成纺织加工后不需要再去除。

### 5.5 

## 成膜剂 film-former

浸润剂(5.1)中能在纤维(3.1)表面形成薄膜，有利于单丝(3.41)粘结和集束的化学物质。

### 5.6 

乳化剂 emulsifying agent; emulsifier

能促使两种互不混溶的液体形成乳化体系的化学物质。

### 5.7 

## 偶联剂 coupling agent

能在树脂基体和增强纤维(3.4)的界面间促进或建立更强结合的化学物质。

注：可施加在增强纤维上也可添加于树脂中或两者兼用。

### 5.8 

润滑剂 lubricant; lubricating agent

浸润剂(5.1)中能使纤维(3.1)柔软、润滑，减少纤维之间摩擦提供纤维保护的化学物质。

### 5.9 

表面活性剂 surface-active agent; surfactant

溶于液体后可在液-气界面择优吸附，调整液体表面张力的化学物质。

### 5.10 

## 抗静电剂 antistatic agent

能在纤维（3.1）表面提供电荷通道，减少纱线（4.4）或织物静电的化学物质。

### 5.11 

## 浆料 sizing

为织造目的而施加于纱线4.4上或为改善织物的物理性能而施加于其上的化学制剂。

注：纱线的浆料通常是施加到经纱上，其作用是使纤维（3.1）粘合，提高纱线硬挺度（6.58），保护纱线防止织造过程中的损伤。

### 5.12 

## 粘结剂 binder; binding agent

在制造某种纤维(3.1)制品[如短切原丝毡(4.66)]时，为使纤维在要求的分布状态下固定而施加于其上的化学制剂。

注：可以是乳液状的也可以是粉末状的。

### 5.13 

## 浸润剂迁移 sizing migration

浸润剂(5.1)从丝层内部向外表层移出的现象。

### 5.14 

## 热清洗 heat cleaning

通过高温加热的方法将纺织型浸润剂（5.3）和浆料（5.11）从玻璃纤维（3.5）坯布（4.35）上去除的过程。

### 5.15 

## 表面化学处理 chemical finishing

后处理 finishing

为了改善与基体树脂的结合力而对纤维（3.1）表面所做的处理。

### 5.16 

## 后处理剂 finishing agent

为促进纤维（3.1）表面和树脂基体之间的结合而施加于织物表面的化学物质。

### 5.17 

## 颜料 pigment

用于施彩着色的细颗粒状有机或无机物质。

### 5.18 

## 增稠剂 thickening agent

能通过化学反应增加模塑料5.28黏稠度的化学物质。

### 5.19 

## 填料 filler

为改善性能或为降低成本而加入树脂中，具有相对惰性的固体物质。

[来源:GB/T 3961—2009,3.3.25]

### 5.20 

## 空心玻璃微珠 hollow glass microsphere

连续粒径分布的玻璃态全球状空心微粒。

注：粒径通常在  $ 2 \mu m \sim 125 \mu m $ ，具有轻质不燃、低导热高分散、化学耐久性（6.19）好等特点，主要用作聚合物基复合材料的填料（5.19）。

### 5.21 

## 预浸料 prepreg;preimpregnate

浸渍5.34了热固性树脂或热塑性树脂基体的丝束或织物制成的用于制造复合材料的中间制品。

注：预浸料制品形式有片状、带状或扁丝束状，可贮存备用（热固性基体通常需冷藏）。

[来源:GB/T 40724—2021, 5.22]

### 5.22 

## 单向预浸料 unidirectional prepreg

经向为准直平行排列的连续纤维(3.2)，纬向没有或加少量纤维(3.1)的预浸料(5.21)。

[来源:GB/T 40724—2021, 5.23, 有修改]

### 5.23 

## 玻璃纤维毡增强热塑性树脂片材 glass mat reinforced thermoplastic sheet; GMT

以热塑性树脂为基体，以玻璃纤维毡（4.62）为增强骨架的片状热塑性预浸料（5.21）。

### 5.24 

## 预浸渍毡 preimpregnated mat

浸渍5.34了热固性树脂的玻璃纤维毡4.62制成的预浸料5.21。

注：可以有添加剂或填料5.19。

### 5.25 

## 预浸渍无捻粗纱 preimpregnated roving

浸渍5.34了树脂的无捻粗纱4.23制成的预浸料5.21。

注：通常以卷装形式提供。

### 5.26 

## 预浸渍织物 preimpregnated fabric

浸渍5.34了树脂的织物制成的预浸料5.21。

注：通常以卷装形式提供。

### 5.27 

## 预混料 premix

复合材料成型前预先制备的由树脂、增强纤维（3.4）、填料（5.19）等组成的混合料。

### 5.28 

## 模塑料 moulding compound

用于模塑的预混料5.27或预浸料5.21。

注：以热固性树脂为基体的称为热固性模塑料，以热塑性树脂为基体的称为热塑性模塑料。

### 5.29 

## 片状模塑料 sheet moulding compound; SMC

由树脂基体、短切或未经短切的增强纤维（3.4）、填料（5.19）（有时不加填料）以及各种添加剂经充分混合而制成的，厚度1 mm～25 mm的薄片状中间制品。

注：可以通过增稠剂5.18提高黏稠度。

### 5.30 

## 厚片模塑料 thick moulding compound；TMC

厚度大于  $ 25 \, mm $  的片状模塑料 (5.29)。

### 5.31 

## 块状模塑料 bulk moulding compound; BMC

由树脂基体、短切的增强纤维（3.4）、特定的填料（5.19）（有时不加填料）以及各种添加剂，经充分混

合而成的块状中间制品。

注：通过添加增稠剂 $  (5.18)  $ 提高黏稠度。

### 5.32 

## 团状模塑料 dough moulding compound; DMC

不添加增稠剂5.18的块状模塑料5.31。

注：通过增加填料5.19提高黏稠度。

### 5.33 

## 涂覆 coating

通过喷涂、浸渍（5.34）、覆膜、辊涂、刮胶等方法，在纤维（3.1）、纱线（4.4）或织物表面覆盖塑料、树脂、橡胶、无机物、金属等材料的表面处理。

### 5.34 

## 浸渍 impregnation

聚合物或单体以液流、熔融、扩散或溶解等方式沿着细孔或空隙注入物体的过程或状态。

### 5.35 

## 熟化 maturation

热固性模塑料5.28的增稠过程。

注：经过熟化的复合物将达到给定的流动水平且没有明显的组分分散。

### 5.36 

## 熟态 matured state

热固性模塑料5.28的流动性低于给定限度的稠化状态。

注：达到熟态的模塑料可以满足一定条件下搬运和模塑的稠度要求。

### 5.37 

## 交联 crosslinking

聚合体链间形成分子间相联的共价键或离子键的过程。

### 5.38 

## 固化 cure; curing

通过热、光、辐射或化学添加剂等的作用使热固性树脂交联5.37的过程或状态。

[来源:GB/T 40724—2021, 4.14]

### 5.39 

## 硬化 consolidation

热塑性材料失去流动性的过程或状态。

## 6 性能及表征术语

### 6.1 

## 调理 conditioning

进行物理试验前，将试样在标准温度和标准相对湿度条件下放置一定时间，使之达到吸湿平衡的处理。

### 6.2 

## 单丝公称直径 nominal diameter of filaments

纤维(3.1)制品中纤维单丝的标志直径。

注：以微米( $ \mu m $ )为单位，修约为整数或半整数，近似等于纤维的实际平均直径。

### 6.3 

## 含水率 moisture content

在规定条件下测得的试样湿态质量和干态质量之差与湿态质量的比值，以%表示。

### 6.4 

## 可燃物含量 combustible matter content

干态制品的烧失量(6.5)与干态质量的比值，以%表示。

注：当玻璃纤维(3.5)制品上的浸润剂(5.1)或/和处理剂完全燃烧没有残留物量，此值等于浸润剂或/和处理剂的含量。

### 6.5 

## 烧失量 loss on ignition

灼烧损失

干态材料在一定的高温条件下灼烧后失去的质量。

注：可以以失量的绝对值表示，也可以以相对于原始质量的百分率表示。

### 6.6 

## 捻度 twist

纱线4.4沿轴向一定长度内的捻回6.7数。

注：一般以捻数每米表示。

### 6.7 

## 捻回 turn

纱线4.4加捻的每一扭转。

注：一个扭转的角位移为  $ 360^{\circ} $ 

### 6.8 

## 捻向 direction of twist

对纱线4.4加捻的方向。

注：用大写字母 S 和 Z 表示。若纱线围绕其中心轴的螺旋纹与字母 S 中段的偏斜方向一致，称其为 S 捻，若方向相反，则称其为 Z 捻。

### 6.9 

## 捻度平衡指数 twist balance index

纱线4.4经过加捻以后捻度6.6达到平衡的程度。

### 6.10 

## 拉伸断裂强度 tensile breaking strength; tensile breaking tenacity

拉伸试验中，试样单位面积或单位线密度6.34所承受的拉伸断裂强力6.11。

注：通常单丝3.41的拉伸断裂强度以MPa为单位，纱线4.4的拉伸断裂强度以N/tex为单位。

### 6.11 

## 拉伸断裂强力 tensile breaking force

拉伸试验中，使试样发生断裂时所施加的最大力。

注：通常以牛顿(N)或千牛顿(kN)为单位。

### 6.12 

## 钩接强力 loop tenacity

将两根纱线(4.4)相互勾结套成环状，或将一根纱线穿入特制钢丝套中，拉伸至钩接处断裂时测得的载荷。

注：钩接强力以牛顿(N)或牛顿每特克斯(N/tex)为单位。

[来源:GB/T 40724—2021, 6.14]

### 6.13 

## 接结强度 knot strength

纱线4.4打结处的拉伸断裂强度6.10。

注：通常由断裂载荷除以纱线截面积得到，以兆帕斯卡(MPa)为单位。

### 6.14 

## 断裂伸长 breaking elongation

拉伸试验中，发生断裂时试样的伸长量。

### 6.15 

## 弹性模量 modulus of elasticity

杨氏模量 Young's modulus

材料弹性极限范围内其应力差与应变差之比。

注：通常以帕斯卡 $ (\mathrm{Pa}) $ 、千帕斯卡 $ (\mathrm{kPa}) $ 或兆帕斯卡 $ (\mathrm{MPa}) $ 为单位。

### 6.16 

## 集束性 bundle integrity

纤维(3.1)束中单丝(3.41)与单丝相互抱合聚集成捆(束)的能力。

[来源:GB/T 40724—2021,6.16]

### 6.17 

## 悬垂度 catenary

悬垂度试验(6.18)中无捻粗纱(4.23)各股原丝(3.48)的高度差。

### 6.18 

## 悬垂度试验 catenary test

将无捻粗纱(4.23)水平悬挂在一定间距的支架上并施加一定的张力，受自重的影响无捻粗纱中各股原丝(3.48)自然下垂，测量各股原丝之间下垂最大高度差的试验。

### 6.19 

## 化学耐久性 chemical durability

浸出试验中材料对其成分的改变、溶解和释放的抵抗能力。

注：通常以溶出化学成分的离子浓度、质量变化等表示。

### 6.20 

## 柔量(力值测量系统) compliance

力值测量系统中每增加单位载荷所产生的变形量。

### 6.21 

## 顶破强力 bursting strength

织物周围固定时，沿中央法向顶胀致织物破裂所需要的力。

### 6.22 

## 比强度 specific strength

材料在断裂点的拉伸强度与其密度6.32之比。

注：以米(m)为单位。

[来源:GB/T 3961—2009,3.5.2,有修改]

### 6.23 

## 比模量 specific modulus

在比例极限内，材料拉伸弹性模量6.15与其密度6.32之比。

注：以米(m)为单位。

[来源:GB/T 3961—2009,3.5.1,有修改]

### 6.24 

## 介电常数 dielectric constant

外加电场(真空中)强度与材料所在电场强度的比值。

注：表征介质在外电场作用下极化程度的物理量，与测试的频率密切相关。

### 6.25 

## 介电损耗角正切值 dielectric loss tangent

介电损耗因数 dielectric dissipation factor

单位时间内每单位体积电介质将电能转化为热能(以发热形式)而消耗的能量。

注：表征电介质材料在施加电场后介质损耗大小的物理量，以  $ \tan\theta $  表示。

### 6.26 

## 折射率 refractive index

光在两介质中的传播速度之比。

注：光在真空中的传播速度与光在介质中的传播速度之比称为绝对折射率。

### 6.27 

## 树脂相容性 resin compatibility

聚合物之间彼此相互溶解容纳形成均相体系的能力。

### 6.28 

## 膨化度(膨体纱) bulkiness

膨体纱4.13变形后的线密度6.34与变形前的线密度之比。

### 6.29 

## 覆模性 contact mouldability

被树脂浸湿的增强纤维（3.4）织物稳定地贴覆于一定形状模具上的难易程度。

注：以模具形状的曲率半径表示。

### 6.30 

## 铺覆性 drapability

预浸料5.21对模具不同曲率表面的适应性。

[来源：GB/T 40724—2021, 6.26]

<div style="text-align: center;"><img src="imgs/img_in_image_box_97_1058_134_1101.jpg" alt="Image" width="3%" /></div>


### 6.31 

## 纤维截面 fiber cross section

单根纤维3.1横断面。

注：通常用于描述纤维横断面的尺度、形态或结构等。

### 6.32 

## 密度 density

单位体积内的质量。

注：通常以克每立方厘米 $ g/cm^{3} $ 或吨每立方米 $ t/m^{3} $ 为单位。

### 6.33 

## 体积密度 bulk density; volume density

粉料、粒料等松散体在自然堆积状态下单位体积的质量。

### 6.34 

## 线密度 linear density

带或不带浸润剂(5.1)或处理剂的纱线(4.4)单位长度的质量。

注：玻璃纤维（3.5）纱线命名中的线密度通常指干燥并去除了浸润剂和处理剂的裸纱线密度。

### 6.35 

## 特克斯 tex

以每千米纱线4.4所具有的质量克数表示的线密度6.34单位。

注：特克斯的十分之一称为分特克斯(dtex)。

### 6.36 

## 旦尼尔 denier

以每  $ 9\ 000\ m $  纱线（4.4）所具有的质量克数表示的线密度（6.34）单位。

### 6.37 

## 单位面积质量 mass per unit area

面密度

平面材料的质量与面积之比。

### 6.38 

## 苯乙烯溶解度 solubility in styrene

玻璃纤维(3.5)短切原丝毡(4.67)粘结剂(5.12)在苯乙烯中的溶解时间。

注：以一定拉伸负荷下浸没于苯乙烯中的试样由于粘结剂溶解而发生断裂所需的时间表示，以秒为单位。

### 6.39 

## 成带性 tapability; ribbonization

无捻粗纱(4.23)中平行原丝(3.48)之间轻微粘结形成带状的能力。

### 6.40 

## 短切性 choppability

丝束或无捻粗纱(4.23)在一定短切负荷下被切断的难易程度。

### 6.41 

## 分束效率 splitting efficiency

玻璃纤维(3.5)无捻粗纱(4.23)短切后分散成单束原丝(3.48)的效果。

### 6.42 

## 抗静电性 antistatic property

增强纤维(3.4)与金属或其他材料摩擦或受电场感应时，纤维(3.1)表面抵抗电荷富集的能力。

注：当电荷在纤维表面富集时，会导致结团、吸附、不易分散，影响下一步的加工。

### 6.43 

## 浸润剂溶解度 solubility of sizing agent

在规定的时间内，玻璃纤维(3.5)浸润剂(5.1)中溶解于丙酮中的量与总量之比。

### 6.44 

## 短切原丝流动性 flowability of chopped strands

短切原丝4.31在重力作用下流动的难易程度。

注：以一定质量的短切原丝从特定形状的容器底部流出所用的时间表示，以克每秒 $ (\mathrm{g}/\mathrm{s}) $ 为单位。

### 6.45 

## MIT 耐折度试验 MIT folding endurance test

将试样垂直固定于 MIT 耐折度测定仪的上下夹具上并施加一定的拉伸负荷，下夹具带动试样向左右两边往复弯折，弯折角度为 135 度，直至试样折断，计数往复弯折次数的试验。

### 6.46 

## 耐压折性 resistance to creasing and compression

柔性材料经对折碾压后的拉伸断裂强力6.11。

### 6.47 

## 撕裂强度 tear strength

撕裂薄膜或薄片状材料所需的最大力。

### 6.48 

## 弹性常数 elastic constant

在弹性范围内，材料应力与应变关系的表征参数。

注：常见的有弹性模量（6.15）、体积模量、刚性模量、泊松比等。

### 6.49 

## 玻璃化转变温度 glass transition temperature

 $$ T_{\mathrm{g}} $$ 

无定形聚合物或部分结晶聚合物的无定形区在高弹态和玻璃态之间发生可逆变化温度范围的近似中点值。

### 6.50 

## 差示扫描量热法 differential scanning calorimetry; DSC

在程序控制温度下，测量输入到试样和参比物的功率差与温度关系的热分析方法。

注：差示扫描量热法可以测量无机物、有机化合物的多种热力学和动力学参数，如比热容、熔点、反应热、转变热、反应速率、结晶速率、结晶度、纯度等。

### 6.51 

## DSC 曲线 DSC curve

差示扫描量热法(6.50)试验中，以试样吸热或放热速率(热流率)为纵坐标，以温度 T（或时间 t）为横坐标得到的曲线。

注：纵坐标单位通常为毫焦每秒 $ \left(\mathrm{d}H/\mathrm{d}t\right) $ ，即毫伏 $ \left(\mathrm{mV}\right) $ ；横坐标单位为开尔文 $ \left(\mathrm{K}\right) $ 或秒 $ \left(\mathrm{s}\right) $ 。

## 动态热机械分析 dynamic thermomechanical analysis; DMA

测量黏弹性材料的力学性能与时间、温度和正弦机械应力频率关系的热分析方法。

### 6.53 

## 静态热机械分析 thermomechanical analysis; TMA

测量材料在恒定、渐增或调制力的作用下，形变（尺寸变化）与温度的关系热分析方法。

### 6.54 

## 热重分析 thermogravimetric analysis; TGA

测量材料在程序温度控制下质量与温度关系的热分析方法。

### 6.55 

## 浸润剂残留量 sizing residue

含纺织型浸润剂(5.3)和浆料(5.11)的玻璃纤维(3.5)织物经热清洗(5.12)后浸润剂(5.1)和浆料的残留量。

注：以纤维3.1上残留碳的质量分数表示。

### 6.56 

## 浸透速率 wet-out rate

液态树脂完全填充原丝(3.48)以及单丝(3.41)间所需的时间。

注：以秒(s)为单位。

### 6.57 

## 面内渗透率 in-plane permeability

一定压差下树脂在织物平面内传导速率的定量表征参数。

### 6.58 

## 硬挺度 stiffness

纱线4.4抵抗弯曲变形的能力。

注：以将一段纱线悬挂时，悬挂点下方规定位置处测得的纱线两端头之间的距离表示，以毫米（mm）为单位。

### 6.59 

## 织物密度 fabric count

织物经向和纬向单位长度内的纱线4.4根数。

### 6.60 

## 经密 warp count

经纱密度

织物纬向单位长度内的经纱根数。

### 6.61 

## 纬密 filling count

纬纱密度

织物经向单位长度内的纬纱根数。

### 6.62 

## 弯曲硬度 flexural stiffness

织物抵抗弯曲变形的刚柔程度。

### 6.63 

## 织物厚度 fabric thickness

规定压力下测得的织物两表面间的垂直距离。

### 6.64 

## 织物稳定性 fabric stability

织物中的纱线4.4保持相互交织角度的能力。

注：以纱线从织物中抽出时所用的力表示。

### 6.65 

## 透气率(织物) air permeability

规定的压差下空气垂直透过织物的速率。

注：以厘米每秒 $ (\mathrm{cm}/\mathrm{s}) $ 为单位。

### 6.66 

## 幅宽 fabric width

有经纱的织物最外侧两根经纱外缘之间的垂直距离和没有经纱的织物纬向（横向）最大尺寸的统称。

### 6.67 

## 毛边长度 feather edge length

织物最外侧经纱外缘至纬纱边缘的距离。

### 6.68 

## 疵点 defect

纤维(3.1)或织物上呈现的削弱其质量性能或影响其外观的缺陷。

### 6.69 

## 隐性疵点 recessive defect

纤维(3.1)或织物上浸渍(5.34)树脂以后方能显现出来的疵点(6.68)。

注：常见的隐性疵点有：毛羽（6.71）造成的纤维或树脂突起、表面化学处理（5.15）不均匀或热清洗（5.14）不完全造成的变色、鱼眼（6.76）等。

### 6.70 

## 中空玻璃纤维 hollow glass filament

存在轴向空穴的玻璃纤维（3.5）。

注：是玻璃纤维纱线（4.4）的疵点之一，含有中空玻璃纤维的电子纱可能造成印制电路板（PCB）的失效。

### 6.71 

## 毛羽 fuzz

露出纱体表面的纤维3.1。

### 6.72 

## 弓纬 weft bow

机织物4.42上纬纱呈弧形的疵点6.68。

### 6.73 

## 厚薄段 wavy cloth

机织物(4.42)上纬纱过密或过稀造成的织物片段偏厚或偏薄的疵点(6.68)。

### 6.74 

## 绞边纱缺 leno-end out

机织物4.42上织边的绞边经纱缺失的疵点6.68。

### 6.75 

## 纬斜 bias weft

机织物4.42上的纬纱倾斜，不与经纱相垂直的疵点6.68。

### 6.76 

## 鱼眼 fish eye

织物上阻碍树脂浸渍(5.34)的小区域。

注：鱼眼属隐性疵点（6.69），多由于织物表面化学处理（5.15）不均匀或热清洗（5.14）不完全所造成。

### 6.77 

## 云织 uneven weaving

机织物4.42上存在交替厚薄段的疵点6.68。

注：造成云织的主要原因是织造张力不均匀，妨碍了纬纱的均匀分布。

### 6.78 

## 折痕 crease

织物上因翻转叠合或起皱处受压而形成的印迹。

### 6.79 

## 纱线弯曲系数 fiber buckling rate

织物中的纱线(4.4)长度与纱线在自然状态下长度之比值。

### 6.80 

## 收缩率 shrinkage ratio

织物在加工或使用过程中长度或宽度的变化率。

### 6.81 

## 纤维网均匀度 web evenness

纤维网4.33中纤维3.1分布的均匀程度。

注：通常以单位面积质量6.37不匀率表示。

## 参 考 文 献

[1] GB/T 3961—2009 纤维增强塑料术语

[2] GB/T 4146.1—2020 纺织品 化学纤维 第1部分：属名

[3] GB/T 5709—1997 纺织品 非织造布术语

[4] GB/T 8683—2009 纺织品 机织物 一般术语和基本组织的定义

[5] GB/T 40724—2021 碳纤维及其复合材料术语

[6] 张颖，余煜玺.高性能陶瓷纤维[M].北京：国防工业出版社，2018

[7] 高连勋.聚酰亚胺纤维[M].北京：国防工业出版社，2017

[8] 崔淑玲. 高技术纤维[M]. 北京: 中国纺织出版社, 2016

[9] 尤海如. 针织学(第2版)[M]. 北京: 中国纺织出版社, 2014

[10] 顾平.织物结构与设计学[M].上海：东华大学出版社，2006

## 索引

## 汉语拼音索引

## B

宝塔纱 …… 4.15  
苯乙烯溶解度 …… 6.38  
比模量 …… 6.23  
比强度 …… 6.22  
编织盘根 …… 4.56  
编织物 …… 4.51  
变形纱 …… 4.12  
标志纱 …… 4.19  
表面化学处理 …… 5.15  
表面活性剂 …… 5.9  
表面毡 …… 4.63  
并捻纱 …… 4.6  
并绕纱 …… 4.8  
玻璃化转变温度 …… 6.49  
玻璃微纤维 …… 3.43  
玻璃纤维 …… 3.5  
玻璃纤维涂覆制品 …… 4.78  
玻璃纤维网布 …… 4.79  
玻璃纤维毡增强热塑性树脂片材 …… 5.23  
玻璃纤维制品 …… 4.1  
玻纤热塑性复合纱 …… 4.28  
  
C  
  
差示扫描量热法 …… 6.50  
超高分子量聚乙烯纤维 …… 3.29  
超细玻璃纤维 …… 3.44  
成带性 …… 6.39  
成膜剂 …… 5.5  
疵点 …… 6.68  
  
D  
  
单纱 …… 4.5  
单丝 …… 3.41  
单丝公称直径 …… 6.2  
单位面积质量 …… 6.37  
单向预浸料 …… 5.22

单向织物 …… 4.40  
旦尼尔 …… 6.36  
氮化硅纤维 …… 3.25  
氮化硼纤维 …… 3.22  
低介电玻璃纤维 …… 3.12  
电绝缘布 …… 4.48  
电子布 …… 4.47  
电子级玻璃纤维 …… 3.53  
顶破强力 …… 6.21  
定长纤维 …… 3.3  
定长纤维机织物 …… 4.44  
定长纤维纱 …… 4.10  
定长纤维纱条 …… 4.11  
动态热机械分析 …… 6.52  
短切类无捻粗纱 …… 4.26  
短切性 …… 6.40  
短切原丝 …… 4.31  
短切原丝流动性 …… 6.44  
短切原丝毡 …… 4.66  
短纤纱 …… 4.10  
断裂伸长 …… 6.14  
多层织物 …… 4.41  
多股络纱 …… 4.8  
多轴向缝编织物 …… 4.59  
E  
二维编织物 …… 4.52  
二维织物 …… 4.39  
F  
芳纶纤维 …… 3.30  
仿形机织物 …… 4.76  
纺织玻璃纤维 …… 3.6  
纺织型浸润剂 …… 5.3  
纺织增强型浸润剂 …… 5.4  
非短切类粗纱 …… 4.27  
非织造布 …… 4.61  
非织造稀布 …… 4.70

分束效率 …… 6.41    
分束原丝 …… 3.50    
缝编毡 …… 4.60    
缝纫线 …… 4.20    
幅宽 …… 6.66    
复合纤维 …… 3.35    
复合毡 …… 4.68    
覆面毡 …… 4.64    
覆模性 …… 6.29    
  
高硅氧玻璃纤维 …… 3.17    
高模量玻璃纤维 …… 3.11    
高强玻璃纤维 …… 3.10    
割断原丝 …… 4.32    
弓纬 …… 6.72    
钩接强力 …… 6.12    
固化 …… 5.38    
管纱 …… 4.14    
  
含水率 …… 6.3    
合成纤维 …… 3.28    
合股纱 …… 4.6    
后处理 …… 5.15    
后处理布 …… 4.37    
后处理剂 …… 5.16    
厚薄段 …… 6.73    
厚片模塑料 …… 5.30    
化学耐久性 …… 6.19    
回收增强纤维 …… 3.40    
混纺织物 …… 4.46    
混杂物 …… 4.2    
混杂制品 …… 4.2    
  
J    
机织物 …… 4.42    
集束性 …… 6.16    
间隔织物 …… 4.74    
浆料 …… 5.11    
交联 …… 5.37    
交织织物 …… 4.45    
绞边纱缺 …… 6.74

接结强度 …… 6.13    
介电常数 …… 6.24    
介电损耗角正切值 …… 6.25    
介电损耗因数 …… 6.25    
金属纤维 …… 3.27    
浸润剂 …… 5.1    
浸润剂残留量 …… 6.55    
浸润剂迁移 …… 5.13    
浸润剂溶解度 …… 6.43    
浸透速率 …… 6.56    
浸渍 …… 5.34    
经密 …… 6.60    
经纱密度 …… 6.60    
经轴纱 …… 4.17    
晶须 …… 3.42    
静态热机械分析 …… 6.53    
聚苯硫醚纤维 …… 3.32    
聚对亚苯基苯并双恶唑纤维 …… 3.34    
聚芳砜酰胺纤维 …… 3.33    
聚酰亚胺纤维 …… 3.31    
绝对无捻粗纱 …… 4.25    
  
K    
  
开纤玻璃布 …… 4.50    
抗静电剂 …… 5.10    
抗静电性 …… 6.42    
可燃物含量 …… 6.4    
空心玻璃微珠 …… 5.20    
空心纤维 …… 3.47    
块状模塑料 …… 5.31    
  
L    
  
拉伸断裂强度 …… 6.10    
拉伸断裂强力 …… 6.11    
缆线 …… 4.7    
立体织物 …… 4.71    
连续纤维 …… 3.2    
连续纤维机织物 …… 4.43    
连续纤维纱 …… 4.9    
连续原丝毡 …… 4.67    
帘子线 …… 4.21    
  
M    
  
毛边长度 …… 6.67

毛羽 …… 6.71  
密度 …… 6.32  
面密度 …… 6.37  
面内渗透率 …… 6.57  
模塑料 …… 5.28  
磨碎纤维 …… 4.30  
  
N  
  
纳米纤维 …… 3.45  
奶瓶纱 …… 4.16  
耐碱玻璃纤维 …… 3.13  
耐压折性 …… 6.46  
捻度 …… 6.6  
捻度平衡指数 …… 6.9  
捻回 …… 6.7  
捻向 …… 6.8  
  
O  
  
偶联剂 …… 5.7  
P  
  
硼纤维 …… 3.36  
膨化度(膨体纱) …… 6.28  
膨体纱 …… 4.13  
坯布 …… 4.35  
片状模塑料 …… 5.29  
平面织物 …… 4.39  
铺覆性 …… 6.30  
  
Q  
  
前处理布 …… 4.38  
热清洗 …… 5.14  
热重分析 …… 6.54  
  
R  
  
柔量(力值测量系统) …… 6.20  
乳化剂 …… 5.6  
软硬混编织物 …… 4.57  
润滑剂 …… 5.8  
  
S  
  
三维编织物 …… 4.53  
三维机织物 …… 4.72

三维角联锁织物 …… 4.73    
三维织物 …… 4.71    
三维中空层连织物 …… 4.75    
纱线 …… 4.4    
纱线弯曲系数 …… 6.79    
商品纱 …… 4.29    
烧失量 …… 6.5    
生物降解纤维 …… 3.39    
绳 …… 4.22    
湿法毡 …… 4.65    
石英玻璃纤维 …… 3.18    
收缩率 …… 6.80    
熟化 …… 5.35    
熟态 …… 5.36    
树脂相容性 …… 6.27    
双组分玻璃纤维 …… 3.38    
丝饼 …… 3.49    
撕裂强度 …… 6.47    
  
T    
弹性常数 …… 6.48    
弹性模量 …… 6.15    
碳化硅纤维 …… 3.24    
碳纤维 …… 3.26    
陶瓷纤维 …… 3.20    
套管 …… 4.54    
特克斯 …… 6.35    
体积密度 …… 6.33    
填料 …… 5.19    
调理 …… 6.1    
透气率（织物） …… 6.65    
涂覆 …… 5.33    
涂金属玻璃纤维 …… 3.37    
团状模塑料 …… 5.32    
脱浆布 …… 4.36    
脱浆制品 …… 4.3    
  
W    
弯曲硬度 …… 6.62    
网格织物 …… 4.34    
纬管纱 …… 4.18    
纬密 …… 6.61    
纬纱密度 …… 6.61

纬斜 …… 6.75  
无纺布 …… 4.61  
无捻粗纱 …… 4.23  
无捻粗纱布 …… 4.49

## X 

纤维 …… 3.1  
纤维截面 …… 6.31  
纤维网 …… 4.33  
纤维网均匀度 …… 6.81  
线密度 …… 6.34  
新生态纤维 …… 3.52  
玄武岩纤维 …… 3.19  
悬垂度 …… 6.17  
悬垂度试验 …… 6.18  
  
Y  
  
颜料 …… 5.17  
杨氏模量 …… 6.15  
氧化锆纤维 …… 3.23  
氧化铝纤维 …… 3.21  
异形截面玻璃纤维 …… 3.46  
隐性斑点 …… 6.69  
硬化 …… 5.39  
硬挺度 …… 6.58  
纤子 …… 4.18  
鱼眼 …… 6.76  
预混料 …… 5.27  
预浸料 …… 5.21  
预浸渍无捻粗纱 …… 5.25  
预浸渍毡 …… 5.24  
预浸渍织物 …… 5.26  
预制体 …… 4.77  
原丝 …… 3.48  
原丝筒 …… 3.49  
原丝系列 …… 3.51

圆筒布 …… 4.55  
云织 …… 6.77

云织 …… 6.77  
Z  
增稠剂 …… 5.18  
增强纤维 …… 3.4  
增强型浸润剂 …… 5.2  
毡 …… 4.62  
粘结剂 …… 5.12  
折痕 …… 6.78  
折射率 …… 6.26  
针刺毡 …… 4.69  
针织物 …… 4.58  
织物厚度 …… 6.63  
织物密度 …… 6.59  
织物稳定性 …… 6.64  
直接无捻粗纱 …… 4.24  
中碱玻璃纤维 …… 3.15  
中空玻璃纤维 …… 6.70  
灼烧损失 …… 6.5  
3D 机织物 …… 4.72  
AR 玻璃纤维 …… 3.13  
A 玻璃纤维 …… 3.16  
C 玻璃纤维 …… 3.14  
DSC 曲线 …… 6.51  
D 玻璃纤维 …… 3.12  
E-CR 玻璃纤维 …… 3.8  
E 玻璃纤维 …… 3.7  
MIT 耐折度试验 …… 6.45  
M 玻璃纤维 …… 3.11  
PBO 纤维 …… 3.34  
R 玻璃纤维 …… 3.9  
S 玻璃纤维 …… 3.10

## 英文对应词的索引

## A

A-glass fiber 3.16  
A-glass fibre 3.16

air permeability …… 6.65  
alkali-resistant glass fibre …… 3.13  
alumina fibre …… 3.21  
antistatic agent …… 5.10  
antistatic property …… 6.42  
aramid fibre …… 3.30  
AR-glass fiber …… 3.13  
AR-glass fibre …… 3.13

## B

basalt fiber …… 3.19    
basalt fibre …… 3.19    
beamed yarn …… 4.17    
bias weft …… 6.75    
bicomponent glass fibre …… 3.38    
binder …… 5.12    
binding agent …… 5.12    
biodegradable fibre …… 3.39    
blended fabric …… 4.46    
BMC …… 5.31    
bobbin yarn …… 4.14    
boron fibre …… 3.36    
boron nitride fibre …… 3.22    
braided fabric …… 4.51    
braided packing …… 4.56    
breaking elongation …… 6.14    
bulk density …… 6.33    
bulk moulding compound …… 5.31    
bulked yarn …… 4.13    
bulkiness …… 6.28    
bundle integrity …… 6.16    
bursting strength …… 6.21

## C

cabled yarn …… 4.7  
cake …… 3.49  
carbon fibre …… 3.26  
catenary …… 6.17  
catenary test …… 6.18  
ceramic fibre …… 3.20  
C-glass fiber …… 3.14  
C-glass fibre …… 3.14  
chemical durability …… 6.19

chemical finishing ..... 5.15  
choppability ..... 6.40  
chopped strand mat ..... 4.66  
chopped strands ..... 4.31  
chopping rovings ..... 4.26  
coated glass fibre products ..... 4.78  
coating ..... 5.33  
combination mat ..... 4.68  
combustible matter content ..... 6.4  
commingled fibre ..... 3.35  
compliance ..... 6.20  
composite fibre ..... 3.35  
conditioning ..... 6.1  
cone bobbin ..... 4.15  
consolidation ..... 5.39  
contact mouldability ..... 6.29  
continuous fibre ..... 3.2  
continuous fibre woven fabric ..... 4.43  
continuous fibre yarn ..... 4.9  
continuous strand mat ..... 4.67  
cop ..... 4.18  
cord ..... 4.22  
coupling agent ..... 5.7  
crease ..... 6.78  
crosslinking ..... 5.37  
cure ..... 5.38  
curing ..... 5.38  
cut strands ..... 4.32

## D

defect …… 6.68  
denier …… 6.36  
density …… 6.32  
desized fabric …… 4.36  
desized products …… 4.3  
D-glass fiber …… 3.12  
D-glass fibre …… 3.12  
dielectric constant …… 6.24  
dielectric dissipation factor …… 6.25  
dielectric loss tangent …… 6.25  
differential scanning calorimetry …… 6.50  
direct roving …… 4.24  
direction of twist …… 6.8

DMA ..... 6.52  
DMC ..... 5.32  
dough moulding compound ..... 5.32  
drapability ..... 6.30  
DSC ..... 6.50  
DSC curve ..... 6.51  
dynamic thermomechanical analysis ..... 6.52  
E ..... 3.8  
E-CR glass fiber ..... 3.8  
E-CR glass fibre ..... 3.8  
E-glass fiber ..... 3.7  
E-glass fibre ..... 3.7  
elastic constant ..... 6.48  
electrical insulation fabric ..... 4.48  
electronic fabric ..... 4.47  
electronic grade glass fibre ..... 3.53  
emulsifier ..... 5.6  
emulsifying agent ..... 5.6  
F ..... 6.59  
fabric count ..... 6.64  
fabric stability ..... 6.63  
fabric thickness ..... 6.63  
fabric width ..... 6.66  
feather edge length ..... 6.67  
fiber ..... 3.1  
fiber buckling rate ..... 6.79  
fiber cross section ..... 6.31  
fiberglass ..... 3.5  
fibre ..... 3.1  
filler ..... 5.19  
filling count ..... 6.61  
film-former ..... 5.5  
finished fabric ..... 4.37  
finishing ..... 5.15  
finishing agent ..... 5.16  
fish eye ..... 6.76  
flexural stiffness ..... 6.62  
flowability of chopped strands ..... 6.44  
fused quartz fibre ..... 3.18  
fuzz ..... 6.71

## G

GF/TP commingled roving ..... 4.28  
glass fiber ..... 3.5  
glass fibre ..... 3.5  
glass fibre mesh fabric ..... 4.79  
glass fibre products ..... 4.1  
glass mat reinforced thermoplastic sheet ..... 5.23  
glass microfibre ..... 3.43  
glass transition temperature ..... 6.49  
GMT ..... 5.23  
gray fabric ..... 4.35  
  
H  
  
heat cleaning ..... 5.14  
high modulus glass fibre ..... 3.11  
high silica glass fiber ..... 3.17  
high silica glass fibre ..... 3.17  
high strength glass fibre ..... 3.10  
hollow fibre ..... 3.47  
hollow glass filament ..... 6.70  
hollow glass microsphere ..... 5.20  
hybrid ..... 4.2  
  
I  
  
impregnation ..... 5.34  
indicator yarn ..... 4.19  
in-plane permeability ..... 6.57  
interlaced fabric ..... 4.45  
  
K  
  
knitted fabric ..... 4.58  
knitted mat ..... 4.60  
knot strength ..... 6.13  
  
L  
  
laid scrim ..... 4.70  
leno-end out ..... 6.74  
linear density ..... 6.34  
loop tenacity ..... 6.12  
loss on ignition ..... 6.5  
low dielectric constant glass fiber ..... 3.12  
lubricant ..... 5.8

lubricating agent 5.8

## M

marketable yarn …… 4.29    
mass per unit area …… 6.37    
mat …… 4.62    
maturation …… 5.35    
matured state …… 5.36    
medium-alkali glass fiber …… 3.15    
medium-alkali glass fibre …… 3.15    
mesh fabric …… 4.34    
metal coated glass fibre …… 3.37    
metal fibre …… 3.27    
M-glass fiber …… 3.11    
M-glass fibre …… 3.11    
milk-bottle bobbin …… 4.16    
milled fibres …… 4.30    
MIT folding endurance test …… 6.45    
modulus of elasticity …… 6.15    
moisture content …… 6.3    
moulding compound …… 5.28    
multiaxial stitched fabric …… 4.59    
multilayer fabric …… 4.41    
multiple wound yarn …… 4.8

## N

nanofibre …… 3.45  
  
needed mat …… 4.69  
  
nominal diameter of filaments …… 6.2  
  
non-circular glass fibre …… 3.46  
  
nonwovens …… 4.61  
  
non-woven scrim …… 4.70  
  
no-twist roving …… 4.25

## P

PCB cloth ..... 4.47  
pigment ..... 5.17  
pirin ..... 4.18  
plane fabric ..... 4.39  
plied yarn ..... 4.6  
poly (p-phenylene benzobisoxazole) fibre ..... 3.34  
polyarylsulphonamide fibre ..... 3.31  
polyimide fibre ..... 3.32

polyphenylene sulfide fibre …… 3.33  
pre-finished fabric …… 4.38  
preform …… 4.77  
preimpregnate …… 5.21  
preimpregnated fabric …… 5.26  
preimpregnated mat …… 5.24  
preimpregnated roving …… 5.25  
premix …… 5.27  
prepreg …… 5.21  
profiled woven fabric …… 4.76

## Q

## R

recessive defect 6.69  
recycled reinforcement fibres 3.40  
refractive index 6.26  
reinforcement fibre 3.4  
reinforcing sizing 5.2  
resin compatibility 6.27  
resistance to creasing and compression 6.46  
R-glass fiber 3.9  
R-glass fibre 3.9  
ribbonization 6.39  
rope 4.22  
roving 4.23

## S

sewing thread 4.20  
S-glass fiber 3.10  
S-glass fibre 3.10  
shaped woven fabric 4.76  
sheet moulding compound 5.29  
shrinkage ratio 6.80  
silicon carbide fibre 3.24  
silicon nitride fibre 3.25  
single filament 3.41  
single yarn 4.5  
sizing 5.1, 5.11  
sizing agent 5.1  
sizing for reinforcement 5.2  
sizing for yarns 5.3

sizing migration 5.13  
sizing residue 6.55  
sleeving 4.54  
sliver 4.11  
SMC 5.29  
soft and hard hybrid braid 4.57  
solubility in styrene 6.38  
solubility of sizing agent 6.43  
spaced fabric 4.74  
specific modulus 6.23  
specific strength 6.22  
split strand 3.50  
splitting efficiency 6.41  
spread-strand glass fabric 4.50  
staple fibre 3.3  
staple fibre woven fabric 4.44  
staple fibre yarn 4.10  
stiffness 6.58  
stitched mat 4.60  
strand 3.48  
strand system 3.51  
strand package 3.49  
surface-active agent 5.9  
surfacing mat 4.63  
surfactant 5.9  
synthetic fibre 3.28

## T

tapability ..... 6.39  
tear strength ..... 6.47  
tensile breaking force ..... 6.11  
tensile breaking strength ..... 6.10  
tensile breaking tenacity ..... 6.10  
tex ..... 6.35  
textile glass ..... 3.6  
textile reinforcing sizing ..... 5.4  
textile sizing ..... 5.3  
textured yarn ..... 4.12  
TGA ..... 6.54  
thermogravimetric analysis ..... 6.54  
thermomechanical analysis ..... 6.53  
thick moulding compound ..... 5.30  
thickening agent ..... 5.18

three-dimensional angle-interlock woven fabric 4.73  
three-dimensional braided fabric 4.53  
three-dimensional fabric 4.71  
three-dimensional woven fabric 4.72  
tire cord 4.21  
TMA 6.53  
TMC 5.30  
tracer yarn 4.19  
tubing fabric 4.55  
turn 6.7  
twist 6.6  
twist balance index 6.9  
two-dimensional braided fabric 4.52  
two-dimensional fabric 4.39  
U  
UHMW polyethylene fibre 3.29  
ultrafine glass fibre 3.44  
ultrahigh molecular weight polyethylene fibre 3.29  
unchopping rovings 4.27  
uneven weaving 6.77  
unidirectional fabric 4.40  
unidirectional prepreg 5.22  
V  
veil 4.64  
virgin fibre 3.52  
volume density 6.33  
W  
warp count 6.60  
wavy cloth 6.73  
web 4.33  
web evenness 6.81  
weft bow 6.72  
wet-laid mat 4.65  
wet-out rate 6.56  
whisker 3.42  
woven fabric 4.42  
woven rovings 4.49  
Y  
yarn 4.4

Young’s modulus 6.15  
Z  
zirconia fiber 3.23  
3D fabric 4.71  
3D woven fabric 4.72  
3D sandwiched fabric 4.75

File: dlake/gov/stdgb/terminology/termE/GBT+18968-2019墙体材料术语_output.md (part 1 of 2)


# 中华人民共和国国家标准

GB/T 18968—2019

代替 GB/T 18968—2003

墙体材料术语

Terms of wall materials

2019-08-30 发布

2020-07-01 实施

## 目次

前言 …… III    
1 范围 …… 1    
2 基本术语 …… 1    
3 产品名称 …… 8    
4 原材料 …… 21    
5 生产工艺 …… 30    
6 主要生产设备 …… 33    
7 应用配套材料 …… 38    
8 产品性能 …… 39    
9 其他有关术语 …… 46    
参考文献 …… 49    
索引 …… 50

## 前言

本标准按照 GB/T 1.1—2009 给出的规则起草。

本标准代替 GB/T 18968—2003《墙体材料术语》。与 GB/T 18968—2003 相比，除编辑性修改外主要技术变化如下：

——增加了第2章～第9章的93个术语（见第2章～第9章）；

——删除了非烧结普通黏土砖（见2003年版的3.4），热桥、冷桥（见2003年版的8.5.28）；

修订了墙体材料（见2.1，2003年版的2.2）、多孔砖（见2.2.1.7，2003年版的2.2.1.7）、空心砖（见2.2.1.8，2003年版的2.2.1.8）、劈离砖（见2.2.1.15，2003年版的2.2.1.16）、芯板（见2.2.3.10，2003年版的2.2.3.10）、侧面（见2.3.8，2003年版的8.1.8）、顶面（见2.3.9，2003年版的8.1.9）、端面（见2.3.10，2003年版的8.1.10）、铺浆面（见2.3.11，2003年版的8.1.11）、坐浆面（见2.3.12，2003年版的8.1.12）、孔（见2.3.28，2003年版的8.1.25）、烧结普通砖（见3.1，2003年版的3.1）、烧结黏土普通砖（见3.1.1，2003年版的3.3.1）、烧结页岩普通砖（见3.1.2，2003年版的3.1.2）、烧结煤矸石普通砖（见3.1.3，2003年版的3.1.3）、烧结粉煤灰普通砖（见3.1.4，2003年版的3.1.4）、烧结黏土多孔砖（见3.2.1，2003年版的3.2.1）、烧结页岩多孔砖（见3.2.2，2003年版的3.2.2）、烧结煤矸石多孔砖（见3.2.3，2003年版的3.2.3）、烧结粉煤灰多孔砖（见3.2.4，2003年版的3.2.4）、烧结页岩空心砖（见3.3.2，2003年版的3.3.2）、烧结煤矸石空心砖（见3.3.3，2003年版的3.3.3）、蒸压加气混凝土砌块（见3.15.10，2003年版的3.16.8）、水泥（见4.7.1，2003年版的4.2.1）、层裂（见8.1.6，2003年版的8.1.31）、欠火（见8.1.17.1，2003年版的8.4.1）、过火（见8.1.17.2，2003年版的8.4.2）、干燥周期（见9.17，2003年版的8.5.23）、干燥制度（见9.18，2003年版的8.5.24）、干燥曲线（见9.19，2003年版的8.5.25）。

本标准由中国建筑材料联合会提出。

本标准由全国墙体屋面及道路用建筑材料标准化技术委员会(SAC/TC 285)归口。

本标准起草单位:河南建筑材料研究设计院有限责任公司、合肥佳安建材有限公司、合肥吴山新型建材有限公司、河南省水利科学研究院、吉林省墙材革新与建筑节能办公室、西安墙体材料研究设计院有限公司。

本标准主要起草人：陈胜强、陈红军、李文莉、李俊、李军、程立军、孙华琦、关洪波、高歌、郑文衡。

本标准所代替标准的历次版本发布情况为：

——GB/T 18968—2003.

## 墙体材料术语

## 1 范围

本标准界定了墙体材料及制品的基本术语、产品名称、原材料、生产工艺、主要生产设备、应用配套材料、产品性能、其他有关术语等方面的定义与涵义。

本标准适用于教学、科研、设计、生产应用、经贸、著作及翻译技术文件。

## 2 基本术语

### 2.1 

## 墙体材料 wall materials

构成建筑物墙体的制品单元。主要有砖、砌块、板材等。

### 2.2 墙体材料种类

#### 2.2.1 

## 砖 brick

建筑用的人造小型块材。外型多为直角六面体，也有各种异形的。其长度不超过365 mm，宽度不超过240 mm，高度不超过115 mm。

##### 2.2.1.1 

## 普通砖 common brick

标准砖 normal brick

九五砖

尺寸为  $ 240 \, mm \times 115 \, mm \times 53 \, mm $  的砖。

##### 2.2.1.2 

八五砖  $ 8^{1/2} $  brick

尺寸为  $ 216 \, mm \times 105 \, mm \times 43 \, mm $  的砖。

##### 2 \.2\.1\.3

## 异形砖 special shaped brick

形状不是直角六面体的砖。常以形状命名，如刀口砖、斧形砖、扇形砖等。

##### 2.2.1.4 

## 配砖 auxiliary brick

砌筑时与主规格砖配合使用的砖。如半砖、七分头等。

##### 2.2.1.5 

## 实心砖 solid brick

无孔洞或孔洞率小于 25% 的砖。

##### 2.2.1.6 

## 微孔砖 porous brick

通过掺入成孔材料（如聚苯乙烯微珠、锯末等）经焙烧，在砖内形成微孔的砖。

##### 2 \.2\.1\.7

## 多孔砖 perforated brick

孔的尺寸小而数量多的砖。

##### 2.2.1.8 

## 空心砖 hollow brick

孔的尺寸大而数量少的砖。

##### 2.2.1.9 

## 烧结砖 fired brick

经成型、干燥、焙烧而制成的砖，常结合主要原材料命名，如烧结黏土砖、烧结粉煤灰砖、烧结页岩砖、烧结煤矸石砖等。

##### 2.2.1.10 

## 红砖 red brick

在氧化气氛中烧成的红色的黏土质砖。

##### 2.2.1.11 

## 青砖 black brick; grey brick

在还原气氛中烧成的青灰色的黏土质砖。

##### 2.2.1.12 

## 内燃砖 brick fired with combustible additives

主要靠砖坯本身所含的可燃物质(包括原料中的或外掺入的)焙烧而成的砖。

##### 2.2.1.13 

## 蒸养砖 steam-cured brick

经常压蒸汽养护硬化而制成的砖，常结合主要原料命名。

##### 2.2.1.14 

## 蒸压砖 autoclaved brick

经高压蒸汽养护硬化而制成的砖，常结合主要原料命名。

##### 2.2.1.15 

## 劈离砖 split brick

劈裂砖

劈开砖

制造时两块背面相连的砖连接在一起，后用外力使其分离。

##### 2.2.1.16 

## 吸声砖 sound absorption brick

吸音砖

能提高吸声功能的砖。

##### 2.2.1.17 

## 咬合砖 interlocking brick

砖砌筑(垒砌)成墙片过程中,无需使用砌筑砂浆,块与块之间主要靠榫槽结构相连的砖。

##### 2.2.1.18 

## 饰面砌筑砖 facing brick

带有装饰面的砌筑用砖。

#### 2.2.2 

## 砌块 block

建筑用的人造块材，外形多为直角六面体，也有各种异形的。砌块系列中主规格的长度、宽度或高

度有一项或一项以上分别大于  $ 365 \, mm $ 、 $ 240 \, mm $  或  $ 115 \, mm $ 。但高度不大于长度或宽度的六倍，长度不超过高度的三倍。

##### 2.2.2.1 

## 小型砌块 small block

砌块主规格的高度大于  $ 115 \, mm $  而又小于  $ 380 \, mm $  的砌块。

注：简称小砌块。

##### 2.2.2.2 

## 中型砌块 medium block

砌块主规格的高度为  $ 380 \, mm \sim 980 \, mm $  的砌块。

注：简称中砌块。

##### 2.2.2.3 

## 大型砌块 large block

砌块主规格的高度大于  $ 980 \, mm $  的砌块。

注：简称大砌块。

##### 2.2.2.4 

## 实心砌块 solid block

密实砌块

无孔洞或空心率小于 25% 的砌块。

##### 2.2.2.5 

## 空心砌块 hollow block

空心率等于或大于25%的砌块。

##### 2.2.2.6 

## 异形砌块 special shaped block

形状不是直角六面体的砌块。常以形状命名，如扇形砌块、楔形砌块等。

##### 2.2.2.7 

## 免浆砌块 blocks without mortar

砌块砌筑(垒砌)成墙片过程中,无需使用砌筑砂浆,块与块之间主要靠榫槽结构相连的砌块。

##### 2.2.2.8 

## 连锁砌块 interlocking block

依靠砌块的槽或榫与相邻砌块连锁或镶嵌而使位置固定的砌块，通常无需使用砌筑砂浆。

##### 2.2.2.9 

## 构造砌块 constructional block

构成建筑物不同部位的专用砌块。常以使用部位命名，如窗台砌块、楼板砌块、转角砌块等。

##### 2.2.2.10 

## 槽形砌块 U-shaped block

断面上有一面开口的砌块。

##### 2.2.2.11 

## 吸声砌块 sound absorption block

能提高吸声功能的砌块。

#### 2.2.3 

## 墙板 wallboard

用于墙体的各类建筑板材。包括大型墙板、条板和薄板等。

##### 2 \.2\.3\.1

## 条板 strip panel

长条形板材。作为墙体可竖向或横向装配在龙骨或框架上。

##### 2.2.3.2 

## 大型墙板 large wallboard

尺寸相当于整个房屋开间(或进深)的宽度和整个楼层的高度,配有钢筋的墙板。

##### 2.2.3.3 

## 挂板 hanging wall panel

以悬挂方式连结在承重结构上的非承重墙板。

##### 2.2.3.4 

## 空心墙板 hollow core wallboard

沿板材长度方向有若干贯通孔洞的墙板。

##### 2.2.3.5 

## 空心条板 strip board with hollow cores

沿板材长度方向有若干贯通孔洞的条板。

##### 2.2.3.6 

## 轻质墙板 lightweight wallboard

采用轻质材料或轻型构造制成的非承重墙板。

##### 2.2.3.7 

## 隔墙板 partition board

垂直分割建筑物内部空间的非承重墙板。

##### 2.2.3.8 

## 复合墙板 composite wallboard

由两种或两种以上不同功能材料组合而成的墙板。

##### 2.2.3.9 

## 夹芯板 insulation sandwich panel

复合墙板的一种。由承重或维护面层与绝热材料芯层复合而成的墙板，具有良好的保温和隔声性能。

##### 2.2.3.10 

## 芯板 core panel

复合墙板中的芯材。一般由阻燃型聚苯乙烯、聚氨酯等泡沫塑料或岩棉等绝缘材料制成。

##### 2.2.3.11 

## 外墙内保温板 interior insulation panel of exterior wall

用于外墙内侧的保温板，以改善和提高外墙墙体的保温性能。

##### 2.2.3.12 

## 外墙外保温板 exterior insulation panel of exterior wall

用于外墙外侧的保温板，以改善和提高外墙墙体的保温性能。

### 2.3 各部位名称

#### 2.3.1 

## 长 length

直角六面体的砖和砌块一般设计使用状态下水平面的长边尺寸。板材的长边尺寸。

#### 2.3.2 

## 宽 width

直角六面体的砖和砌块一般设计使用状态下水平面的短边尺寸。垂直于板材长边的尺寸。

#### 2.3.3 

## 高 height

直角六面体的砖和砌块一般设计使用状态下的竖向尺寸。

#### 2.3.4 

## 厚 thickness

板材正面与背面间的垂直距离。

#### 2.3.5 

## 外廓尺寸 overall dimension

制品长、宽、高各个方向的最大尺寸。

#### 2.3.6 

## 大面 bedding face

砖的长度与宽度所形成的面。

#### 2.3.7 

## 条面 side face

垂直于砖大面的较长的面。

#### 2.3.8 

## 侧面 side face

砌块的长度和高度所形成的面；墙板的长度和厚度所形成的面。

#### 2.3.9 

## 顶面 end face

砖的宽度和高度所形成的面；墙板的宽度和厚度所形成的面。

#### 2.3.10 

## 端面 end face

砌块的宽度和高度所形成的面。

#### 2.3.11 

## 铺浆面 top face

砌块砌筑时铺设砌筑砂浆的面。空心砌块指壁和肋较宽的面。

#### 2.3.12 

## 坐浆面 bottom face

砌块平行于铺浆面的另一面。

#### 2.3.13 

## 切割面 cutting face

砌块的坯体或成品再加工时切开所形成的面。

#### 2.3.14 

## 完整面 finished face

砖或砌块外观质量符合要求的面。

#### 2.3.15 

## [纸面石膏板的]正面 [gypsum plaster board] face

护面纸边部无搭接的板面。

#### 2.3.16 

[纸面石膏板的]背面 [gypsum plaster board] back

护面纸边部有搭接的板面。

#### 2.3.17 

## [纸面石膏板的]端头 [gypsum plaster board] end

垂直棱边的切割边。

#### 2.3.18 

## 外壁 shell: face shell

空心砖、空心砌块或空心墙板四周外层部分。

#### 2.3.19 

## 肋 rib

空心砖、空心砌块或空心墙板孔与孔之间的间隔部分以及空心砌块外壁与外壁之间的连接部分。

#### 2.3.20 

## 槽 groove

砖或砌块上部、下部或端部的凹进部分；空心墙板侧面的凹进部分。

#### 2.3.21 

## 粉刷槽 painting channel

设在砖的条面或顶面，砌块的侧面或端面，深度不小于2 mm的沟或类似结构。

#### 2.3.22 

## 砌筑砂浆槽 masonry mortar channel

设在砖的大面，砌块的侧面或端面，深度大于15 mm的凹槽。

#### 2.3.23 

## 榫 tongue

砖或砌块上部、下部或端部的凸出部分；空心墙板侧面的凸出部分。

#### 2.3.24 

## 连接榫槽 joint tongue and groove

砌块或砖中，设置于两种不同材料之间互为咬合的连接结构。

#### 2.3.25 

## 凸缘 end flange

砖或砌块端部构成槽的凸出边缘。

#### 2.3.26 

## 棱 edge

砖或砌块外表面两个面的交接线。

#### 2.3.27 

## [纸面石膏板的]棱边 [gypsum plaster board] edge

有纸覆盖的纵向边。

#### 2.3.28 

## 孔 hole;core

砖、砌块或墙板内部贯通或不贯通的空隙空间。

##### 2.3.28.1 

## 竖孔 vertical hole

垂直于受压面的孔。

##### 2.3.28.2 

## 水平孔 horizontal hole

平行于受压面的孔。

##### 2 \.3\.28\.3

## 抓孔 scratch hole

专为用手或机械搬运砖、砌块或墙板而设的孔。

##### 2.3.28.4 

## 单排孔 single-row core

砌块的宽度方向只有一排的孔。

##### 2 \.3\.28\.5

## 多排孔 multi-row core

砌块的宽度方向有两排或两排以上的孔。有双排孔、三排孔、四排孔等之分。

### 2.4 墙

#### 2.4.1 

## 承重墙 load bearing wall

能够承受恒载、活载、雪载、风载等类荷载作用的墙。因其所处部位不同，有时也要求兼起围护墙的作用。

#### 2.4.2 

## 非承重墙 non-load-bearing wall

只承受墙自重，不承受建筑结构荷载的墙。

#### 2.4.3 

## 围护墙 enclosing wall

用来遮阳、避雨、挡风、防寒、保温、隔热、吸声和隔声的非承重墙。

#### 2.4.4 

## 隔墙 partition wall

垂直分割建筑物内部空间的非承重墙。

#### 2.4.5 

## 外墙 exterior wall

包围在建筑物外部的围护墙或承重墙。

#### 2.4.6 

## 内墙 interior wall

建筑物内部的承重墙或隔墙。

#### 2.4.7 

## 单一墙 single material wall

由一种墙体材料组成的墙。

#### 2.4.8 

## 复合墙 composite wall

由两种或两种以上不同功能材料组合成的墙。

#### 2.4.9 

## 整浇墙 monolithic wall

采用现场整体浇注施工工艺浇筑的墙。

#### 2.4.10 

## 现浇混凝土墙 cast in place concrete wall

采用现场浇注混凝土的施工工艺浇筑的混凝土墙。

#### 2.4.11 

## 砌筑墙 masonry wall

采用砖或砌块砌筑的墙。

#### 2.4.12 

## 装配式墙 assembling wall

采用各种预制板材(构件)在现场进行拼装的墙。

### 2.5 

## 墙体自保温系统 wall self-insulation system

按照一定的建筑构造，采用节能型墙体材料及配套专用砂浆使墙体热工性能等物理性能指标符合相应标准的建筑墙体保温隔热系统，不能单指某一种材料。

## 3 产品名称

### 3.1 

## 烧结普通砖 fired common brick

以黏土、页岩、煤矸石、粉煤灰、污泥等为主要原料，经成型、干燥和焙烧而制成，无孔洞或孔洞率小于25%的普通砖。

#### 3.1.1 

## 烧结黏土普通砖 fired clay common brick

以黏土为主要原料，经成型、干燥和焙烧而制成，无孔洞或孔洞率小于25%的普通砖。

#### 3.1.2 

## 烧结页岩普通砖 fired shale common brick

以泥质页岩或炭质页岩为主要原料，经粉碎、成型、干燥和焙烧而制成，无孔洞或孔洞率小于25%的普通砖。

#### 3.1.3 

## 烧结煤矸石普通砖 fired coal gangue common brick

以煤矸石为主要原料，经选料、粉碎、成型、干燥和焙烧而制成，无孔洞或孔洞率小于25%的普通砖。

#### 3.1.4 

## 烧结粉煤灰普通砖 fired fly ash common brick

以粉煤灰为主要原料，掺入煤矸石粉或黏土等胶结砖料，经配料、成型、干燥和焙烧而制成，无孔洞或孔洞率小于25%的普通砖。

#### 3.1.5 

## 烧结装饰砖 fired facing brick

经成型、干燥和焙烧而成用于清水墙或带有装饰面用于墙体装饰的砖。

### 3.2 

## 烧结多孔砖 fired perforated brick

以黏土、页岩、煤矸石、粉煤灰等为主要原料，经成型、干燥和焙烧而制成，孔洞率大于或等于28%，主要用于承重部位的多孔砖。

#### 3.2.1 

## 烧结黏土多孔砖 fired clay perforated brick

以黏土为主要原料，经成型、干燥和焙烧而制成，孔洞率大于或等于28%，主要用于承重部位的多孔砖。

#### 3.2.2 

## 烧结页岩多孔砖 fired shale perforated brick

以泥质页岩或炭质页岩为主要原料，经粉碎、成型、干燥和焙烧而制成，孔洞率大于或等于28%，主要用于承重部位的多孔砖。

#### 3.2.3 

## 烧结煤矸石多孔砖 fired coal gangue perforated brick

以煤矸石为主要原料，经选料、粉碎、成型、干燥和焙烧而制成，孔洞率大于或等于28%，主要用于承重部位的多孔砖。

#### 3.2.4 

## 烧结粉煤灰多孔砖 fired fly ash perforated brick

以粉煤灰为主要原料，掺入煤矸石粉或黏土等胶结砖料，经配料、成型、干燥和焙烧而制成，孔洞率大于或等于28%，主要用于承重部位的多孔砖。

### 3.3 

## 烧结空心砖 fired hollow brick

以黏土、页岩、煤矸石等为主要原料，经成型、干燥和焙烧而制成，孔洞率大于或等于40%，主要用于非承重部位的空心砖。

#### 3.3.1 

## 烧结黏土空心砖 fired clay hollow brick

以黏土为主要原料，经成型、干燥和焙烧而制成，孔洞率大于或等于40%，主要用于非承重部位的空心砖。

#### 3.3.2 

## 烧结页岩空心砖 fired shale hollow brick

以泥质页岩或炭质页岩为主要原料，经粉碎、成型、干燥和焙烧而制成，孔洞率大于或等于40%，主要用于非承重部位的空心砖。

#### 3.3.3 

## 烧结煤矸石空心砖 fired coal gangue hollow brick

以煤矸石等为主要原料，经选料、粉碎、成型、干燥和焙烧而制成，孔洞率大于或等于40%，主要用于非承重部位的空心砖。

### 3.4 

## 混凝土砖 concrete brick

以水泥、集料为主要原料，可掺入外加剂及其他材料，经配料、搅拌、成型、养护制成的实心、多孔或空心砖。

#### 3.4.1 

## 混凝土实心砖 concrete solid brick

以水泥、集料为主要原料，可掺入外加剂及其他材料，经配料、搅拌、成型、养护制成，无孔洞或孔洞率小于25%实心砖。

#### 3.4.2 

## 承重混凝土多孔砖 load-bearing concrete perforated brick

以水泥、集料为主要原料，可掺入外加剂及其他材料，经配料、搅拌、成型、养护制成，孔洞率为

25%~35%，用于承重部位的多排孔混凝土砖。

#### 3.4.3 

## 非承重混凝土空心砖 non-load-bearing concrete hollow brick

以水泥、集料为主要原料，可掺入外加剂及其他材料，经配料、搅拌、成型、养护制成，空心率不小于25%，用于非承重结构部位的空心砖。

#### 3.4.4 

## 装饰混凝土砖 decorative concrete brick

以水泥、集料为主要原料，可掺入外加剂及其他材料，经配料、搅拌、成型、养护制成，使用时至少有一面直接裸露，具有装饰功能的砖。

### 3.5 

<div style="text-align: center;"><img src="imgs/img_in_image_box_87_505_124_540.jpg" alt="Image" width="3%" /></div>


## 硅酸盐砖 silicate brick

以硅质材料和钙质材料为主要原料，掺加适量集料和石膏，经坯料制备、压制成型、蒸压养护等工艺制成的实心或空心砖。

#### 3.5.1 

## 粉煤灰砖 fly ash brick

以粉煤灰、石灰或水泥为主要原料，掺加适量石膏和集料，经坯体制备、压制成型、高压或常压蒸汽养护或自然养护而成的砖。

#### 3.5.2 

## 蒸养粉煤灰砖 steam-cured fly ash brick

以粉煤灰、生石灰（或电石渣）为主要原料，可掺加适量石膏等外加剂和其他集料，经坯料制备、压制成型，经常压蒸汽养护制成的砖。

#### 3.5.3 

## 蒸压粉煤灰砖 autoclaved fly ash brick

以粉煤灰、生石灰（或电石渣）为主要原料，可掺加适量石膏等外加剂和其他集料，经坯料制备、压制成型、高压蒸汽养护而制成的砖。

#### 3.5.4 

## 自养粉煤灰砖 natural cured fly ash brick

以水泥为主要胶凝材料，经自然养护制成的粉煤灰砖。

#### 3.5.5 

## 蒸压粉煤灰多孔砖 autoclaved fly ash perforated brick

以粉煤灰、生石灰（或电石渣）为主要原料，可掺加适量石膏等外加剂和其他集料，经坯料制备、压制成型、高压蒸汽养护而制成，孔洞率为25%～35%的多孔砖。

#### 3.5.6 

## 蒸压粉煤灰空心砖 autoclaved fly ash hollow brick

以粉煤灰、生石灰（或电石渣）为主要原料，可掺加适量石膏、外加剂和其他集料，经坯料制备、压制成型、高压蒸汽养护而制成的空心率不小于35%的砖。

#### 3.5.7 

## 蒸压灰砂砖 autoclaved sand-lime brick

以砂、石灰为主要原料，允许掺入颜料和外加剂，经坯料制备、压制成型、高压蒸汽养护而制成的普通砖。

#### 3.5.8 

## 蒸压灰砂多孔砖 autoclaved sand-lime perforated brick

以砂、石灰为主要原料，允许掺入颜料和外加剂，经坯料制备、压制成型、高压蒸汽养护而制成的多孔砖。

#### 3.5.9 

## 蒸压灰砂空心砖 autoclaved sand-lime hollow brick

以砂、石灰为主要原料，允许掺入颜料和外加剂，经坯料制备、压制成型、高压蒸汽养护而制成的空心砖。

#### 3.5.10 

## 非承重蒸压灰砂多孔砖 non-load-bearing autoclaved sand-lime perforated brick

以砂、石灰为主要原料，可掺入外加剂及其他材料，经配料、搅拌、陈化、压制成型、高温高压蒸压养护制成的，孔洞率不小于25%，用于非承重结构部位的蒸压灰砂多孔砖。

#### 3.5.11 

## 非承重蒸压灰砂空心砖 non-load-bearing autoclaved sand-lime hollow brick

以砂、石灰为主要原料，可掺入外加剂及其他材料，经配料、搅拌、陈化、压制成型、高温高压蒸压养护制成的，孔洞率不小于40%，用于非承重结构部位的蒸压灰砂空心砖。

#### 3.5.12 

## 煤矸石砖 coal gangue brick

以自燃煤矸石和石灰为主要原料制成的硅酸盐砖。

#### 3.5.13 

## 蒸养煤矸石砖 steam-cured coal gangue brick

经常压蒸汽养护制成的煤矸石砖。

#### 3.5.14 

## 自养煤矸石砖 natural cured coal gangue brick

经自然养护制成的煤矸石砖。

#### 3.5.15 

## 煤渣砖 cinder brick

以煤渣为主要原料，掺入适量石灰、石膏，经混合、压制成型，蒸压而制成的实心砖。

#### 3.5.16 

## 蒸养煤渣砖 steam-cured cinder brick

经常压蒸汽养护制成的煤渣砖。

#### 3.5.17 

## 蒸压煤渣砖 autoclaved cinder brick

经高压蒸汽养护制成的煤渣砖。

#### 3.5.18 

## 自养煤渣砖 natural cured cinder brick

经自然养护制成的煤渣砖。

#### 3.5.19 

## 蒸养矿渣砖 steam-cured blast furnace slag brick

以高炉矿渣和石灰为主要原料，经常压蒸汽养护制成的硅酸盐砖。

#### 3.5.20 

## 蒸养粒化矿渣砖 steam-cured granulated blast furnace slag brick

以粒化高炉矿渣、粉煤灰和石灰为主要原料制成的蒸养矿渣砖。

#### 3.5.21 

## 蒸养重矿渣砖 steam-cured heavy blast furnace slag brick

以高炉重矿渣、粉煤灰和石灰为主要原料制成的蒸养矿渣砖。

#### 3.5.22 

## 蒸养液态渣砖 steam-cured liquid slag brick

以液态渣和石灰为主要原料，经常压蒸汽养护制成的硅酸盐砖。

#### 3.5.23 

## 蒸养油页岩渣砖 steam-cured oil shale slag brick

以油页岩渣和石灰为主要原料，经常压蒸汽养护制成的硅酸盐砖。

### 3.6 

## 复合保温砖 composited insulation brick

由烧结或非烧结的多孔(空心)砖为受力块体，与绝热材料复合，形成具有明显保温隔热功能的砖。

#### 3.6.1 

## 夹芯复合保温砖 sandwich composited insulation brick

复合保温砖主块型沿砌筑使用时的墙厚方向的任意剖面，均由内叶块、绝热材料和外叶块三层结构组合为一体的复合保温砖。

#### 3.6.2 

## 填充型复合保温砖 filled composited insulation brick

在砖所带孔洞中填充块状绝热材料或浇注绝热材料制成的复合保温砖。

#### 3.6.3 

## 贴面型复合保温砖 facing composited insulation brick

沿墙厚方向的任意剖面，由受力块体或护壁材料与绝热材料的双层复合结构，组合为一体的复合保温砖。

### 3.7 

## 烧结多孔砌块 fired perforated block

以黏土、页岩、煤矸石等为主要原料，经焙烧而制成，孔洞率大于或等于33%，孔的尺寸小而数量多的砌块。

#### 3.7.1 

## 烧结黏土多孔砌块 fired clay perforated block

以黏土为主要原料，经焙烧而制成，孔洞率大于或等于33%，孔的尺寸小而数量多，主要用于非承重部位的多孔砌块。

#### 3.7.2 

## 烧结页岩多孔砌块 fired shale perforated block

以泥质页岩或炭质页岩为主要原料，经焙烧而制成，孔洞率大于或等于33%，孔的尺寸小而数量多，主要用于承重部位的多孔砌块。

#### 3.7.3 

## 烧结煤矸石多孔砌块 fired coal gangue perforated block

以煤矸石等为主要原料，经焙烧而制成，孔洞率大于或等于33%，孔的尺寸小而数量多，主要用于承重部位的多孔砌块。

### 3.8 

## 烧结空心砌块 fired hollow block

以黏土、页岩、煤矸石等为主要原料，经焙烧而制成，主要用于非承重部位的空心砌块。

#### 3.8.1 

## 烧结黏土空心砌块 fired clay hollow block

以黏土为主要原料，经焙烧而制成，主要用于非承重部位的空心砌块。

#### 3.8.2 

## 烧结页岩空心砌块 fired shale hollow block

以泥质页岩或炭质页岩为主要原料，经焙烧而制成，主要用于非承重部位的空心砌块。

#### 3.8.3 

## 烧结煤矸石空心砌块 fired coal gangue hollow block

以煤矸石等为主要原料，经焙烧而成，主要用于非承重部位的空心砌块。

### 3.9 

## 普通混凝土小型砌块 normal concrete small block

以水泥、矿物掺合料、砂、石、水等为原材料，经搅拌、振动成型、养护等工艺制成的小型砌块，包括空心砌块和实心砌块。

#### 3.9.1 

## 主块型砌块 main shape block

外形为直角六面体，长度尺寸为  $ 400 \, mm $  减砌筑时竖灰缝厚度，砌块高度尺寸为  $ 200 \, mm $  减砌筑时水平灰缝厚度，条面是封闭完好的普通混凝土小型砌块。

#### 3.9.2 

## 辅助砌块 auxiliary block

与主块型砌块配套使用的、特殊形状与尺寸的普通混凝土小型砌块，分为空心和实心两种；包括各种异形砌块，如圈梁砌块、一端开口的砌块、七分头块、半块等。

#### 3.9.3 

## 普通混凝土小型空心砌块 normal concrete small hollow block

用水泥作胶结料，砂、石作集料，经搅拌、振动（或压制）成型、养护等工艺过程制成的，孔洞率大于或等于25%，常用于承重部位的普通混凝土小型砌块。

注：简称混凝土小砌块。

#### 3.9.4 

## 普通混凝土小型实心砌块 normal concrete small solid block

用水泥作胶结料，砂、石作集料，经搅拌、振动（或压制）成型、养护等工艺过程制成的无孔洞或孔洞率小于25%的普通混凝土小型砌块。

### 3.10 

## 轻集料混凝土小型空心砌块 lightweight aggregate concrete small hollow block

用轻集料混凝土制成，常用于承重部位的小型空心砌块。常结合集料名称命名，如煤渣混凝土小型空心砌块、浮石混凝土小型空心砌块等。

### 3.11 

## 粉煤灰小型空心砌块 fly ash small hollow block

以粉煤灰、水泥、各种轻重集料、水为主要组分（也可加入外加剂等）拌合制成的小型空心砌块，其中粉煤灰用量不应低于原材料质量的20%，水泥用量不应低于原材料质量的10%。

### 3.12 

## 泡沫混凝土砌块 foamed concrete block

以水泥基胶凝材料、集料、掺合料、外加剂、泡沫剂或发泡剂、水等为主要原料，采用物理或化学发泡工艺制成的轻质多孔砌块。

### 3.13 

## 装饰混凝土砌块 concrete decorative block

经过饰面加工的混凝土砌块。

注：简称装饰砌块。

#### 3.13.1 

## 劈裂砌块 split block

具有一定强度的砌块，用劈离机沿特定的面劈开为两部分，劈开的表面带有纹理并呈凹凸形貌的砌块。

#### 3.13.2 

## 凿毛砌块 gouge block

用高速喷砂或机械冲击砌块的表面，使水泥砂浆脱落成露出一个个小坑的砌块，类似天然石火焰烧毛的装饰效果的砌块。

#### 3.13.3 

## 条纹砌块 streak block

具有一定强度的砌块，用机械在表面铣出横的、竖的、交叉细纹的砌块。其装饰效果类似剁斧石。

#### 3.13.4 

## 磨光砌块 burnish block

用研磨机将砌块的表层砂浆磨掉，呈光滑的表面，并露出集料的砌块。其装饰效果类似磨光的花岗石和水磨石。

#### 3.13.5 

## 塌落砌块 slump block

刚成型好的砌块，在适当的垂直压力下，稍被压塌成鼓胀状的砌块。

#### 3.13.6 

## 雕塑砌块 carving block

用带沟、槽、肋、块、弧形和角形等特制模箱制成的砌块。这些砌块及其组合将构成不同的图案和外形。

#### 3.13.7 

## 露集料砌块 disrobe aggregate block

表面裸露集料的砌块。

### 3.14 

## 多孔混凝土砌块 cellular concrete block

用多孔混凝土或多孔硅酸盐混凝土制成的砌块。

### 3.15 

## 硅酸盐砌块 silicate block

以硅质材料和钙质材料为主要原料，经加水搅拌、振动（或浇注）成型、养护等工艺过程制成的密实或多孔的砌块。密实硅酸盐砌块按空心率分为硅酸盐实心砌块和硅酸盐空心砌块。

#### 3.15.1 

## 蒸养粉煤灰砌块 steam-cured fly ash block

以粉煤灰、石灰和石膏为胶结料，以煤渣为集料，经振动成型、常压蒸汽养护制成的密实或空心硅酸盐砌块。

注：简称粉煤灰砌块。

#### 3.15.2 

## 蒸养煤矸石砌块 steam-cured coal gangue block

以自燃煤矸石、石灰和石膏为胶结料，以自燃煤矸石为集料，经振动成型、常压蒸汽养护等工艺过程制成的密实硅酸盐砌块。

注：简称煤矸石砌块。

#### 3.15.3 

## 蒸养沸腾炉渣砌块 steam-cured fluidized furnace slag block

以沸腾炉渣、石灰和石膏为胶结料，以沸腾炉渣（或砂）为集料，经振动成型、常压蒸汽养护等工艺过程制成的密实硅酸盐砌块。

注：简称炉渣砌块。

#### 3.15.4 

## 蒸养矿渣砌块 steam-cured blast furnace slag block

以粒化高炉矿渣、石灰和石膏为胶结料，以砂、石为集料，经振动成型、常压蒸汽养护等工艺过程制成的密实硅酸盐砌块。

注：简称矿渣砌块。

#### 3.15.5 

## 蒸养液态渣砌块 steam-cured liquid slag block

以液态渣、石灰和石膏为胶结料，以液态渣（或煤渣）为集料，经振动成型、常压蒸汽养护等工艺过程制成的密实硅酸盐砌块。

注：简称液态渣砌块。

#### 3.15.6 

## 蒸压粉煤灰空心砌块 autoclaved fly ash hollow brock

以粉煤灰、生石灰（或电石渣）为主要原料，可掺加适量石膏、外加剂和其他集料，经坯料制备、压制成型、高压蒸汽养护而制成的空心率不小于45%的砌块。

#### 3.15.7 

## 蒸压灰砂砌块 autoclaved sand-lime block

以磨细砂、石灰和石膏为胶结料，以砂为集料，经振动成型、高压蒸汽养护等工艺过程制成的密实硅酸盐砌块。

注：简称灰砂砌块。

#### 3.15.8 

## 非承重蒸压灰砂空心砌块 non-load-bearing autoclaved sand-lime hollow block

以砂、石灰为主要原料，可掺入外加剂及其他材料，经配料、搅拌、陈化、压制成型、高温高压蒸压养护制成的，孔洞率不小于25%，用于非承重结构部位的蒸压灰砂空心砌块。

#### 3.15.9 

## 泡沫硅酸盐砌块 foamed silicate block

以硅质材料和钙质材料为主要原料，掺加泡沫剂，经加水搅拌，由物理机械作用产生泡沫，经浇注成型、蒸汽养护等工艺过程制成的多孔硅酸盐砌块。

按养护方法分为蒸养泡沫硅酸盐砌块和蒸压泡沫硅酸盐砌块两种。

#### 3.15.10 

## 蒸压加气混凝土砌块 aerated concrete block

以硅质材料和钙质材料为主要原料，掺加发气剂，经加水搅拌，由化学反应形成空隙，经浇注成型、预养切割、蒸压养护等工艺过程制成的多孔硅酸盐砌块。

按原材料的种类，蒸压加气混凝土砌块主要分为下列七种：

——蒸压水泥-石灰-砂加气混凝土砌块；

——蒸压水泥-石灰-粉煤灰加气混凝土砌块；

——蒸压水泥-矿渣-砂加气混凝土砌块；

——蒸压水泥-石灰-尾矿加气混凝土砌块；

——蒸压水泥-石灰-沸腾炉渣加气混凝土砌块；

——蒸压水泥-石灰-煤矸石加气混凝土砌块；

——蒸压石灰-粉煤灰加气混凝土砌块。

### 3.16 

## 石膏砌块 gypsum block

以建筑石膏为主要原料，经加水搅拌、浇注成型和干燥等制成的轻质建筑石膏制品，生产中允许加入纤维增强材料或轻集料，也可加入发泡剂。主要用于建筑的非承重内隔墙。

按结构分为：石膏实心砌块和石膏空心砌块。

### 3.17 

## 复合保温砌块 composited insulation block

由烧结或非烧结的砌块类墙体材料为受力块体，与绝热材料复合，形成具有明显保温隔热功能的砌块。

#### 3.17.1 

## 夹芯复合保温砌块 sandwich composited insulation block

复合保温砌块主块型沿砌筑使用时的墙厚方向的任意剖面，均由内叶块、绝热材料和外叶块三层结构组合为一体的复合保温砌块。

#### 3.17.2 

## 填充型复合保温砌块 filled composited insulation block

在砌块所带孔洞中填充块状绝热材料或浇注绝热材料制成的复合保温砌块。

#### 3.17.3 

## 贴面型复合保温砌块 facing composited insulation block

沿墙厚方向的任意剖面，由受力块体或饰面材料与绝热材料制成的双层复合结构，组合为一体的复合保温砌块。

### 3.18 

玻璃纤维增强水泥轻质多孔隔墙条板 lightweight hollow panel for partition with glass fiber reinforced cement

GRC 轻质多孔隔墙条板 GRC lightweight hollow panel for partition

以耐碱玻璃纤维与低碱度水泥为主要原料预制成的非承重轻质多孔内隔墙条板。

### 3.19 

玻璃纤维增强低碱度水泥轻质板 low pH value lightweight cement panel with reinforced glass fiber

GRC 板 GRC board

以耐碱玻璃纤维、低碱度水泥、轻集料和水为主要原料，经布浆、脱水、辊压、养护制成的板材。

### 3.20 

## 纤维增强低碱度水泥建筑平板 low pH value cement building flat panel with reinforced fiber

以温石棉、短切中碱玻璃纤维或以抗碱玻璃纤维等为增强材料，以低碱度硫铝酸盐水泥为胶结料，经制浆、抄取或流浆法成坯，蒸汽养护制成的建筑平板。其中，掺石棉纤维的称为TK板，不掺石棉纤维的称为NTK板。

### 3.21 

## 维纶纤维增强水泥平板 vinylon fiber reinforced cement flat sheet

以改性维纶纤维和（或）高弹模维纶纤维为主要增强材料，以水泥或水泥和轻集料为基材，并允许掺入少量辅助材料，经制浆、抄取或流浆法成坯，蒸汽养护制成的不含石棉的平板。

### 3.22 

## 纤维增强硅酸钙板 fiber reinforced calcium silicate sheet

硅酸钙板 calcium silicate sheet

以钙质材料、硅质材料及增强纤维（含石棉纤维或非石棉纤维）等为主要原料，经成型、蒸压养护而成的板材。

### 3.23 

## 真空挤出成型纤维水泥板 fiber reinforced cement with vacuum forming

以纤维素纤维与聚丙烯纤维为增强材料，以普通硅酸盐水泥、磨细石英砂、膨胀珍珠岩、增塑剂与水组成的砂浆为基体，形成低水灰比塑性拌合料，在真空挤出成型机内，经真空排气并在螺杆高挤压力与高剪切力的作用下，由模口挤出制成的具有多种断面形状的系列化板材。

### 3.24 

## 木纤维增强水泥空心墙板 wood fiber reinforced cement wallboard with hollow cores

纤维增强圆孔墙板 fiber reinforced hollow panel

以木纤维为增强材料，水泥砂浆为基材，用挤压法制成的具有若干个圆孔的条形板。

### 3.25 

## 石膏空心条板 gypsum board with cavities

以建筑石膏为基材，掺以无机轻集料，无机纤维增强材料而制成的空心条板。主要用于建筑的非承重内隔墙。

### 3.26 

## 纸面石膏板 gypsum plasterboard

以建筑石膏为主要原料，掺入适量轻集料，纤维增强材料和外加剂，构成芯材，并与护面纸牢固地黏结在一起的建筑板材。如掺入耐水外加剂和采用耐水护面纸，或以无机耐火纤维为增强材料制成的建筑板材则分别称为耐水纸面石膏板或耐火纸面石膏板。

### 3.27 

## 纤维石膏板 gypsum-bonded fiber board

以建筑石膏为主要原料，掺入适量有机或无机纤维和外加剂与水混合，用缠绕、辊压压制等方法成型，经凝固、干燥制成的建筑板材。

### 3.28 

## 刨花板 particleboard

以木质刨花为原料，施加脲醛树脂或其他合成树脂，在加热加压条件下，压制而成的一种板材。

#### 3.28.1 

## 水泥刨花板 cemented chip panel

水泥木屑板 cement-bonded particleboard

以水泥为胶结料，木质刨花为增强材料，外加适量的促凝剂和水，采用半干法生产工艺，在受压状态下完成水泥与木质材料的固结而制成的板材。

#### 3.28.2 

## 石膏刨花板 gypsum-bonded particleboard

以建筑石膏为胶结料，木质为增强材料，外加适量的缓凝剂和水，采用半干法生产工艺，在受压状态下完成石膏与木质材料的固结而制成的板材。

### 3.29 

## 硅酸盐板 silicate board

以硅质材料和钙质材料为主要原料，经加水搅拌、振动（或浇注）成型、蒸压养护等工艺过程制成的密实或多孔的板材。

按使用部位的不同，硅酸盐板主要分为下列六种：

——屋面板；

——内墙板；

——外墙板；

——楼板；

——绝热板；

——其他板。

#### 3.29.1 

## 蒸养粉煤灰硅酸盐板 steam-cured fly ash silicate board

以粉煤灰、石灰和石膏为胶结料，以煤渣（或矿渣、液态渣、火山渣、陶粒等）为集料，经振动（或振捣）成型、常压蒸汽养护等工艺过程制成的密实硅酸盐板。

注：简称蒸养粉煤灰板。

#### 3.29.2 

## 蒸养煤矸石硅酸盐板 steam-cured coal gangue silicate board

以自燃煤矸石、石灰和石膏为胶结料，以自燃煤矸石为集料，经振动（或振捣）成型、常压蒸汽养护等工艺过程制成的密实硅酸盐板。

注：简称蒸养煤矸石板。

#### 3.29.3 

## 蒸压灰砂硅酸盐板 autoclaved sand-lime silicate board

以磨细砂、石灰和石膏为胶结料，以砂为集料，经振动（或振捣）成型、高压蒸汽养护等工艺过程制成的密实硅酸盐板。

注：简称蒸压灰砂板。

#### 3.29.4 

## 蒸压加气混凝土板 autoclaved aerated concrete board

以硅质材料和钙质材料为主要原料，以铝粉为发气剂，配以经防腐处理的钢筋网片，经加水搅拌、浇注成型、预养切割、蒸压养护制成的多孔板材。

### 3.30 

硅镁加气混凝土空心轻质隔墙板 silica-magnesium aerated concrete lightweight partition board with hollow cores

以轻烧镁为胶结料，掺入适量硅质材料和发气剂，与氯化镁溶液拌和，经浇注成型、自然养护制成的具有微孔结构和若干个圆孔的条形板。

### 3.31 

## 氯氧镁水泥板 chloride-oxide magnesium cement board

以氯氧镁水泥、粗、细集料和增强纤维为主要原料，掺加适量改性材料，经搅拌、浇注成型或其他方法加工，养护制成的隔墙板。

### 3.32 

## 轻集料混凝土配筋墙板 reinforced lightweight aggregate concrete wall board

以水泥为胶结料，陶粒或天然浮石等为粗集料，陶砂、膨胀珍珠岩砂、浮石砂等为细集料，经搅拌、成型、养护而制成的配筋轻质墙板。

### 3.33 

## 轻集料混凝土空心墙板 lightweight aggregate concrete wallboard with hollow cores

以水泥、粉煤灰、轻集料等为主要原料，经螺杆挤压成型而制成的具有若干个圆孔的条形板。

### 3.34 

工业灰渣混凝土空心隔墙条板 industrial waste slags concrete hollow board used for partition wall-board in buildings

一种机制条板，用作民用建筑非承重内隔墙，其构造断面为多孔空心式，生产原材料中，工业废渣总

掺量为 40%（质量比）以上。

### 3.35 

## 建筑用纸面草板 compressed straw building board

以天然稻草或麦草为主要原料，经加热挤压成型，外表粘贴面纸而成的板材。

### 3.36 

## 水泥木丝板 wood wool cement board

以普通硅酸盐水泥和矿渣硅酸盐水泥为胶结料，木丝为增强材料，加入水和外加剂，平压成型、保压养护、调湿处理后制成的建筑板材。

### 3.37 

## 纤维板 fiber panel

以木质为原料施加脲醛树脂或其他合成树脂，在加热加压条件下，压制而成的一种板材。

### 3.38 

## 胶合板 plywood

将三层或多层单板，纤维方向互相垂直胶合而制成的薄板。

### 3.39 

## 竹胶合板 bamboo-plywood

以竹材为原料，将其分别加工成竹席、竹帘或竹片，干燥、施胶后，按不同厚度要求进行数层叠合，热压固结而制成的板材。

### 3.40 

## GRC 复合外墙板 GRC composite exterior wallboard

以低碱度水泥砂浆作基材，耐碱玻璃纤维作增强材料，制成板材面层，内置钢筋混凝土肋，并填充绝热材料内芯，以台座法一次制成的轻质复合墙板。

### 3.41 

## 金属面夹芯板 metal sheet sandwich panel

以彩色涂层钢板为面材，以阻燃型聚苯乙烯泡沫塑料、聚氨酯泡沫塑料或岩棉、矿渣棉为芯材，用胶黏剂复合而成的金属面夹芯板。分别称为金属面聚苯乙烯夹芯板、金属面聚氨酯夹芯板、金属面岩棉、矿渣棉夹芯板。

### 3.42 

## 铝塑复合板 aluminous-plastic composite panel

以塑料为芯材，外贴铝板的三层复合板，并在表面施加装饰性或保护涂层。

### 3.43 

<div style="text-align: center;"><img src="imgs/img_in_image_box_81_1196_118_1231.jpg" alt="Image" width="3%" /></div>


## 钢筋混凝土绝热材料复合外墙板 composite exterior wallboard with steel concrete and thermal insulation materials

以钢筋混凝土为承重层和面层，以岩棉为芯材，在台座上一次复合而制成的外墙板。

有承重墙板和非承重墙板两类。

### 3.44 

## 石膏板复合墙板 gypsum composite wallboard

复合石膏板 composite gypsum panel

以纸面石膏板为面层，以绝热材料为芯材的预制复合板。

### 3.45 

## 纤维水泥复合墙板 fiber cement composite wallboard

以薄型纤维水泥板作面板，中间填充泡沫聚苯乙烯轻混凝土或泡沫膨胀珍珠岩轻混凝土等轻质芯材，以成组立模法一次复合成型的轻质复合板材。

### 3.46 

## 硅酸钙复合墙板 calcium silicate composite wallboard

以薄型纤维增强硅酸钙板作面板，中间填充泡沫聚苯乙烯轻混凝土或泡沫膨胀珍珠岩轻混凝土等轻质芯材，以成组立模法一次复合成型的轻质复合板材。

### 3.47 

## 钢丝网架水泥夹芯板 steel mesh cement sandwich board

由工厂专用设备生产的三维空间焊接钢丝网架和内填泡沫塑料板或半硬质岩棉板构成网架芯板，经施工现场喷抹水泥砂浆后形成的轻质板材。

### 3.48 

## GRC 外墙内保温板 GRC interior thermal insulation panel of exterior wall

以 GRC 为面层，聚苯乙烯泡沫塑料板为芯层，以台座法或成组立模法生产的夹芯式复合保温板。

### 3.49 

## 纤维增强石膏外墙内保温板 interior thermal insulation panel of exterior wall with reinforced fiber

增强石膏聚苯复合板 reinforced gypsum with EPS composite panel

以玻璃纤维增强石膏为面层，聚苯乙烯泡沫塑料板为芯层，以台座法生产的夹芯式复合保温板。用于外墙内侧，以改善和提高外墙墙体的保温性能。

### 3.50 

玻璃纤维增强聚合物水泥聚苯乙烯复合外墙内保温板 composite interior thermal insulation panel of exterior wall with glass fiber reinforced polymer cement and EPS

P-GRC 外墙内保温板 P-GRC thermal insulation panel at the inside surface of exterior wall

以聚合物乳液、水泥、砂配制成的砂浆作面层，用耐碱玻璃纤维网格布作增强材料，用自熄性聚苯乙烯泡沫塑料板作芯材，制成的夹芯式内保温板。

### 3.51 

## 充气石膏板 aerated gypsum panel

以建筑石膏、无机填料、气泡分散稳定剂等为原料，经搅拌、充气发泡、浇注成板芯，然后再浇注石膏面层，制成的外墙内保温板。

### 3.52 

## 水泥聚苯板 cement EPS panel

以普通硅酸盐水泥、废旧聚苯乙烯破碎后的颗粒、发泡剂等为原料，经加水搅拌、浇注成型的板材。3.53

## BT 型外保温板 BT thermal insulation panel of exterior wall

以普通水泥砂浆为基材，以镀锌钢丝网及钢筋为增强材，在制作过程中与聚苯乙烯泡沫塑料板复合成单面型的保温墙板。

### 3.54 

## GRC 外保温板 GRC thermal insulation panel at the outside surface of exterior wall

由玻璃纤维增强水泥(GRC)面层与高效保温材料预复合而成的外墙外保温用的板材。可做成单面板或双面板。

### 3.55 

## GRC 岩棉外墙挂板 GRC rock wool panel of exterior hanging wall for thermal insulation

将工厂预制的 GRC 外墙挂板、岩棉板在现场复合到主墙体上的一种外保温用的板材。

### 3.56 

## 烧结装饰板 sintered decorative plates

以黏土、页岩或其他无机非金属材料为主要原料，经成型、干燥、烧结而制成，用于建筑物装饰及幕墙用的板状及其他形状板类烧结制品。

### 3.57 

## 建筑隔墙用保温条板 thermal insulation panel for building partition

以纤维为增强材料，以水泥（或硅酸钙、石膏）为胶凝材料，两种或两种以上不同功能材料复合而成的具有保温性能的隔墙条板。

### 3.58 

## 组合式墙板 combined wallboard

由砖或砌块在工厂生产的，具有隔声、防火、防潮等性能的墙板。

#### 3.58.1 

## 预制外挂墙板 precast concrete facade panel

安装在主体结构上，起围护、装饰作用的非承重预制混凝土外墙板，简称外挂墙板。

#### 3.58.2 

## 预制木骨架组合墙体 prefabricated partitions with timber framework

木骨架组合墙体 partitions with timber framework

由截面宽度和高度按规定尺寸生产加工的木材制作的木骨架外部覆盖墙板，并在木骨架构件之间的空隙内填充保温隔热及隔声材料而构成的非承重墙体。

#### 3.58.3 

## 预制木墙板 prefabricated wall panel

安装在主体结构上，起承重、围护、装饰或分隔作用的木质墙板。按功能不同可分为承重墙板和非承重墙板。

## 4 原材料

### 4.1 

## 黏土 clay

硅酸盐矿物在地球表面风化后形成的一种矿物原料。

### 4.2 

## 页岩 shale

主要是由黏土沉积经压力和温度形成的岩石。

### 4.3 

## 淤泥 silt

沉积在河湖池塘底部，未固结的软弱细粒或极细粒土。

### 4.4 

## 污泥 sludge

污水处理后的产物。

### 4.5 

## 粉煤灰 fly ash

燃煤电厂以及煤矸石、煤泥资源综合利用电厂锅炉烟气经除尘器收集后获得的细小飞灰和炉底渣。

#### 4.5.1 

低钙粉煤灰 low-calcium fly ash

氧化钙含量不大于10%的粉煤灰。

#### 4.5.2 

## 高钙粉煤灰 high-calcium fly ash

氧化钙含量大于10%的粉煤灰。

### 4.6 

## 煤矸石 coal gangue

采煤和洗煤过程中排出的以二氧化硅为主要成分的炭质岩石废渣。

#### 4.6.1 

## 自燃煤矸石 self-combusted coal gangue

经风化自行燃烧而成的一种煤矸石。

### 4.7 

## 胶结料 cementing materials

在物理、化学作用下，能胶结其他物料从浆体变成坚固的石状体的物质。

#### 4.7.1 

## 水泥 cement

加水拌合成塑性浆体，能胶结砂石等适当材料并能在空气硬化，或水中硬化的粉状水硬性无机胶凝材料。

根据用途可分为硅酸盐水泥、普通硅酸盐水泥、抗硫酸盐硅酸盐水泥、低碱度水泥等。

#### 4.7.2 

## 钙质材料 calcareous materials

以氧化钙为主要成分的材料。水化后能与二氧化硅反应生成以水化硅酸钙为主的胶结料。

##### 4.7.2.1 

## 石灰 lime

生石灰和消石灰的总称。

###### 4 \.7\.2\.1\.1

## 生石灰 quick lime

由石灰石、白云石等碳酸钙含量高的原料，经  $ 900\;^{\circ}C \sim 1\;300\;^{\circ}C $  煅烧分解出二氧化碳而成的氧化钙  $ (\mathrm{CaO}) $ 。

###### 4 \.7\.2\.1\.2

## 消石灰 slaked lime

<div style="text-align: center;"><img src="imgs/img_in_image_box_655_1137_694_1174.jpg" alt="Image" width="3%" /></div>


熟石灰

由生石灰加水消化后而成的氢氧化钙 $ \left[\mathrm{Ca(OH)}_{2}\right] $ 

#### 4.7.3 

## 电石渣 calcium carbide sludge

电石水解获取乙炔气后的以氢氧化钙为主要成分的废渣。

#### 4.7.4 

## 钢渣 steel slag

平炉、转炉、电炉等炼钢炉排出的以氢氧化钙为主要成分的废渣。

### 4.8 

## 硅质材料 siliceous materials

以二氧化硅为主要成分的材料。在一定条件下，能与氢氧化钙反应生成以水化硅酸钙为主的胶结料。

#### 4.8.1 

## 煤渣 cinder

块煤经燃烧所得的以二氧化硅为主要成分的废渣。

#### 4.8.2 

## 粒化高炉矿渣 granulated blast furnace slag

高炉冶炼生铁所得以硅酸钙与铝酸钙为主要成分的熔融物，经淬冷成粒的废渣。

#### 4.8.3 

## 高炉重矿渣 heavy blast furnace slag

高炉冶炼生铁所得以硅酸钙与铝酸钙为主要成分的熔融物，经自然冷却成块的废渣。

#### 4.8.4 

## 尾矿 mineral waste

铁矿、铜矿、锌矿等矿山选矿后排出的以二氧化硅为主要成分的废渣。

#### 4.8.5 

## 沸腾炉渣 fluidized furnace slag

煤矸石和煤经沸腾锅炉燃烧排出的以二氧化硅为主要成分的废渣。

#### 4.8.6 

## 液态渣 liquid slag

煤粉(掺有石灰石粉)经液态排渣炉高温悬浮燃烧排出的熔融物,经淬冷成粒的废渣。

#### 4.8.7 

## 火山渣 scoria

火山喷出的熔岩经冷却而成的粗细碎屑的总称。

#### 4.8.8 

## 浮石 pumice

火山喷出的熔岩经急冷而成的以二氧化硅为主要成分的多孔岩块。

#### 4.8.9 

## 硅灰 silica fume

从生产硅及其合金的排气装置中收集的以二氧化硅为主要成分的粉末。

#### 4.8.10 

## 沸石 zeolite

碱和碱土金属的含水铝硅酸盐矿物的总称。

#### 4.8.11 

## 油页岩渣 oil shale waste

油页岩经炼油或中高温加工排出的以二氧化硅为主要成分的废渣。

#### 4.8.12 

## 硅藻土 diatomite

硅藻残骸在海(或湖)底沉积而成的以二氧化硅为主要成分的多孔软质岩石或土块。

### 4.9 

## 骨(集)料 aggregate

在混凝土制品类墙体材料中起骨架和填充作用的岩石颗粒等粒状松散材料。

#### 4.9.1 

## 粗骨料 coarse aggregate

粒径大于  $ 4.75 \, mm $  的骨料。

#### 4.9.2 

## 碎石 crushed stone

由天然岩石经破碎、筛分得到的粒径大于  $ 4.75 \, mm $  的岩石颗粒。

#### 4.9.3 

## 卵石 pebble

由自然条件作用而形成表面较光滑的，经筛分后粒径大于  $ 4.75 \, mm $  的岩石颗粒。

#### 4.9.4 

## 碎卵石 crushed pebble

由较大的卵石经机械破碎、筛分制成的粒径大于  $ 4.75 \, mm $  的岩石颗粒。

#### 4.9.5 

## 细骨(集)料 fine aggregate

粒径小于或等于  $ 4.75 \, mm $  的骨料。

#### 4.9.6 

## 天然砂 natural sand

由自然条件作用而形成、粒径小于或等于  $ 4.75 \, mm $  的岩石颗粒。

#### 4.9.7 

## 人工砂 manufactured sand

由岩石（不包括软质岩、风化岩石）经除土开采、机械破碎、筛分制成的，粒径小于或等于4.75 mm的岩石颗粒。

#### 4.9.8 

## 混合砂 mixed sand

由天然砂和人工砂按一定比例混合而成的砂。

#### 4.9.9 

## 轻骨(集)料 lightweight aggregate

堆积密度不大于  $ 1200 \, kg/m^{3} $  的骨料。按其性能分为超轻骨料、普通轻骨料和高强轻骨料三种。

##### 4.9.9.1 

## 人造轻骨(集)料 artificial lightweight aggregate

采用无机材料经加工制粒、高温焙烧而制成的轻骨料。

##### 4.9.9.2 

## 天然轻骨(集)料 natural lightweight aggregate

由火山爆发形成的多孔岩石经破碎、筛分而制成的轻骨料。如浮石、火山渣等。

##### 4.9.9.3 

## 高强轻骨(集)料 high strength lightweight aggregate

密度等级为 600、700、800、900，筒压强度和强度标号对应达到 4.0 MPa 和 25、5.0 MPa 和 30、6.0 MPa 和 35、6.5 MPa 和 40 的粗骨料。

##### 4.9.9.4 

## 超轻骨(集)料 super lightweight aggregate

堆积密度不大于  $ 500 \, kg/m^{3} $  的粗骨料。

##### 4.9.9.5 

## 工业废渣轻骨(集)料 lightweight aggregates of industrial waste residue

在工业生产中排出的多孔废渣，经加工、破碎、筛分等而制成的一种轻集料，如煤渣、煤矸石、膨胀矿渣珠等。

#### 4.9.10 

## 陶粒 ceramisite

黏土质材料经破碎或成球后，在高温下经烧胀或烧结制成的多孔人造轻集料的总称。

##### 4.9.10.1 

## 黏土陶粒 clay ceramisite

以黏土和粉质黏土等为主要原料，经加工制粒、烧胀而制成的陶粒。

##### 4.9.10.2 

## 页岩陶粒 shale ceramisite

以黏土质页岩、板岩等为主要原料，经破碎、筛分或粉磨制粒、烧胀而制成的陶粒。

##### 4.9.10.3 

## 粉煤灰陶粒 fly ash ceramisite

以粉煤灰为主要原料，掺加适量黏土，经加工成球、烧胀或烧结而制成的陶粒。

#### 4.9.11 

建筑废弃物再生骨料 construction wastes recycled aggregate

由建筑废弃物中的混凝土、砂浆、石、砖瓦等加工而制成的粒料。

##### 4.9.11.1 

建筑废弃物再生粗骨料 construction wastes recycled coarse aggregate

由建(构)筑物中的混凝土、砂浆、石、砖瓦等加工而制成，粒径大于4.75 mm的颗粒。

##### 4.9.11.2 

## 建筑废弃物再生细骨料 construction wastes recycled fine aggregate

由建(构)筑物中的混凝土、砂浆、石、砖瓦等加工而制成，粒径不大于4.75 mm的颗粒。

### 4.10 

## 石膏 gypsum

以二水硫酸钙 $ \left(\mathrm{CaSO}_{4}\cdot2\mathrm{H}_{2}\mathrm{O}\right) $ 为主要成分的矿物及其脱水产物。

4.10.1

## 天然石膏 natural gypsum

自然界存在的以二水硫酸钙或无水硫酸钙为主要成分的矿物。

#### 4.10.2 

## 工业副产石膏 industrial by-product gypsum

工业生产中排出的以二水硫酸钙为主要成分的废渣的总称。

4.10.2.1

## 氟石膏 fluorogypsum

制取氢氟酸后所得的、以二水硫酸钙为主要成分的废渣。

##### 4.10.2.2 

## 磷石膏 phosphor gypsum; phosphogypsum

制取磷铵后所得的、以二水硫酸钙为主要成分的废渣。

##### 4.10.2.3 

## 烟气脱硫石膏 flue gas desulfurization gypsum

工业生产中的烟气经石灰或石灰石水洗脱硫而分离出的废渣，主要成分为二水硫酸钙。

#### 4.10.3 

## 建筑石膏 calcined gypsum

熟石膏

石膏经低温煅烧所得到的以  $ \beta $  半水硫酸钙  $ (\beta\mathrm{CaSO}_{4}\cdot1/2\mathrm{H}_{2}\mathrm{O}) $  为主要成分、不预加任何外加剂的

粉状胶结料。

#### 4.10.4 

## 二 水石膏 dihydrate gypsum

以两个结晶水的硫酸钙 $ \left(\mathrm{CaSO}_{4}\cdot2\mathrm{H}_{2}\mathrm{O}\right) $ 为主要成分的矿物。

#### 4.10.5 

## 硬石膏 anhydrite

无水石膏

以无水硫酸钙 $ \left(\mathrm{CaSO}_{4}\right) $ 为主要成分的矿物。

### 4.11 

## 轻烧镁胶结料 magnesia binder

菱苦土 magnesia

由菱镁矿经煅烧分解为氧化镁 $ \mathrm{(MgO)} $ 后磨细而成。

### 4.12 

## 氯氧镁水泥（镁质胶凝材料） chloride-oxide magnesium cement

索勒尔胶结料 sorel cement

由轻烧镁胶结料加浓氯化镁溶液调和而成。

### 4.13 增强材料

#### 4.13.1 

## 矿物纤维 mineral fibre

所有由矿物制成的无机非金属纤维的总称。

##### 4 \.13\.1\.1

## 玻璃纤维 glass fiber

熔融玻璃经一定的成型工艺制成的纤维。

##### 4 \.13\.1\.2

## 石棉纤维 asbestos fibre

由石棉矿物获取的纤维材料。

##### 4 \.13\.1\.3

## 陶瓷纤维 ceramic fibre

由熔融金属氧化物或瓷土制成的矿物纤维。

##### 4.13.1.4 

## 中碱玻璃纤维 medium-alkali glass fiber

碱金属氧化物含量在 12% 左右的玻璃纤维。

##### 4.13.1.5 

## 耐碱玻璃纤维 alkali-resistant glass fiber

抗碱玻璃纤维

用于增强硅酸盐水泥的玻璃纤维，能耐水泥水化时析出的水化物的长期侵蚀。

#### 4.13.2 

## 合成纤维 synthetic fiber

以苯、二甲苯、苯酚、乙烯、丙烯、乙炔等为基本原料，先合成高分子化合物，再用不同方法制成的化学纤维。

##### 4.13.2.1 

## 聚乙烯醇纤维 polyvinyl alcohol fiber; PVA fiber

维尼纶纤维 Vinylon fiber

以聚乙烯醇为主要原料制成的化学纤维。

注：简称维纶。

##### 4 \.13\.2\.2

## 聚丙烯纤维 polypropylene fiber

以聚丙烯为主要原料制成的化学纤维。

注：简称丙纶。

#### 4.13.3 

## 植物纤维 plant fibre

广泛分布在种子植物中的一种厚壁组织。

##### 4.13.3.1 

## 木纤维 wood fibre

由木质化的增厚细胞壁和具有细裂缝状纹孔的纤维细胞所构成的机械组织。

##### 4 \.13\.3\.2

## 纤维素纤维 cellulose fiber

用某些植物的杆和韧皮等经机械或化学加工制成的纤维。如纸浆、竹浆、麻丝等。

#### 4.13.4 

## 石棉 asbestos

纤维状镁、钙、钠、铁的硅酸盐矿物总称。

##### 4 \.13\.4\.1

## 蛇纹石石棉 serpentine

温石棉 chrysotile asbestos

纤维状含水的镁硅酸盐。

#### 4.13.5 

## 纸纤维浆 fiber pulp

纸浆 paper pulp

纸纤维与水的混合液。

#### 4.13.6 

## 钢丝网 wire mesh

用直径小于  $ 2 \, mm $  的冷拔低碳钢丝编织或焊接成的网，用于制作钢丝网水泥制品。

#### 4.13.7 

## 钢丝网架 steel mesh

采用直径为  $ 2.0 \, mm \sim 2.2 \, mm $  的镀锌低碳钢丝或低碳钢丝，焊接成的三维空间网架。

#### 4.13.8 

## 纸面石膏板护面纸 carton board

纸面石膏板护面专用纸。生产纸面石膏板时，覆盖于石膏芯两面及两棱，能牢固地与石膏芯材黏结在一起。生产耐水纸石膏板时，用专用的耐水护面纸。

分上纸（使用时的底纸）和下纸（使用时的面纸）两种。

#### 4.13.9 

## 建筑用草板护面纸 carton board for compressed straw slabs

生产建筑用草板时，用胶黏裹在整个草芯外面的护面纸。

### 4.14 

## 绝热材料 thermal insulation materials

用于减少结构物与环境交换的一种功能材料，是保温、隔热材料的总称。

#### 4.14.1 

## 膨胀珍珠岩 expanded pearlite

由酸性火山玻璃质熔岩即珍珠岩、松脂岩、黑曜岩经破碎、筛分、高温焙烧膨胀冷却而成的白色颗粒状的多孔绝热材料。

注：通常称作膨胀珍珠岩粉料或膨胀珍珠岩散料。

#### 4.14.2 

## 球形闭孔膨胀珍珠岩 spherical expanded pearlite with closed pore

颗粒似球形，表面呈玻壳，闭孔的一种膨胀珍珠岩。

#### 4.14.3 

## 膨胀珍珠岩制品 expanded pearlite products

以膨胀珍珠岩为集料，加入适量的胶黏剂，如水泥、水玻璃、沥青、石膏、树脂、磷酸盐等，经过搅拌、压制成型、干燥等工艺过程而制成的具有一定形状的制品。一般结合胶黏材料命名，如水泥珍珠岩制品、水玻璃珍珠岩制品等。

#### 4.14.4 

## 膨胀蛭石 exfoliated vermiculite

以蛭石为原料，经破碎、烘干、在一定的温度下焙烧膨胀、快速冷却而制成的松散颗粒。

#### 4.14.5 

## 膨胀蛭石制品 exfoliated vermiculite products

以膨胀蛭石为原料，加入适量胶黏剂，经搅拌、成型、干燥或养护而制成的制品。

#### 4.14.6 

## 矿物棉 mineral wool

由熔融岩石、矿渣（工业废渣）、玻璃、金属氧化物或瓷土制成的棉状纤维的总称。

##### 4 \.14\.6\.1

## 岩棉 rock wool

将天然火成岩石（如玄武岩、辉绿岩、安山岩等）经高温熔融、用离心力、高压载能气体喷吹而制成的矿物棉。

##### 4.14.6.2 

## 矿渣棉 slag wool

由矿渣如高炉矿渣、锰矿渣、磷矿渣、粉煤灰等工业废渣，经高温熔融、用离心力、高压载能气体喷吹而制成的矿物棉。

##### 4.14.6.3 

## 岩棉及矿渣棉制品 products of rock wool and slag wool

岩棉或矿渣棉中加入适量热固型树脂胶黏剂，经压形、加热聚合或干燥制成的板、带、毡等。

##### 4.14.6.4 

## 玻璃棉 glass wool

用天然矿石如石英砂、白云石、蜡石等，配以化工原料如纯碱、硼酸等熔制玻璃，在熔融状态下借助外力拉制、吹制或甩成的极细的纤维状材料。

按其化学成分可分为无碱、中碱和高碱三种。

##### 4.14.6.5 

玻璃棉制品 glass wool products

以玻璃棉纤维为基材而制成的板、带、毡、管等制品的总称。

##### 4.14.6.6 

## 硅酸铝棉 aluminum silicate wool

由熔融状硅酸铝矿物制成的一种矿物棉。

#### 4.14.7 

## 聚苯乙烯泡沫塑料 expanded polystyrene; EPS

聚苯乙烯树脂在加工成型时用化学或机械方法使其内部产生微孔制得的硬质、半硬质或软质制品。4.14.8

## 聚氨酯泡沫塑料 expanded polyurethane

聚氨基甲酸酯树脂在加工成型时用化学或机械方法使其内部产生微孔制得的硬质、半硬质或软质制品。

#### 4.14.9 

## 酚醛泡沫塑料 phenolic foamed plastics

酚醛树脂在一定的温度与发泡剂的作用下产生泡沫状结构，并在固化剂的作用下交联固化而成的一种硬质热固性泡沫块，依据设计的型状与规格尺寸加工成制品。

#### 4.14.10 

## 泡沫玻璃 foamed glass

用磨细玻璃粉为主要原料，通过添加发泡剂，经熔融发泡、退火冷却加工处理而制成的一种具有均匀的独立密闭气隙结构的无机硬质绝热材料。

#### 4.14.11 

## 硅酸钙绝热制品 calcium silicate thermal-insulation products

以氧化硅（硅藻土、膨润土、石英砂粉等）、氧化钙（消石灰、电石渣等）和增强材料（石棉、玻璃纤维、纸纤维等）为主要原料，经过搅拌、加热、胶凝、成型、蒸压硬化、干燥等工序而制成的一种绝热材料。

#### 4.14.12 

## 废纸纤维绝热材料 waste paper fiber insulation material

纤维素纤维绝热材料 cellulose insulation material

以旧报纸、废纸板等含有木质纤维的废纸为主要原料，通过研磨使之成为直径细小的纤维，再经硼酸与硼砂的防火、防霉处理而制成的一种绝热材料。

#### 4.14.13 

## 金属绝热材料 metal thermal insulation materials

利用金属的反射而使外来热(辐射热)传给空间从而起到隔热作用的材料。

### 4.15 

## 外加剂 admixture

添加剂

为改善工艺条件和制品性能外掺的无机或有机物质。

#### 4.15.1 

## 分散剂 dispersant

能促使固体粒子的絮凝团或液滴分散为细小粒子悬浮于液体中的物质。

#### 4.15.2 

## 凝聚剂 coagulator

絮凝剂 flocculant

能溶于水，并使水中悬浮的固体粒子凝集与聚沉的物质。

#### 4.15.3 

## 发气剂 gas forming agent

因化学作用产生气体，使料浆体积膨胀成多孔结构的物质。

#### 4.15.4 

## 泡沫剂 foaming agent

能降低液体表面张力，大量产生均匀而稳定的泡沫的物质。

#### 4.15.5 

## 促凝剂 accelerator; setting agent

能促使水泥、石膏等胶结料凝结，缩短其凝结时间的物质。

#### 4.15.6 

## 缓凝剂 retarder

能延缓水泥、石膏等胶结料凝结时间的物质。

#### 4.15.7 

## 胶黏剂 adhesive

通过黏合作用，能使被黏物结合在一起的物质。

#### 4.15.8 

## 增塑剂 plasticizer

能增加物料可塑性和流动性的物质,可以改善物料的工作性,利于加工成型。

#### 4.15.9 

## 着色剂 coloring agent

使白色水泥制成的砂浆和混凝土带有不同色彩的外加剂，用于建筑物装饰。一般为天然或合成的颜料、染料等。

## 5 生产工艺

### 5.1 

## 风化 weathering

使原料土、岩石等暴露在自然条件下经风霜雪雨、日光、寒暑的作用，反复吸水、脱水、冻融产生一系列物理和化学变化的过程。

### 5.2 

## 陈化 ageing

把混合料放置在一定温、湿度环境条件下，使其发生湿化、均化等物理、化学反应，从而改善泥料工艺性能的一种处理工艺。

### 5.3 

## 搅拌 mixing

采用人力或机械力，将几种原料混合均匀的过程。

### 5.4 

## 泥料真空处理 de-airing of clay

在真空中排除泥料内部空气的过程，可改善泥料性能，提高坯体密实度和成品强度。

### 5.5 

## 泥料加热处理 steam-heating of clay

砖坯成型前喷射蒸汽，提高泥料温度的过程。

### 5.6 

## 成型 moulding; shaping

制备好的原料制成一定形状坯体的过程。

#### 5.6.1 

## 挤出成型 extrusion

将泥料或混凝土混合料通过真空挤压机或挤压机连续挤出成形，再切割成坯体或制品的成型方法。

#### 5.6.2 

## 压制成型 pressed moulding

热压成型 heating-pressed moulding

经搅拌处理的泥料或混合料在模具内被加压(或加热后加压)而成形的成型方法。

#### 5.6.3 

## 振动(振捣)成型 vibro-casting moulding

采用振动设备使混合料密实成形的成型方法。

##### 5.6.3.1 

## 同步振动 synchronous vibrating

采用双轴(或多轴)惯性振动器，以保证模箱各部位振动的相位一致，使其产生垂直定向振动，以达到混合料振实的振动方法。

##### 5.6.3.2 

## 模振 mould vibrating

通过模框体或模芯振动将能量传递给混合料使其密实成型的方法。

##### 5.6.3.3 

## 台振 table vibrating

通过振动台振动将能量传递给混合料使其密实成型的方法。

##### 5.6.3.4 

## 模台共振 mould table vibrating

通过振动模框体或模芯和振动台同时振动将能量传递给混合料使其密实成型的方法。

#### 5.6.4 

## 浇注成型 casting moulding

将料浆浇注于模具内，借助自重或发气使其充满模具而密实的成型方法。

#### 5.6.5 

## 轧压成型 rolled moulding

用轧辊碾压使混合料密实成形的成型方法。

#### 5.6.6 

## 抄取成型 Hatschek process moulding

用湿法工艺制造纤维水泥制品的一种方法。由料浆过滤、料层传递、成型加压、真空脱水等系统组成。

#### 5.6.7 

## 流浆成型 flow-on process moulding

长网吸滤成型 vacuum filtration on conveyor felt process moulding

利用流浆机与真空脱水装置制造纤维水泥和纤维石膏制品的一种方法。

#### 5.6.8 

## 喷射成型 spraying process moulding

通过纤维切短喷射器和水泥浆喷射器，分别喷出纤维和水泥浆，汇合一起喷射在金属模型上成形，

是制造纤维水泥制品的一种方法。

#### 5.6.9 

## 喷吸成型 spray-suction process moulding

利用喷射与真空抽吸脱水装置制造纤维水泥制品的一种方法。

#### 5.6.10 

## 抹浆成型 lay-up process moulding

将连续的纤维纱、纤维毡片或网片和水泥砂浆，分别铺放在模型内制造纤维水泥制品的一种方法。

#### 5.6.11 

## 湿法工艺 wet proces

采用浓度为 3%～13% 的纤维水泥料浆，通过过滤、真空抽吸、辊压等方法制造纤维水泥制品的生产工艺。

#### 5.6.12 

## 干法工艺 dry process

加入占干料质量为 10%～14% 的水拌成混合料，通过辊压、冲压或挤出等方法制造纤维水泥制品的生产工艺。

#### 5.6.13 

## 半干法工艺 semi-dry process

采用浓度为 50%~70% 的纤维水泥料浆，通过挤压、真空挤压或辊压等方法制造纤维水泥制品的生产工艺。

#### 5.6.14 

## 一 次码烧工艺 once setting in firing-process

将成型后的湿坯直接码在窑车上，在烧成窑内依次进行干燥、预热、焙烧、冷却的生产工艺。

#### 5.6.15 

## 二 次码烧工艺 twice setting in firing-process

将成型后的湿坯先码放在干燥场地或干燥装置中完成干燥工序后，再次码放到窑炉内或窑车上进行预热、焙烧、冷却的生产工艺。

#### 5.6.16 

## 超热焙烧 surplus-heat firing

## 超内燃烧焙烧

坯内可燃物质所发出的热能超过烧成所需热量的烧砖方法。

### 5.7 

## 干燥 drying

以大气为介质或在干燥设备中利用各种热源和强制通风来排除坯体中水分的工艺过程。

#### 5.7.1 

## 自然干燥 natural drying

以大气为干燥介质来排除坯体中水分的干燥过程。

#### 5.7.2 

## 人工干燥 artificial drying

在干燥设备中利用各种热源和强制通风来排除坯体中水分的干燥过程。

### 5.8 

## 预养 precuring

成型后的坯体或制品养护前在适当的温度和湿度环境中停放一段时间的工艺措施。

### 5.9 

## 养护 curing

为成型后的坯体或制品创造适当的温度和湿度条件以利其水化硬化的工艺措施。

#### 5.9.1 

## 自然养护 natural curing

自然条件下，在空气或水中，对坯体或制品进行养护的方法。

注：简称自养。

##### 5.9.1.1 

## 空气中养护 air-curing

将坯体或制品置于空气中，利用自然气温和湿度对其进行的养护方法。

##### 5.9.1.2 

## 水中养护 water-curing

将坯体或制品置于水中进行养护的方法。

#### 5.9.2 

## 常压蒸汽养护 steam-curing

采用常压蒸汽(绝对压力为 0.10 MPa，温度不超过水的沸点)，对成型后的坯体或制品进行水热处理的养护方法。

注：简称蒸养。

#### 5.9.3 

## 高压蒸汽养护 autoclaving

采用高压蒸汽(绝对压力不低于  $ 0.88 \, MPa $ ，温度  $ 174 \, ^{\circ}C $  以上)，对成型后的坯体或制品进行水热处理的养护方法。

注：简称蒸压。

#### 5.9.4 

## 电热养护 electro-heating curing

利用电流加热，对成型后的坯体或制品进行水热处理的养护方法。

#### 5.9.5 

## 太阳能养护 solar power curing

利用太阳热能进行养护的方法。

### 5.10 

<div style="text-align: center;"><img src="imgs/img_in_image_box_778_1136_817_1174.jpg" alt="Image" width="3%" /></div>


## 焙烧 firing

利用可燃物质(包括原料中的或外掺入的)燃烧所发出的热量,对坯体进行烧结的工艺过程。

### 5.11 

## 水热处理 hydrothermal treatment

使坯体或制品在较高温度的水或蒸汽中水化硬化的养护方法。

## 6 主要生产设备

### 6.1 

## 搅拌设备 mixing equipment

将几种原料搅拌均匀的设备。

#### 6.1.1 

单轴搅拌机 single-shaft mixer

机槽内装有一根按螺旋线安设搅拌桨叶的轴的连续式搅拌设备。

#### 6.1.2 

双轴搅拌机 double-shaft mixer

机槽内装有两根作相对转动，按螺旋线安设搅拌桨叶的轴的连续式搅拌设备。

#### 6.1.3 

强制式混凝土搅拌机 forced concrete mixer

一种作用强烈的间歇式周期操作的混凝土搅拌设备。分为行星式和涡浆式两种。

#### 6.1.4 

强制式砂浆搅拌机 forced mortar mixer

一种作用强烈的间歇式周期操作的砂浆搅拌设备。

#### 6.1.5 

加气混凝土搅拌机 aerated concrete mixer

由立式圆筒形罐体和搅拌器组成的料浆搅拌和浇注设备。

按搅拌器形式分为：旋桨式、桨式、涡轮式、锚式和框式以及螺旋式搅拌器五种。

按浇注方式分为: 固定式和移动式两种。

#### 6.1.6 

轮碾机 edge runner

将原料进行破碎、搅拌、压实和湿碾活化的设备。

##### 6.1.6.1 

间歇式轮碾机 batch edge runner

碾盘主动、碾轮从动并离碾盘一定距离的一种间歇操作的轮碾机。

##### 6 \.1\.6\.2

连续式轮碾机 continuous edge runner

碾盘固定、碾轮压在碾盘上并绕中心轴旋转的一种连续操作的轮碾机。

### 6.2 

成型设备 moulding equipment

使混合料(或坯体)成形的设备总称。

#### 6.2.1 

挤出机 extruder

螺旋挤出机 screw extruder

连续挤出泥条的塑性成形设备。

##### 6.2.1.1 

单级真空挤出机 single-stage vacuum extruder

设置了泥料真空处理装置的挤出机。真空处理装置有碎泥装置、真空室和真空排气泵等。

##### 6 \.2\.1\.2

双级真空挤出机 two-stage de-airing extruder

组合式真空挤出机

带搅拌机和真空室的连续挤出泥条的塑性成型设备。

#### 6.2.2 

压砖机 brick press

用半干法压制砖坯的成型设备。

按结构形式分为：板锤成型机、盘转式压砖机、高压杠杆式压砖机、液压传动压砖机四种。

#### 6.2.3 

## 小型砌块成型机 small block manufacturing machine

生产混凝土小型砌块的各种型式成型设备。

按型式分为：移动式、固定式、叠层式和分层布料式成型机四种。

按振动方式又分为：台振和模振两种。

#### 6.2.4 

## 振动设备 vibrating equipment

用振动的方法使混合料成型设备。

##### 6.2.4.1 

## 附着式振动器 form vibrator

在混合料表面进行振捣的振动设备。

##### 6 \.2\.4\.2

## 插入式振动器 poker vibrator

插入混合料内部进行振捣的振动设备。

##### 6.2.4.3 

## 振动台 vibro-bench

可将带模的混合料放在台上进行振捣的振动设备。

#### 6.2.5 

<div style="text-align: center;"><img src="imgs/img_in_image_box_134_796_170_832.jpg" alt="Image" width="3%" /></div>


## 抄取法制板机 Hatschek sheet machine

抄取法生产石棉水泥板的主机。

#### 6.2.6 

## 流浆法制板机 flow-on sheet machine

流浆法生产纤维水泥板的主机。

#### 6.2.7 

## 空心墙板挤压成型机 hollow panel extruder

利用螺旋绞刀对混合料的挤压和附着式振动器的振动作用，使混合料密实成型生产空心墙板的一种设备。

#### 6.2.8 

## 真空挤出成型机 vacuum-extrusion machine

利用低水灰比的塑性纤维水泥混合料生产纤维水泥板的一种成型设备。混合料在成型设备内，经真空排气，并在螺杆的高挤压力和高剪切力作用下由模口挤出，制成多种断面形状的板材。

#### 6.2.9 

## 成组立模 group standing mould

成组竖向生产板材构件的一种设备。由悬挂式或下行式立模和装拆机构组成。

#### 6.2.10 

## 压机 press

以半干法生产板材的设备总称。

按型式分为普通压机(生产水泥或石膏刨花板)、热压机(生产木质板)、连续压机(生产纤维石膏板)三种。

### 6.3 

## 切割设备 cutter

生产过程中，切割坯体、板材的一种设备。

#### 6.3.1 

切坯机 cutter

将挤出机挤出的泥条用钢丝切割成砖坯的切割设备。

##### 6.3.1.1 

## 单弓切坯机 bow-type cutter

用单弓每次切割一块砖坯的自动切割机。

##### 6 \.3\.1\.2

## 链式切坯机 chain-type cutter

用链传动的钢丝每次切割一块砖坯的自动切割机。

##### 6 \.3\.1\.3

推板式切坯机 side cutter

用侧向往复运动每次切割多块砖坯的间歇式切割设备。

#### 6.3.2
