Repository: otw1248/builddlake

File: dlake/gov/stdgb/terminology/termI/GBT+44000-2024空间环境 材料空间环境效应地面模拟试验装置通用要求_output.md


# 中华人民共和国国家标准

GB/T 44000—2024

# 空间环境 材料空间环境效应地面模拟   试验装置通用要求

# Space environment—General requirements of ground simulation test facility for space environmental effect of materials

2024-04-25 发布

2024-04-25 实施

国家市场监督管理总局  

国家标准化管理委员会  

发布



## 目次

前言 …… III    
1 范围 …… 1    
2 规范性引用文件 …… 1    
3 术语和定义 …… 1    
4 一般要求 …… 1    
4.1 试验室环境 …… 1    
4.2 真空系统 …… 2    
4.3 试验控制系统 …… 2    
4.4 试验测量系统 …… 2    
4.5 安全 …… 3    
4.6 其他 …… 3    
5 空间粒子辐射效应地面模拟试验装置要求 …… 3    
5.1 空间粒子辐射效应地面模拟试验装置组成 …… 3    
5.2 辐照源 …… 3    
5.3 束流监测装置 …… 3    
5.4 试样温控系统 …… 4    
5.5 高压防护要求 …… 4    
6 空间紫外辐照效应地面模拟试验装置要求 …… 4    
6.1 空间紫外辐照效应地面模拟试验装置组成 …… 4    
6.2 太阳近紫外辐照源 …… 4    
6.3 太阳远紫外辐照源 …… 4    
6.4 辐照度监测 …… 4    
6.5 紫外辐照防护 …… 4    
7 空间原子氧效应地面模拟试验装置要求 …… 5    
7.1 空间原子氧效应地面模拟试验装置组成 …… 5    
7.2 原子氧源 …… 5    
7.3 原子氧束流监测 …… 5    
7.4 原子氧辐照防护 …… 5    
8 空间充放电效应地面模拟试验装置要求 …… 5    
8.1 空间充放电效应地面模拟试验装置组成 …… 5    
8.2 试验压力 …… 5    
8.3 电子枪参数 …… 5    
8.4 中高能电子辐照源参数 …… 5

8.5 等离子体源参数 …… 6    
8.6 摄像设备要求 …… 6    
8.7 测量系统 …… 6    
9 材料真空出气性能测试地面模拟试验装置要求 …… 7    
9.1 材料真空出气性能测试地面模拟试验装置组成 …… 7    
9.2 测试系统组成 …… 7    
9.3 电子天平 …… 7    
9.4 恒温恒湿箱 …… 7    
10 空间碎片与微流星体撞击效应地面模拟试验装置要求 …… 7    
10.1 空间碎片与微流星体撞击效应地面模拟试验装置组成 …… 7    
10.2 超高速发射系统 …… 7    
10.3 测试系统 …… 8    
10.4 安全防护 …… 8    
11 热循环效应地面模拟试验装置要求 …… 8    
11.1 热循环装置 …… 8    
11.2 加热与冷却模式 …… 8    
11.3 冷却模式 …… 8    
11.4 控温装置 …… 8

## 前言

本文件按照 GB/T 1.1—2020《标准化工作导则 第1部分：标准化文件的结构和起草规则》的规定起草。

请注意本文件的某些内容可能涉及专利。本文件的发布机构不承担识别专利的责任。

本文件由中国科学院提出。

本文件由全国宇航技术及其应用标准化技术委员会(SAC/TC 425)归口。

本文件起草单位:北京卫星环境工程研究所、深圳星地孪生科技有限公司、哈尔滨工业大学、中国科学院国家空间科学中心、湘潭大学、中国科学院上海光学精密机械研究所、西安交通大学、北京东方计量测试研究所、上海瀚海检测技术股份有限公司、北京天工科仪空间技术有限公司、中国空间技术研究院。

本文件主要起草人：沈自才、刘向鹏、赵瑜、丁义刚、欧阳晓平、季启政、王世金、刘宇明、邱震钰、韩建伟、曹燕、刘业楠、吴宜勇、崔云、张庆、杨铭、冯娜、路子威、吴军、王汉风、李昌宏、王月、刘薇、孙威。



# 空间环境 材料空间环境效应地面模拟   试验装置通用要求

## 1 范围

本文件规定了材料空间环境效应地面模拟装置的通用要求，包括试验装置涉及的试验室环境、真空系统、试验控制系统、试验测量系统、安全等一般要求，以及开展不同的材料空间环境效应地面模拟试验涉及的模拟源、试验监测系统、性能测试系统、安全与防护等特殊要求。

本文件适用于真空、带电粒子、空间紫外、空间原子氧、空间等离子体、空间碎片与微流星体等空间环境及产生的真空出气、热循环、粒子辐射效应、紫外辐照、原子氧剥蚀、表面充放电、内部（深层）充放电、超高速撞击等效应的地面模拟装置的研制与应用。

## 2 规范性引用文件

下列文件中的内容通过文中的规范性引用而构成本文件必不可少的条款。其中，注日期的引用文件，仅该日期对应的版本适用于本文件；不注日期的引用文件，其最新版本（包括所有的修改单）适用于本文件。

GB/T 32452—2015 航天器空间环境术语

GB/T 34517—2017 航天器用非金属材料真空出气评价方法

## 3 术语和定义

GB/T 32452—2015 和 GB/T 34517—2017 界定的以及下列术语和定义适用于本文件。

## 回复效应 recovery effect

材料在模拟环境试验条件下产生性能的退化，在停止模拟环境作用暴露大气条件后，性能全部或部分回复的现象。

## 原位测试 in-situ measurement

在真空条件下，对试样进行的测试。

## 4 一般要求

### 4.1 试验室环境

除非另有规定，试验室环境要求如下：

a） 温度： $ 15^{\circ}C \sim 35^{\circ}C $ ；

b) 相对湿度：20%~80%；

c） 压力：当地大气压力。

### 4.2 真空系统

#### 4.2.1 真空室

除非另有规定，真空室要求如下：

a）空载压力应小于 $ 10^{-4} $  Pa；

b) 应能提供满足试验要求的测量和供电通道；

c) 应安装污染测量装置，如石英晶体微量天平或光学试片等；

d) 连续空载运行 24 h 后，真空室内的有机污染物沉积量不应超过  $ 1.0 \times 10^{-7} $  g/cm $ ^{2} $ ；

e）真空室一般应有观察窗；

f) 对有污染控制要求的真空室，应配有热沉，热沉工作温度应低于 $ -30^{\circ}C $ 。

#### 4.2.2 真空抽气系统

真空抽气系统要求如下：

a）真空抽气设备应采用无油系统；

b）真空室应采用放气率低的材料，应采用无磁不锈钢，密封材料应采用金属-金属或金属-橡胶。

### 4.3 试验控制系统

试验控制系统要求如下：

a）应对真空度进行实时监控；

b) 应对模拟环境的关键参数进行实时监控，满足环境试验参数等效性；

c）必要时应对试验件温度进行控制，满足试验要求的温度范围。

### 4.4 试验测量系统

#### 4.4.1 温度测量系统

温度测量系统要求如下：

a） 温度测量传感器可使用热电偶或铂电阻；

b) 测量精度应高于 $ \pm0.5 $ ℃。

#### 4.4.2 压力测量系统

压力测量范围： $ 1.0 \times 10^{-5} $  Pa～ $ 1.0 \times 10^{5} $  Pa。

#### 4.4.3 性能测量系统

应具备对试样光学性能、电学性能等具有回复效应的性能进行原位测试的能力。

#### 4.4.4 污染测量系统

污染测量系统要求如下：

a）应采用石英晶体微量天平等仪器对污染沉积量进行监测；

b) 沉积污染测量精度应高于  $ 1.0 \times 10^{-8} \, \text{g}/(\text{cm}^{2} \cdot \text{Hz}) $ 。

#### 4.4.5 试样温控系统

对需要控制温度的试样，可利用浴油温控系统、恒温循环箱或电/光加热系统等温控装置进行温度控制。

### 4.5 安全

试验安全要求如下：

a）试验装置的水、电、气应符合相关安全要求；

b) 试验装置应接地良好；

c) 危险品应在安全区域内，保持试验室内通风状况良好；

d）注意试验区的防火，现场的灭火器应在有效期内；

e） 应具有高电压防护装置。

### 4.6 其他

其他要求如下：

a）试验仪器与设备功能应完好；

b）试验用仪器应经二级以上（含二级）计量部门检定合格，并在有效期内使用；

c）试验室内应采取有效措施减少或消除各种污染物，特别是有机污染物；

<div style="text-align: center;"><img src="imgs/img_in_image_box_105_661_144_699.jpg" alt="Image" width="3%" /></div>


d）应使用符合污染控制要求的材料和器材。

## 5 空间粒子辐射效应地面模拟试验装置要求

### 5.1 空间粒子辐射效应地面模拟试验装置组成

空间粒子辐射效应地面模拟试验装置一般由辐射源、束流监测装置、性能测试装置、真空系统、试样温控系统等部分组成。

### 5.2 辐照源

#### 5.2.1 电子辐照源

电子辐照源及要求如下：

a）根据需求可选用电子枪或电子加速器，能量在  $ 100 \, keV $  以下推荐选用电子枪，能量在  $ 100 \, keV $  以上宜选用电子加速器；

b) 电子能量一般在  $ 10 \, keV \sim 0.5 \, MeV $ ，通量一般在  $ 1 \times 10^{8} \, cm^{-2} \cdot s^{-1} \sim 1 \times 10^{12} \, cm^{-2} \cdot s^{-1} $ ；

c）试样被辐照面的束流不均匀性一般不超过 $ \pm20\% $ ,束流不稳定性一般每小时不超过 $ \pm5\% $ .

#### 5.2.2 质子辐照源

质子辐照源及要求如下：

a）根据需求选用质子源或质子加速器，能量在  $ 100 \, keV $  以下宜选用质子源，能量在  $ 100 \, keV $  以上宜选用质子加速器；

b）质子能量一般在  $ 10 \, keV \sim 1 \, MeV $ ，通量一般在  $ 1 \times 10^{8} \, cm^{-2} \cdot s^{-1} \sim 1 \times 10^{11} \, cm^{-2} \cdot s^{-1} $ ，质子纯度优于95%以上；

c）试样被辐照面的束流不均匀性一般不超过 $ \pm30\% $ ,束流不稳定性一般每小时不超过 $ \pm5\% $ .

### 5.3 束流监测装置

束流监测装置及要求如下：

a）试验中应对带电粒子束流进行标定和监测；

b）束流测量装置一般由法拉第杯和微电流计组成，测量中要抑制二次电子和杂散带电粒子对测量结果的影响；

c）束流测量精度优于 $ \pm5\% $ .

### 5.4 试样温控系统

试验过程中试样温度应控制在  $ 50^{\circ} $ C 以下。

### 5.5 高压防护要求

保证设备接地良好，避免发生触电伤害。

## 6 空间紫外辐照效应地面模拟试验装置要求

### 6.1 空间紫外辐照效应地面模拟试验装置组成

材料的空间紫外辐射效应地面模拟试验装置一般由紫外辐照源、辐照度监测装置、真空系统、试样温控系统等部分组成。

### 6.2 太阳近紫外辐照源

太阳近紫外辐照源及要求如下：

a）太阳近紫外辐照源应能产生波长在  $ 200 \, nm \sim 400 \, nm $  的紫外光，光源采用氙弧灯、汞氙灯、汞弧灯、碳弧灯等，优先采用氙弧灯，使用以上光源时，应滤除光谱中的可见光和红外光；

b）辐照试验中紫外光源辐照度的衰减不应超过其初始强度的30%；

c）辐照度应满足  $ 118 \, W/m^{2} \sim 590 \, W/m^{2} $ ，辐照度不均匀性不超过  $ \pm 15\% $ .

### 6.3 太阳远紫外辐照源

太阳远紫外辐照源及要求如下：

a）远紫外辐照源应能产生波长在  $ 115 \, nm \sim 200 \, nm $  的紫外光，光源采用氘灯、氢灯或其他气体放电灯，优先采用氘灯；

b）远紫外光谱范围为  $ 115 \, nm \sim 200 \, nm $ ，辐照度应满足  $ 0.1 \, W/m^{2} \sim 10 \, W/m^{2} $ ，辐照度不均匀性不超过  $ \pm 20\% $ .

### 6.4 辐照度监测

紫外辐照度监测系统要求如下：

a）应采用紫外辐照度计等辐照度测试设备对紫外的辐照度进行标定；

b）应利用太阳电池片或激光能量计等装置监测辐照度的变化；

c）测量精度应高于 $ \pm5\% $ .

### 6.5 紫外辐照防护

紫外辐照防护要求如下：

a）实验室应具有良好的排风系统，及时将紫外辐射产生的臭氧等有害烟气排出；

b) 应采取有效措施防止紫外灯源爆炸对身体的危害。

## 7 空间原子氧效应地面模拟试验装置要求

### 7.1 空间原子氧效应地面模拟试验装置组成

空间原子氧效应地面模拟试验装置由原子氧源、真空系统及相应的测量仪器等部分组成。

### 7.2 原子氧源

原子氧源要求如下：

a）应采用微波等离子体、激光解离或其他原子氧源；

b）原子氧束流能量范围应在  $ 3 \, eV \sim 10 \, eV $ ;

c) 原子氧束流通量应满足  $ 10^{14} $  cm $ ^{-2} $  · s $ ^{-1} $  ~  $ 10^{16} $  cm $ ^{-2} $  · s $ ^{-1} $ ;

d）原子氧照射面积内束流密度不均匀性应小于10%;

e）原子氧的作用方式应使用定向束流式原子氧设备。

### 7.3 原子氧束流监测

应采用 Kapton H 薄膜标准样或质谱仪监测原子氧的束流密度。

### 7.4 原子氧辐照防护

原子氧辐照防护要求如下：

a）对采用微波等离子体产生原子氧的设备，应具备微波辐射防护能力；

b）对采用激光解离原子氧的设备，应具备激光与紫外辐射防护能力。

## 8 空间充放电效应地面模拟试验装置要求

### 8.1 空间充放电效应地面模拟试验装置组成

空间充放电效应地面模拟试验装置主要由电子枪或者电子加速器、电子放射源或等离子体源、真空系统及相应的测量系统组成。电子枪用于表面充放电，中高能电子加速器、电子放射源用于内部（深层）充放电试验。

### 8.2 试验压力

试验压力要求如下：

a）在使用电子枪或者电子加速器、电子放射源的环境下，真空容器内工作压力应不高于 $ 1 \times 10^{-3} $  Pa；

b）在使用低温等离子体源的环境下，真空容器内工作压力应不高于0.01 Pa。

### 8.3 电子枪参数

电子枪参数要求如下：

a） 电子束流密度应满足  $ 0.1\ nA/cm^{2} $ ～ $ 100\ nA/cm^{2} $ ；

b）电子能量应满足  $ 1 \, keV \sim 30 \, keV $ ;

c） 电子枪辐照面(大于试件)不均匀性应小于30%。

### 8.4 中高能电子辐照源参数

中高能电子辐照源参数要求如下：

a）电子束流密度应为  $ 0.1\ pA/cm^{2} $ ～ $ 10\ pA/cm^{2} $  量级；

b) 电子应为  $ 100 \, keV \sim n \, MeV $  的单能电子或者连续能谱电子；

c） 电子束辐照面（大于试件）不均匀性应小于30%。

### 8.5 等离子体源参数

等离子体源参数要求如下：

a）等离子体密度应满足  $ 10^{5} $  cm $ ^{-3} $ ~ $ 10^{7} $  cm $ ^{-3} $ ；

b）等离子体温度应小于 $ 5\ eV $ ;

c）等离子体体积(大于试件)不均匀性应小于30%。

### 8.6 摄像设备要求

摄像设备要求如下：

a）摄像设备应具备在低照度的试验环境下（光照度低于0.6 lx）拍摄试验现象的能力；

b) 摄像设备的拍摄帧数应不低于 25 帧每秒 (f/s);

c) 摄像设备应具有防强光保护功能，防止放电亮度过强烧毁图像传感器芯片；

d） 摄像记录时间应长于组件完成一次试验过程的时间。

### 8.7 测量系统

#### 8.7.1 电子束流测量系统

电子束流测量系统要求如下：

a）在使用电子枪模拟时，采用法拉第杯和微电流计测量电子束流；

b) 微电流计测量量程一般应满足  $ 2 \times 10^{-11} $  A~ $ 2 \times 10^{-3} $  A；

c）一般应具有移动扫描设备。

#### 8.7.2 等离子体参数测量系统

等离子体参数测量系统要求如下：

a）在使用等离子体源模拟时，应采用朗缪尔探针测量等离子体参数；

b) 等离子体密度测量范围一般应满足  $ 10^{4} $  cm $ ^{-3} $ ~ $ 10^{9} $  cm $ ^{-3} $ ，温度测量范围最大满足 20 eV；

c）一般应具有移动扫描设备。

#### 8.7.3 表面电位测量系统

表面电位测量系统要求如下：

a）在使用电子枪或中高能电子辐照时，采用非接触式测量方法测量表面电位；

b) 测量范围应满足  $ -20\ kV \sim +20\ kV $ ;

c) 测量精度优于5%;

d) 测量最小分辨能力优于 1 V;

e） 应具有移动扫描设备。

#### 8.7.4 放电脉冲测量系统

放电脉冲测量要求如下：

a）可使用电流探头测量放电电流脉冲，也可使用天线接收静电放电的电场信号；

b) 电流探头测量电流范围应满足  $ 0 A \sim 15 A $ ;

c) 电流探头测量脉冲电流峰值应不小于 50 A;

d）电流探头测量带宽应不低于50 MHz；

e） 天线的频率范围应满足  $ 10 \, kHz \sim 100 \, MHz $ 。

## 9 材料真空出气性能测试地面模拟试验装置要求

### 9.1 材料真空出气性能测试地面模拟试验装置组成

真空出气性能测试地面模拟试验装置主要由测试系统、电子天平、恒温恒湿箱等组成。

### 9.2 测试系统组成

#### 9.2.1 真空单元

真空单元应符合 GB/T 34517—2017 中 6.2.2.2 的要求。

#### 9.2.2 测试单元

测试单元包括出气单元和收集单元。测试单元有6个以上。出气单元和收集单元用中间带孔的隔板隔开。测试单元的形状、尺寸及性能应符合GB/T 34517—2017中6.2.2.3的要求。

#### 9.2.3 温度控制单元

温度控制单元主要由样品腔温控仪和收集腔温控仪组成。温度控制单元的温度控制应符合GB/T 34517—2017中6.2.2.4的要求。

### 9.3 电子天平

最大量程高于  $ 2 \, g $ ，感量为  $ 1 \times 10^{-6} \, g $ 。

### 9.4 恒温恒湿箱

恒温恒湿箱的温度控制范围为  $ 1^{\circ}C \sim 100^{\circ}C $ ，控温精度优于  $ \pm1^{\circ}C $ ，湿度控制范围为  $ 20\% \sim 80\% $ ，湿度控制精度优于  $ \pm5^{\circ}C $ 。

## 10 空间碎片与微流星体撞击效应地面模拟试验装置要求

### 10.1 空间碎片与微流星体撞击效应地面模拟试验装置组成

空间碎片与微流星体撞击效应地面模拟试验装置由超高速发射系统和测试系统组成。

### 10.2 超高速发射系统

<div style="text-align: center;"><img src="imgs/img_in_image_box_120_1275_157_1299.jpg" alt="Image" width="3%" /></div>


模拟系统要求如下：

a）空间碎片与微流星体超高速发射系统可分为轻气炮、激光驱动微小碎片装置、等离子体驱动微小碎片装置、粉尘静电加速装置；

b）宜使用轻气炮模拟速度  $ 2  km/s \sim 8  km/s $  的毫米级球形碎片；

c）宜使用激光驱动微小碎片装置模拟直径  $ 0.5 \, mm \sim 1.2 \, mm $ ，厚度  $ \mu m $  量级，速度  $ 1 \, km/s \sim 10 \, km/s $  的片状碎片；

d）宜使用等离子体驱动微小碎片装置模拟直径  $ 10 \mu m \sim 100 \mu m $ ，速度  $ 1  km/s \sim 2  km/s $  的球状碎片；

e）宜使用粉尘静电加速器装置模拟撞击速度最大应达到50 km/s以上的粒子。

### 10.3 测试系统

测试系统一般包括速度测量系统和撞击过程诊断系统,要求如下:

a）速度测量可用磁感应测速法、激光遮断测速法等方法测量，测量不确定度应小于5%；

b) 粉尘静电加速系统的速度测量宜采用法拉第筒测量；

c）撞击过程模拟碎片的演化过程可用闪光 X 射线照相机、超高速摄影系统、激光阴影照相系统等测量。

### 10.4 安全防护

安全防护要求如下：

a）轻气炮装置应注意氢气、氦气、氮气、火工装置、高压气室等危险源的防护；

b) 激光驱动微小碎片装置应注意激光防护；

c) 等离子体驱动微小碎片装置和粉尘静电加速装置应注意高压触电防护。

## 11 热循环效应地面模拟试验装置要求

### 11.1 热循环装置

热循环装置要求如下。

a）热循环装置应有两个不同温度的恒温区域，且能使试样快速地 $ 10\ s $  内）从一个恒温区转移到另一个恒温区。试样的转移采用人工或自动的方法。

b) 对低温区应采取措施，降低湿度，以避免试样表面结霜。

c) 高温恒温区的温度应能达到  $ 200^{\circ}C $ ，低温恒温区的温度应能达到  $ -160^{\circ}C $ ；如采用浸入液氮的方法，低温温度可达  $ -196^{\circ}C $ 。

### 11.2 加热与冷却模式

加热与冷却模式要求如下：

a）材料加热宜采用电加热、热笼红外加热、高功率光源的光热系统等；

b）宜利用浴油温控系统、恒温循环箱或电/光加热系统等进行保温；

c）加热速率应根据材料热容/热导、几何尺度等参数和加热功率评估和控制。

### 11.3 冷却模式

材料的冷却模式可根据实验条件确定:真空条件下,一般采用热沉、导热样品台冷却;冷却模式选择要根据材料参数、冷却温度确定。

### 11.4 控温装置

应能使两个恒温区的温度达到试验要求的温度。温度控制精度：高温区 $ \pm2^{\circ}C $ ，低温区 $ \pm5^{\circ}C $ 。

File: dlake/gov/stdgb/terminology/termI/GBT+44132-2024车用动力电池回收利用 通用要求_output.md


# 中华人民共和国国家标准

GB/T 44132—2024

# 车用动力电池回收利用 通用要求

# Recovery of traction battery used in electric vehicle—General requirements

2024-05-28 发布

2024-05-28 实施



## 目次

前言 …… III  
  
1 范围 …… 1  
  
2 规范性引用文件 …… 1  
  
3 术语和定义 …… 2  
  
3.1 动力电池 …… 2  
  
3.2 回收 …… 3  
  
3.3 回收利用 …… 4  
  
3.4 绿色生产 …… 6  
  
4 回收利用原则 …… 7  
  
4.1 安全性原则 …… 7  
  
4.2 绿色低碳原则 …… 7  
  
4.3 再利用原则 …… 7  
  
4.4 全生命周期原则 …… 7  
  
5 基本要求 …… 7  
  
5.1 一般要求 …… 7  
  
5.2 动力电池产品要求 …… 8  
  
5.3 溯源管理要求 …… 8  
  
5.4 安全要求 …… 8  
  
5.5 环保要求 …… 8  
  
5.6 回收利用应急管理要求 …… 9  
  
6 回收要求 …… 9  
  
6.1 拆卸要求 …… 9  
  
6.2 收集要求 …… 9  
  
6.3 分类要求 …… 9  
  
6.4 包装与运输要求 …… 9  
  
6.5 装卸与搬运要求 …… 9  
  
6.6 贮存要求 …… 10  
  
7 综合利用要求 …… 10  
  
7.1 梯次利用要求 …… 10  
  
7.2 再生利用要求 …… 11  
  
附录 A（规范性） 再生材料使用率计算方法 …… 13  
  
参考文献 …… 14



## 前言

本文件按照 GB/T 1.1—2020《标准化工作导则 第1部分：标准化文件的结构和起草规则》的规定起草。

请注意本文件的某些内容可能涉及专利。本文件的发布机构不承担识别专利的责任。

本文件由中华人民共和国工业和信息化部提出。

本文件由全国汽车标准化技术委员会（SAC/TC 114）归口。

本文件起草单位：中国汽车技术研究中心有限公司、广东邦普循环科技有限公司、合肥国轩高科动力能源有限公司、格林美股份有限公司、中国科学院过程工程研究所、宜昌邦普循环科技有限公司、武汉动力电池再生技术有限公司、北京赛德美资源再利用研究院有限公司、瑞萨科林（上海）新能源有限公司、惠州亿纬锂能股份有限公司。

本文件主要起草人：张铜柱、余海军、李长东、王芳、刘静榕、魏琼、孙峙、王旭、徐懋、张宇平、黎宇科、王竞逸、刘志鹏、杨云广、王攀、李震彪、别传玉、王佳、郭红松、张勤才、赵小勇、詹园园、张胜英、张坤。



# 车用动力电池回收利用 通用要求

## 1 范围

本文件界定了车用动力电池回收利用过程的术语和定义，规定了回收利用原则、基本要求、回收要求和综合利用要求。

本文件适用于锂离子动力蓄电池和镍氢动力蓄电池的回收利用，其他类型电池的回收利用参照执行。

## 2 规范性引用文件

下列文件中的内容通过文中的规范性引用而构成本文件必不可少的条款。其中，注日期的引用文件，仅该日期对应的版本适用于本文件；不注日期的引用文件，其最新版本（包括所有的修改单）适用于本文件。

GB/T 19001 质量管理体系 要求

GB/T 19596—2017 电动汽车术语

GB/T 23331 能源管理体系 要求及使用指南

GB/T 24001 环境管理体系 要求及使用指南

GB/T 26008 电池级单水氢氧化锂

GB/T 26300 镍钴锰三元素复合氢氧化物

GB/T 26493 电池废料贮运规范

GB/T 26989—2011 汽车回收利用 术语

GB/T 33062—2016 镍氢电池材料废弃物回收利用的处理方法

GB/T 33598 车用动力电池回收利用 拆解规范

GB/T 33598.2 车用动力电池回收利用 再生利用 第2部分：材料回收要求

GB/T 33598.3 车用动力电池回收利用 再生利用 第3部分：放电规范

GB/T 34014 汽车动力蓄电池编码规则

GB/T 34015 车用动力电池回收利用 余能检测

GB/T 34015.2 车用动力电池回收利用 梯次利用 第2部分：拆卸要求

GB/T 34015.3 车用动力电池回收利用 梯次利用 第3部分：梯次利用要求

GB/T 34015.4 车用动力电池回收利用 梯次利用 第4部分：梯次利用产品标识

GB/T 36132—2018 绿色工厂评价通则

GB/T 36276 电力储能用锂离子电池

GB/T 36672 电动摩托车和电动轻便摩托车用锂离子电池

GB/T 36972 电动自行车用锂离子蓄电池

<div style="text-align: center;"><img src="imgs/img_in_image_box_135_1327_171_1360.jpg" alt="Image" width="3%" /></div>


GB/T 38698.1—2020 车用动力电池回收利用 管理规范 第1部分：包装运输

GB/T 38698.2—2023 车用动力电池回收利用 管理规范 第2部分：回收服务网点

GB 39800.1—2020 个体防护装备配备规范 第1部分：总则

GB 40165 固定式电子设备用锂离子电池和电池组 安全技术规范

GB/T 45001 职业健康安全管理体系 要求及使用指南

GB 50016 建筑设计防火规范

DL/T 2315 电力储能用梯次利用锂离子电池系统技术导则

HG/T 2824 工业硫酸镍

HG/T 4701 电池用磷酸铁

HG/T 4822 工业硫酸钴

HG/T 5740 粗碳酸钴

HG/T 5741 粗碳酸镍

HG/T 5918 电池用硫酸钴

HG/T 5919 电池用硫酸镍

HJ 348 报废机动车拆解企业污染控制技术规范

HJ 1186—2021 废锂离子动力蓄电池处理污染控制技术规范

JT/T 617.5—2018 危险货物道路运输规则 第5部分：托运要求

JT/T 617.6 危险货物道路运输规则 第6部分：装卸条件及作业要求

QC/T 1156 车用动力电池回收利用 单体拆解技术规范

YD/T 3768.1 通信基站梯次利用车用动力电池的技术要求与试验方法 第1部分：磷酸铁锂电池

YS/T 582 电池级碳酸锂

YS/T 1174 废旧电池破碎分选回收技术规范

YS/T 1460 粗氢氧化镍钴

YS/T 1552 粗碳酸锂

YS/T 1568 电池级无水氢氧化锂

## 3 术语和定义

GB/T 19596—2017、GB/T 26493、GB/T 26989—2011、GB/T 33598、GB/T 33598.2、GB/T 33598.3、GB/T 34015、GB/T 34015.2、GB/T 34015.3、GB/T 34015.4、GB/T 38698.1—2020、GB/T 38698.2—2023界定的以及下列术语和定义适用于本文件。

### 3.1 动力电池

#### 3.1.1 

## 动力蓄电池 traction battery

为电动汽车动力系统提供能量的蓄电池。

[来源：GB/T 19596—2017，3.3.1.1.1.1]

#### 3.1.2 

## 单体蓄电池 secondary cell

将化学能与电能进行相互转换的基本单元装置。

注：也称作电芯。通常包括电极、隔膜、电解质、外壳和端子，并被设计成可充电。

[来源：GB/T 19596—2017，3.3.2.1.1，有修改]

#### 3.1.3 

## 蓄电池模块 battery module

将一个以上单体蓄电池按照串联、并联或串并联方式组合，并作为电源使用的组合体。

注：也称作蓄电池组。

[来源：GB/T 19596—2017，3.3.2.1.3，有修改]

#### 3.1.4 

## 蓄电池包 battery pack

通常包括蓄电池组、蓄电池管理系统、蓄电池箱及相应附件（冷却部件、连接线缆等），具有从外部获得电能并可对外输出电能的单元。

[来源：GB/T 19596—2017，3.3.2.1.9]

#### 3.1.5 

## 退役动力电池 retired traction battery

经电动汽车使用后剩余容量等充放电性能或由于其他原因无法满足电动汽车继续使用而被拆卸下来的动力电池。

#### 3.1.6 

## 废旧动力电池 waste and used traction battery

研发、生产、检测、贮存、运输、使用、维修、车辆报废、梯次利用等过程中报废的失去原有使用价值的动力电池单体、模组及电池包等。

[来源：GB/T 38698.2—2023，3.1]

### 3.2 回收

#### 3.2.1 

## 回收 take-back

废旧动力电池收集、分类、贮存和运输过程的总称。

[来源：GB/T 38698.2—2023，3.11]

#### 3.2.2 

## 收集 collecting

将废旧动力电池聚集和整理的过程。

#### 3.2.3 

## 回收服务网点 take-back service net-work

收集、分类、贮存及包装等过程中放置废旧动力电池的场所。

注：根据规模、设施设备、贮存时间、管理要求等，分为收集型、集中贮存型等不同类型的回收服务网点。

[来源：GB/T 38698.2—2023，3.13]

#### 3.2.4 

## 分类 classification

依据废旧动力电池的产品类型、材料体系、危险程度等特性对其进行区分归类的过程。

[来源：GB/T 38698.2—2023，3.3]

#### 3.2.5 

## 贮存 storage

废旧动力电池回收、梯次利用、再生利用等过程中的存放活动。

[来源：GB/T 38698.2—2023，3.5]

#### 3.2.6 

## 包装 packing

为在废旧动力电池流通过程中保护产品、方便储运，按一定技术方法而采用的容器、材料及辅助物等的总体名称。

注：也指为了达到上述目的而采用容器、材料和辅助物的过程中施加一定技术方法等的操作活动。

[来源：GB/T 38698.2—2023，3.9，有修改]

#### 3.2.7 

## 搬运 handing

非运输、装卸环节中将废旧动力电池从某地点短距离转移至另一个地点的活动。

#### 3.2.8 

## 运输 transportation

将废旧动力电池运送至回收服务网点或综合利用企业的过程。

[来源：GB/T 38698.2—2023，3.10]

#### 3.2.9 

## 装卸 loading and unloading

采用叉车、吊车等将包装完好的废旧动力电池装载进入运输车辆或从运输车辆上卸载下车等作业的活动。

#### 3.2.10 

## 废旧动力电池安全箱 safety case for waste and used traction battery

用于贮存和运输废旧动力电池，降低其安全隐患的容器。

[来源：GB/T 38698.2—2023，3.12]

#### 3.2.11 

## 废旧动力电池放电柜 discharge cabinet for waste and used traction battery

用于废旧动力电池放电的设备。

### 3.3 回收利用

#### 3.3.1 

## 回收利用 recovery

对废旧动力电池进行回收和综合利用的过程。

#### 3.3.2 

## 综合利用 comprehensive use

对废旧动力电池进行多层次、多用途的合理利用过程。

注：综合利用包括梯次利用和再生利用。

#### 3.3.3 

## 梯次利用 echelon use

车用动力电池退役后，整体或经过拆解、分类、检测、重组与装配等相关工艺，能够以蓄电池包或蓄电池模块或蓄电池单体的形式再次应用到包括但不限于基站备电、储能、低速动力等相关目标领域的过程。

[来源：GB/T 34015.3—2021，3.1，有修改]

#### 3.3.4 

## 再生利用 recycling

对废旧动力电池进行拆解、破碎、分选、材料修复或冶炼等处理，进行资源化利用的过程。

[来源：GB/T 20861—2007，2.10，有修改]

#### 3 \.3\.5

## 拆卸 remove

将动力蓄电池包从电动汽车上分离移出的操作。

[来源：GB/T 34015.2—2020，3.1]

#### 3 \.3\.6

## 剩余寿命 residual cycle life

在指定的充放电终止条件下，以特定的充放电规则进行充放电，退役动力电池在其容量、能量或功

率性能不能满足规定标准前，所能进行的充放电循环数。

#### 3.3.7 

## 放电 discharge

将废旧动力电池里贮存的化学能以电能的方式释放出来的过程。

[来源：GB/T 19596—2017，3.3.3.1.1，有修改]

#### 3.3.8 

## 物理放电 physics discharging

通过电阻或其他导电介质，连接电池正负极，使电能转化为热能的放电方式。

#### 3.3.9 

## 化学放电 chemical discharging

将电池放在导电液体中，通过电解反应将电能转化为化学能的放电方式。

#### 3.3.10 

## 拆解 dismantling

将废旧动力电池包（组）、模块、单体等装配体进行解体的作业。

[来源：GB/T 26989—2011，2.1.4，有修改]

#### 3.3.11 

## 处理 treatment

通过拆解、焙烧、破碎、分选、浸出、提纯、冶炼等加工工序，从废旧动力电池中提取物质的过程。

[来源：HJ 1186—2021，3.5，有修改]

#### 3.3.12 

## 处置 disposal

将固体废物焚烧或采用其他物理、化学、生物学方法，达到减少已产生的固体废物数量、缩小固体废物体积、减少或消除其危险成分的活动，或者将固体废物最终置于符合环境保护规定要求的填埋场的活动。

[来源：GB/T 26989—2011，2.4.17，有修改]

#### 3.3.13 

## 热解 pyrolyzation

焙烧 roasting

将废旧动力电池加热而又不使其熔化，以改变其化学组成或物理性质的过程。

[来源：HJ 1186—2021，3.7，有修改]

#### 3.3.14 

## 破碎 shredding

通过剪碎、磨碎、击碎或压碎等方法使废旧动力电池解体或热解产物的尺寸减小的加工方法。

[来源：GB/T 26989—2011，2.4.12，有修改]

#### 3.3.15 

## 分选 separation

经破碎的颗粒物在磁力、重力、离心力、风力等动力作用下，按磁性、密度、悬浮速度等差别进行分离，对金属、金属化合物、石墨等分离及富集的过程。

[来源：GB/T 34695—2017，2.3.5]

#### 3.3.16 

## 电极材料粉 powder of battery material

将单体蓄电池拆解后，得到以锂、镍、钴、锰、铁、石墨等一种或多种有价成分构成的粉料。

[来源：QC/T 1156—2021，3.4]

#### 3.3.17 

## 火法回收 pyrometallurgical recycling

在高温下从废弃电池化学品提取或精炼金属合金和对部分废弃化学品无害化的过程。

[来源：GB/T 34695—2017，2.3.10，有修改]

#### 3.3.18 

## 湿法回收 hydrometallurgical recycling

利用浸出剂将废弃电池化学品中有价金属组分溶解在溶液中或以新的固相析出，进行金属的分离、富集和提取的过程。

[来源：GB/T 34695—2017，2.3.9，有修改]

#### 3.3.19 

## 可再利用率 recyclability rate

电池产品中预期能够被再使用和/或再生利用的物质质量占动力蓄电池总质量的百分比。

[来源：GB/T 26989—2011，2.2.9，有修改]

#### 3.3.20 

## 可回收利用率 recoverability rate

新动力电池中能被再使用、再生利用以及能量回收的质量之和占整包电池产品质量的百分比。

[来源：GB/T 26989—2011，2.2.10，有修改]

#### 3.3.21 

## 再生材料 recycled material

对失去原使用价值的材料经过加工处理使其重新获得使用价值的材料。

[来源：GB/T 26989—2011，2.4.10，有修改]

#### 3.3.22 

## 再生材料使用率 use rate of recycled materials

动力电池或生产动力电池的原材料中，某一种再生元素或再生材料的质量占动力电池或原材料中相应的全部元素或全部材料质量的百分比。

### 3.4 绿色生产

#### 3.4.1 

## 绿色工厂 green factory

实现了用地集约化、原料无害化、生产洁净化、废物资源化、能源低碳化的工厂。

[来源：GB/T 36132—2018，3.1]

#### 3.4.2 

## 综合能耗 comprehensive energy consumption

在统计报告期内生产某种产品或提供某种服务实际消耗的各种能源实物量，按规定的计算方法和单位分别折算后的总和。

[来源：GB/T 2589—2020，3.5]

#### 3.4.3 

## 单位产品综合能耗 comprehensive energy consumption for unit output of product

统计报告期内，综合能耗与合格产品产量（作业量、工作量、服务量）的比值。

[来源：GB/T 2589—2020，3.7]

#### 3.4.4 

## 产品碳足迹 carbon footprint of the product; CFP

某个产品在其生命周期内引发的各种温室气体排放和清除之和。

注：以  $ CO_{2}e $  表示。

#### 3.4.5 

碳足迹标识 label of carbon footprint

标注产品碳足迹和（或）碳足迹等级的信息标签。

#### 3.4.6 

绿色设计 green-design

按照全生命周期的理念，在产品设计开发阶段系统考虑原材料选用、生产、销售、使用、回收、处理等各个环节对资源环境造成的影响，力求在产品全生命周期中最大限度降低资源消耗、尽可能少用或不用含有有毒有害物质的原材料，减少污染物产生和排放，从而实现环境保护的活动。

[来源：QC/T 1161—2022，3.1]

#### 3.4.7 

绿色设计产品 green-design product

符合绿色设计理念和评价要求的产品。

[来源：QC/T 1161—2022，3.2]

## 4 回收利用原则

### 4.1 安全性原则

宜确保废旧动力电池回收利用过程中人和物的安全。

### 4.2 绿色低碳原则

回收利用过程宜防止、减少废旧动力电池回收利用的环境二次污染和生态破坏，控制与降低温室气体的排放。

### 4.3 再利用原则

宜优先对回收利用过程产生的物质进行再利用，无法再利用的物质宜进行无害化处置。

### 4.4 全生命周期原则

宜基于全生命周期，从新产品设计阶段就考虑未来报废回收的梯次利用和再生利用问题。

## 5 基本要求

### 5.1 一般要求

5.1.1 废旧动力电池综合利用企业宜建立并实施质量管理体系、职业健康安全管理体系、环境管理体系、能源管理体系，并满足 GB/T 19001 或国际先进质量管理体系、GB/T 45001、GB/T 24001 以及 GB/T 23331 的要求。各管理体系宜通过第三方机构认证。

5.1.2 废旧动力电池综合利用企业应选择生产效率高、能耗指标先进的生产设施设备，宜优先采用具备兼容多种电池包、可实现柔性拆解的智能拆解装备。

5.1.3 废旧动力电池综合利用企业宜建设绿色工厂。绿色工厂应符合 GB/T 36132—2018 的要求。

5.1.4 废旧动力电池综合利用企业应建立碳排放管理体系，包括碳排放监测机制与数据记录管理等，宜具备根据 GB/T 32150 或行业相关标准自行开展组织层面的碳排放核算和产品碳足迹核算及报告的能力。

5.1.5 动力电池产品生产企业宜根据 GB/T 32150 进行企业温室气体排放核算和报告。

### 5.2 动力电池产品要求

5.2.1 动力电池应按照 GB/T 34014 进行编码，编码信息应准确，编码应清晰、可见、耐久且不易更换。

5.2.2 动力电池的规格尺寸宜符合 GB/T 34013 相关规定，宜采用标准化、易拆解、易于梯次利用、可回收的产品结构，提高电池产品的可再利用率和可回收利用率。

5.2.3 动力电池宜附有拆卸、拆解等技术信息表，注明回收利用相关的注意事项。

5.2.4 动力电池宜优先使用再生材料作为生产原料，减少电池产品碳足迹。

5.2.5 动力电池中再生材料的使用率应按照附录 A 进行计算。

5.2.6 应在动力电池标签或使用说明书等文件上体现电池基本信息（如制造商信息、电池编码、电池类型、回收利用信息等），还宜体现如下信息：

a）电池材料中再生材料含量比例（包括但不限于钴、铅、锂、镍等四种元素）；

b）产品碳足迹标识；

c）产品电子标识。

5.2.7 动力电池产品宜按照 GB/T 33761—2017 的要求开展绿色设计产品的评价。

### 5.3 溯源管理要求

5.3.1 汽车生产企业、电池生产企业、电池租赁机构、报废机动车回收拆解企业、回收经营机构及综合利用企业等产生废旧动力电池的单位应开展溯源管理工作。

5.3.2 汽车生产企业、电池生产企业、电池租赁机构、报废机动车回收拆解企业、回收经营机构及综合利用企业等产生废旧动力电池的单位应建立信息溯源管理制度，做好溯源信息台账记录统计，并上传溯源信息。

5.3.3 汽车生产企业应在规定时间内完成动力电池拆卸、拆解、有害物质使用等技术信息报送及公开。

### 5.4 安全要求

5.4.1 回收利用企业应制定回收利用作业指导书，回收利用人员在回收利用时应遵守作业指导书。

5.4.2 回收利用企业宜采用机械化或自动化作业替代人工作业，提高回收利用的安全性。

5.4.3 应对回收利用人员进行安全知识、消防知识、回收利用技能等相关培训，经考核通过后的回收利用人员应掌握回收利用的流程、危险性、应急处理方法和消防设备设施的使用方法。

5.4.4 拆卸、余能检测与拆解等涉及带电作业的活动应至少双人作业，涉及带电作业的回收利用人员应具备高压或低压电工证。

5.4.5 应配备绝缘手套、安全帽、绝缘鞋、防护手套、防护面罩等相关劳动安全保护用品，回收利用人员应按 GB 39800.1—2020 的要求穿戴和使用劳动安全保护用品。

5.4.6 回收利用企业应配备灭火器、沙箱、消防栓等消防设施设备。

5.4.7 应根据回收利用的危险特性设置警示标识，如带电作业区域设置高压警示标识、易燃易爆区域设置严禁烟火标识等。

5.4.8 回收服务网点的安全要求同时应满足 GB/T 38698.2—2023 中 6.1 的规定。

### 5.5 环保要求

5.5.1 回收利用企业应具有国家法律法规规定的相关资质，涉及湿法回收工艺的企业宜进入化工园区。

5.5.2 不应将未经过任何处理的废旧动力电池及其组成成分进行丢弃、倾倒、直接填埋或直接焚烧。

5.5.3 回收利用过程产生的废气、废液、废物应进行收集并资源化利用或无害化处置，不应导致二次污染。

5.5.4 应具备满足耐腐蚀、坚固、防火、绝缘特性的专用分类收集储存设施，以及有毒有害气体、废水、废渣的处置等环境保护设施，废旧锂离子动力蓄电池处理污染控制及排污限值应按照HJ 1186—2021执行。

5.5.5 废旧镍氢动力蓄电池回收利用过程中的污染物排放应满足 GB/T 33062—2016 中第 7 章的相关要求。

5.5.6 企业应设有专职环保管理人员，并建立安全管理制度及环境监测与管理制度。

### 5.6 回收利用应急管理要求

5.6.1 回收利用企业应建立安全环保应急管理制度，并编制突发环境事件或安全事件应急管理预案。

5.6.2 回收利用企业应具备安全环保事件应急处理能力，应配备相关的应急救援、应急处理等专用器材、设备，并定期组织应急救援与应急处理演练。

## 6 回收要求

### 6.1 拆卸要求

6.1.1 拆卸过程中的污染控制应按照 HJ 348 的规定执行。

6.1.2 拆卸过程中的其他要求应按照 GB/T 34015.2 的规定执行。

### 6.2 收集要求

应建立回收服务网点进行废旧动力电池的收集，回收服务网点的建设、作业以及安全环保与应急要求应满足 GB/T 38698.2—2023 的要求。

### 6.3 分类要求

废旧动力电池在包装、贮存、综合利用时，宜先根据动力电池的类型、部件组成差异、利用方式、安全特性以及带电状态等方式进行分类。

### 6.4 包装与运输要求

6.4.1 废旧动力电池在包装运输前，应进行安全性判定并分类，判定及分类依据应按照 GB/T 38698.1—2020 的规定执行。

6.4.2 废旧动力电池包装前应对正负极进行绝缘处理。废旧动力蓄电池包装应按照 GB/T 38698.1—2020 中第 6 章的规定执行。

6.4.3 废旧动力电池的外包装上应有区分动力电池安全特性类别以及带电状态的标识，宜有区分其他分类的标识，并在外包装设置相应的危险货物标志。

6.4.4 废旧动力电池的运输箱体宜符合 GB/T 38698.2—2023 中表 A.2 的规定。

6.4.5 废旧动力电池的运输过程应进行物流信息追溯。

6.4.6 托运人应按运输方案，观察确认废旧动力蓄电池安全状态良好、堆码方式合理、运输车辆正常、驾驶员证照齐全，拍照留档后方可发车。

6.4.7 运输服务人员应按照 GB/T 38698.1—2020 中第 7 章的规定对废旧动力蓄电池进行运输。

6.4.8 应使用符合危险货物运输车辆行车规定的车辆进行运输，并在运输车辆的前后及两侧悬挂符合JT/T 617.5—2018中第7章规定的标志。

### 6.5 装卸与搬运要求

6.5.1 应使用专用容器或已做绝缘处理的搬运设备对废旧动力电池进行装卸与搬运。

6.5.2 应根据废旧动力电池的安全特性类别单独进行装卸与搬运。

6.5.3 存在安全风险的电池应使用废旧动力电池安全箱进行防护后，单独装卸与搬运。

6.5.4 装卸与搬运时应对废旧动力电池加以捆绑固定，搬运者应使用合格的搬运工具（叉车、推车等），轻取轻放，不应使电池受到剧烈振动、冲击或挤压。

6.5.5 搬运时应根据负荷、叠层、方向性等因素进行摆放，以防物料掉落或损伤。

6.5.6 装卸的其他要求应按照 JT/T 617.6 的规定执行。

### 6.6 贮存要求

6.6.1 废旧动力电池的贮存要求应按照 GB/T 38698.2—2023 中 5.4 的规定执行，其中综合利用企业的要求应符合集中贮存型网点的相关要求。

6.6.2 应防止雨淋、太阳直射，应控制场地的温度、湿度、通风等环境条件，场地应硬化、防渗漏、防腐蚀、具备烟雾报警器等消防监测装置等，场地耐火等级应不低于 GB 50016 中二级要求。

6.6.3 应根据 6.4.1 中的分类结果，选用不同的贮存容器。其中 A 类电池包（模组和单体）宜选用木箱（纸箱）、托盘、周转箱进行贮存；B 类和 C 类电池宜选用废旧动力电池安全箱进行贮存。

6.6.4 废旧动力电池宜在放电后再进行贮存。对外壳完好的动力蓄电池宜采取物理放电；对受损严重、无法连接放电器的废旧动力电池应采取化学放电。

6.6.5 可选用放电柜或盐水池（箱）进行放电。如选用放电柜进行放电，则截止电压应根据电池类型以及综合利用方式确定。

6.6.6 废旧动力电池不应放置于放电柜设备区域，也不应与其他物品混合存放。

6.6.7 应定期检查废旧动力电池的安全性，发现漏液、漏电、温度过高等异常情况，以及存放容器不合适时应及时处理。

6.6.8 应做好废旧动力电池的信息登记，如类别、数量、来源、分类、入库日期、存放区域、出库日期及接收单位名称等。

6.6.9 应对存在危险特性的废旧动力电池优先进行放电、拆解、绝缘处理等，待危险解除后方可进行存放。

## 7 综合利用要求

### 7.1 梯次利用要求

#### 7.1.1 梯次利用生产要求

7.1.1.1 废旧动力电池应优先进行梯次利用，无法进行梯次利用或经过梯次利用后报废的废旧动力电池应进行再生利用。

7.1.1.2 宜优先选择退役动力蓄电池包整包进行梯次利用，其次选择蓄电池模块（组）进行梯次利用，再次选择蓄电池单体进行梯次利用。

7.1.1.3 废旧动力电池包和蓄电池模块（组）的拆解应符合 GB/T 33598 的相关规定。

7.1.1.4 应按照 GB/T 38698.1—2020 中第 4 章的要求以及依据 6.3 的规定对退役动力电池进行安全判定并分类，只有 A 类蓄电池并且满足企业规定的可梯次利用要求时方可用于梯次利用。

7.1.1.5 应按照 GB/T 34015 的规定检测退役动力电池的余能。

7.1.1.6 应根据退役动力电池的设计使用寿命、服役时间或其他方法评估退役动力电池的剩余寿命。

7.1.1.7 应按照 GB/T 34015.3 评估废旧动力电池剩余价值及规范梯次利用生产。

7.1.1.8 梯次利用企业应回收本企业梯次产品研发、生产、检测等过程中产生的试验品、残次品，应集中贮存并移交再生利用企业处理。

7.1.1.9 梯次利用企业应履行生产者责任，宜采用租赁或置换等方式实现报废后的梯次利用电池产品可

追溯回收。

#### 7.1.2 梯次利用产品要求

7.1.2.1 梯次利用产品的设计宜综合考虑电气绝缘、阻燃、热管理以及电池管理等因素，保证梯次产品的安全性、可靠性。

7.1.2.2 宜采用标准化、易拆解、可回收的产品结构，以便于其使用过程中的维护以及报废后的拆卸和拆解等，提高梯次利用产品的可再利用率。

7.1.2.3 梯次利用产品应按照 GB/T 34015.4 的相关规定进行标识。

7.1.2.4 梯次利用产品应有商品条码标识，并按 GB/T 34014 统一编码，并保留原动力蓄电池编码。

7.1.2.5 梯次利用产品应符合其所应用行业的相关标准和规范的要求：

——应用于通信基站领域梯次利用产品的安全性能应符合GB 40165的相关要求，电性能应符合YD/T 3768.1的相关要求；

——应用于电力储能领域梯次利用产品的安全性能应符合GB/T 36276的相关要求，电性能应符合DL/T 2315的相关要求；

——应用于低速动力领域梯次利用产品的安全性能及电性能应符合GB/T 36972及GB/T 36672相关要求。

7.1.2.6 梯次利用产品宜通过绿色设计产品评价，宜附有碳足迹标识，标示核算依据标准、碳足迹量化和等级等。

### 7.2 再生利用要求

#### 7.2.1 再生利用生产要求

7.2.1.1 再生利用企业宜采用从电池回收拆解、电极材料粉、金属盐、前驱体、正极材料的全链条一体化生产布局。

7.2.1.2 再生利用企业宜具有废旧动力电池安全拆解与再生利用机械化作业平台及物理法处理工艺，包含动力蓄电池单体自动化破碎、分选等设备。

7.2.1.3 再生利用企业应具备产业化应用的湿法回收、火法回收或材料修复等化学法处理工艺，可实现材料修复或元素提取，对不可利用残余物应制定规范处置方案，无相应处置能力的，应按国家有关要求交有相关资质的企业进行集中处理，同时应做好跟踪管理，保障不可利用残余物的环保处置。

7.2.1.4 废旧动力电池应采用物理放电或化学放电进行放电处理后再拆解。物理放电宜优先采用外接电路放电法放电，化学放电宜采用浸泡放电法放电；废旧动力电池的放电应按照 GB/T 33598.3 的规定进行；其中蓄电池模块宜优先采用废旧动力电池放电柜进行放电。

7.2.1.5 废旧动力电池应由专业人员按照动力蓄电池生产企业所提供的拆解信息进行拆解，无拆解信息的，应按照 QC/T 1156 的规定进行。

7.2.1.6 废旧动力电池热解工艺过程应在封闭式反应系统中进行，并配置废气处理系统。废旧动力电池的热解宜按照 HG/T 5816 的规定进行。

7.2.1.7 废旧动力电池热解过程中产生的尾气宜进行能量回收，通过余热利用方式降低单位产品综合能耗。

7.2.1.8 废旧动力电池破碎分选工艺应在封闭式构筑物中进行，破碎分选系统应设立分级，将外壳、集流体、电极材料粉、隔膜等在分选系统中独立回收。废旧动力电池的破碎分选应按照YS/T1174的规定进行。

7.2.1.9 再生利用过程中产生的废电解液、废液的处理处置宜按照 GB/T 33060 的方法进行；废冷却液的处理处置可参考 HG/T 5963。

7.2.1.10 废旧动力电池采用湿法回收的综合回收率和元素回收率要求应满足 GB/T 33598.2 的规定，废

弃物回收利用处理方法可参考 GB/T 33059、GB/T 33062—2016，湿法回收处理技术可参考 GB/T 33598.2—2020 中附录 A。

7.2.1.11 再生利用企业应建立用能考核制度，配备必要的能源（水、电、天然气等）计量器具。加强对运输、拆卸、储存、拆解、检测、利用等各环节的能耗管控，降低综合能耗和单位产品综合能耗，提高能源利用效率。

#### 7.2.2 再生利用产品要求

7.2.2.1 再生利用产品应符合对应的产品标准或客户要求。

7.2.2.2 再生利用产品宜通过绿色设计产品评价，宜附有碳足迹标识，标示核算依据标准、碳足迹量化和等级等。

7.2.2.3 湿法回收得到的中间品应符合以下要求：

——粗氢氧化镍钴符合YS/T 1460的要求；

——粗碳酸钴符合HG/T 5740的要求；

——粗碳酸镍符合HG/T 5741的要求；

——粗碳酸锂符合YS/T 1552的要求。

7.2.2.4 再生利用所得金属盐产品应符合以下要求：

——电池用硫酸镍符合HG/T 5919的要求；

——工业硫酸镍符合HG/T 2824的要求；

——电池用硫酸钴符合HG/T 5918的要求；

——工业硫酸钴符合HG/T 4822的要求；

——电池级碳酸锂符合YS/T 582的要求；

——电池级单水氢氧化锂符合GB/T 26008的要求；

——电池级无水氢氧化锂符合YS/T 1568的要求。

7.2.2.5 再生利用所得的正极材料前驱体应符合以下要求：

——三元前驱体产品符合GB/T 26300的规定；

——磷酸铁前驱体符合HG/T 4701的规定。

# 附录 A

(规范性)

## 再生材料使用率计算方法

A.1 动力蓄电池中再生镍、再生钴、再生锂元素等再生材料使用率按公式（A.1）计算：

 $$ R_{x}=\frac{\sum_{k=1}^{n}\left(m_{k,\mathrm{re}}\times\rho_{k,x}\right)}{M\times\rho_{x}}\times100\% $$ 

式中：

 $ R_{x} $  —— 统计期内，动力蓄电池中再生的镍、钴、锂等元素的使用比例；

 $ m_{k,re} $  —— 统计期内第 k 种使用物料中所含再生材料的质量，单位为吨（t）；

 $ \rho_{k,x} $  —— 统计期内第 k 种使用物料中再生材料部分所含镍、钴、锂等元素质量分数，%；

M —— 统计期内生产的动力蓄电池的质量，单位为吨（t）；

 $ \rho_{x} $  —— 统计期内生产动力蓄电池中的镍、钴、锂等元素质量分数，%；

x ——镍、钴、锂等单一元素。

A.2 动力蓄电池中再生铜、再生铝、再生石墨等其他再生材料使用率参照公式（A.1）进行计算。

## 参 考 文 献

[1] GB/T 2589—2020 综合能耗计算通则

[2] GB/T 20861—2007 废弃产品回收利用术语

[3] GB/T 32150 工业企业温室气体排放核算和报告通则

[4] GB/T 33059 锂离子电池材料废弃物回收利用的处理方法

[5] GB/T 33060 废电池处理中废液的处理处置方法

[6] GB/T 33598.2—2020 车用动力电池回收利用 再生利用 第2部分：材料回收要求

[7] GB/T 33761—2017 绿色产品评价通则

[8] GB/T 34013 电动汽车用动力蓄电池产品规格尺寸

[9] GB/T 34695—2017 废弃电池化学品处理处置术语

[10] HG/T 5816 废电池回收热解技术规范

[11] HG/T 5963 废电池冷却液处理处置技术规范

[12] QC/T 1161—2022 绿色设计产品评价技术规范 汽车

File: dlake/gov/stdgb/terminology/termI/GBT+44454-2024荧光材料光致发光量子效率绝对测量通用检测方法_output.md


# 中华人民共和国国家标准

GB/T 44454—2024

# 荧光材料光致发光量子效率 绝对测量通用检测方法

# General test method of absolutely measuring the quantum efficiency of phosphor for photoluminescence

2024-09-29 发布

2025-01-01 实施

国家市场监督管理总局  

国家标准化管理委员会  

发布



## 前言

本文件按照 GB/T 1.1—2020《标准化工作导则 第1部分：标准化文件的结构和起草规则》的规定起草。

请注意本文件的某些内容可能涉及专利。本文件的发布机构不承担识别专利的责任。

本文件由中国机械工业联合会提出。

本文件由全国光学和光子学标准化技术委员会(SAC/TC 103)和全国纳米技术标准化技术委员会(SAC/TC 279)共同归口。

本文件起草单位：中国科学院长春光学精密机械与物理研究所、长春理工大学、天美仪拓实验室设备（上海）有限公司、中国计量大学、中国兵器工业标准化研究所。

本文件主要起草人：张立功、骆永石、卢岩、麻越佳、赵海峰、刘全生、张海蓉、张军杰、朱懿。



# 荧光材料光致发光量子效率   绝对测量通用检测方法

## 1 范围

本文件描述了荧光材料光致发光内/外量子效率绝对测量的通用方法。

本文件适用于荧光光谱范围在紫外、可见与近红外波段（200 nm～1100 nm），激发光波长范围在紫外和可见波段（200 nm～780 nm）的固体和液体荧光材料的测试。

## 2 规范性引用文件

下列文件中的内容通过文中的规范性引用而构成本文件必不可少的条款。其中，注日期的引用文件，仅该日期对应的版本适用于本文件；不注日期的引用文件，其最新版本（包括所有的修改单）适用于本文件。

GB/T 5838.1—2015 荧光粉 第1部分：术语

GB/T 6379.2—2004 测量方法与结果的准确度(正确度与精密度) 第2部分:确定标准测量方法重复性与再现性的基本方法

## 3 术语和定义

GB/T 5838.1—2015 界定的以及下列术语和定义适用于本文件。

### 3.1 

## 内量子效率 internal quantum efficiency

荧光材料受到激发时，向空间各方向发出的荧光总光子数与激发光被发光材料吸收总光子数的比值。

[来源：GB/T 39492—2020，3.2，有修改]

### 3.2 

## 外量子效率 external quantum efficiency

荧光材料受到激发时，向空间各方向发出的荧光总光子数与激发光入射总光子数的比值。

[来源:GB/T 39492—2020,3.1,有修改]

### 3.3 

## 样品舱 cell

用于承载待测样品、参比样等且适合光谱测试，并与积分球匹配的容器总称。

### 3.4 

## 参比样 reference

用于激发光的光谱测定的具有高反射率的白色标准粉末或无色溶剂。

注：白色标准粉末通常选用硫酸钡或氧化铝粉体，对于溶液，选择无荧光的溶剂，该溶剂适合荧光材料分散。

### 3.5 

## 白色漫反射板 white diffusion reflecting plate

用于测定激发光光谱的高反射率白板。

注：如氧化铝、聚四氟乙烯等标准白板。

[来源:GB/T 39492—2020,3.5,有修改]

### 3.6 

## 自吸收 self-absorption

样品发出的光部分会被自身吸收的现象。

### 3.7 

## 绝对测量 absolute measurement

直接通过激发光谱的强度变化来获得荧光材料吸收总光子量或由激发光的光谱强度分布确定总入射光子量和发射光谱获得荧光总光子量来确定量子转换效率的方法。

### 3.8 

## 积分球 integrating sphere

内壁涂白色高反漫反射层的中空的球体壳结构，完整几何球面内壁的各点反射率均匀相同，球壁开多个窗口适用于光的导入、导出和被测样本舱受光，光导出口处有防光直接泄漏的高漫反射挡板。

## 激发光 excitation light

由光源发出的窄线宽或经分光系统选择的窄线宽的特定波长的导入积分球中用于激发发光材料的光束。

## 4 测试原理

荧光材料量子效率的绝对测量是基于荧光材料的吸收激发光的光子数与同时发射荧光光子数来直接计算得到的。

用特定波长的光束作激发光，激发标准参比样/白色漫反射板或待测样品，参比样/白色漫反射板产生高于99%激发光的散射光，待测样品由于自身对激发光的吸收而产生衰减的激发光散射和荧光，上述产生的光的强度和光谱具有方向分布不一致性，积分球将上述光束形成强度均匀一致的光场，然后由单色仪分光、检测器探测到光场的光谱，即光场的随波长的功率分布密度 $ I(\lambda) $ ，如图1。按光子能量关系，光谱可转换成光子数分布密度 $ n(\lambda) $ ，见公式（1）。

<div style="text-align: center;"><img src="imgs/img_in_image_box_329_987_833_1375.jpg" alt="Image" width="42%" /></div>


标引序号说明：

1——参比样/白色漫反射板的光谱；

2——待测荧光样品的光谱

注：点划竖线划分光谱区域。

<div style="text-align: center;">图 1 参比样/白色漫反射板和待测荧光样品的光谱(光功率密度-波长)</div>


 $$ n\left(\lambda\right)=\frac{I\left(\lambda\right)}{h\nu}=I\left(\lambda\right)\times\lambda/h c $$ 

式中：

 $ n(\lambda) $ ——光子数分布密度；

h ——普朗克常数；

 $ \lambda $  ——波长；

ν ——频率；

c ——真空光速。

考虑到 h、c 是常量，对随波长的分布函数没有影响，而荧光量子效率是两个波段范围的光子数的比值，在计算某一波段的光子数 N 时，可用光子数当量  $ N_{eq} $  来表达光子数 N，见公式（2）和公式（3），即在计算过程中忽略 h、c。

 $$ N=\int_{\lambda_{\min}}^{\lambda_{\max}}n\left(\lambda\right)\mathrm{d}\lambda $$ 

 $$ N_{\mathrm{e q}}=\int_{\lambda_{\min}}^{\lambda_{\max}}I\left(\lambda\right)\bullet\lambda\mathrm{d}\lambda $$ 

式中：

N —— 光子数；

 $ N_{eq} $  ——光子数当量；

 $ \lambda_{max} $  ——计算波段波长范围的上限值；

 $ \lambda_{min} $  ——计算波段波长范围的下限值。

按公式(3)计算得到激发光波段激发光的光子数、待测样品吸收而产生的激发光损失的光子数(待测材料吸收的光子数)和待测样品的荧光波段的光子数。荧光波段的光子数与材料吸收的光子数比值即为待测样品在该激发波长下的内量子转换效率，荧光光子数与激发光的光子数比值即为外量子转换效率。

## 5 仪器装置

### 5.1 概述

荧光量子效率测试装置主要包括光源系统、样品系统、导光系统、单色仪、检测分析系统，其典型结构架构如图 2 所示。

所有检测设备检定合格且在有效期内。

<div style="text-align: center;"><img src="imgs/img_in_image_box_361_1202_848_1348.jpg" alt="Image" width="40%" /></div>


<div style="text-align: center;">图 2 荧光量子效率测试装置架构</div>


### 5.2 光源系统

光源系统除光源外，宜含有光输出强度波动检测装置、光强调节器，光源系统输出的激发光应满足如下要求：

a）激发被测荧光材料所需要光波段的窄线宽光束；

b）输出光谱的半高全宽不大于6 nm；

c) 输出光强度波动小于0.5%;

d）输出光强度的时间漂移小于0.5%/h。

### 5.3 样品系统

#### 5.3.1 样品系统构成

样品系统由积分球和样品舱组成。积分球和样品舱有三种配置结构，样品系统装置结构类型见附录 A。

#### 5.3.2 积分球

积分球满足如下要求：

a）内壁覆盖的高漫反射的白色材料在响应光谱范围内反射率高于98%；

b) 响应光谱范围应覆盖待测荧光材料荧光波段；

c）开口面积总和应不超过积分球总面积的10%。

#### 5.3.3 样品舱

样品舱满足如下条件：

a）无荧光材质；

b) 面向积分球的面应透明；

c) 透明壁厚度不大于 1.25 mm;

d）可装载样品法向厚度大于2 mm。

### 5.4 导光系统

导光系统的反射镜和汇聚器件的光谱带通应涵盖紫外、可见和近红外波段。

### 5.5 单色仪

单色仪应满足待测样品的光谱响应的波长范围和光谱分辨率要求。

### 5.6 检测分析系统

检测分析系统包括检测器、放大器和信号处理系统。

检测器的响应波段应满足待测样品的光谱响应的波长范围。

注：当单一检测器无法满足响应波段时，采用同时配有多个不同类型的检测器。

## 6 样品

### 6.1 样品信息

在待测样品的荧光量子效率测试之前，应获知样品的如下光谱特性：

a）样品的吸收光谱波段，或激发光谱；

b）样品的荧光光谱的有效波长范围。

### 6.2 制样

待测样品制样满足如下要求。

a）待测样品为粉末时，应将样品压实，满足厚度要求，并加透明盖片。

b）待测样品为液体时，待测液体均匀，不可观察到明显沉淀现象。试样浓度不应过高，应保证对激发光吸收率小于5%，避免自吸收发生。采用A.1和A.2时，除正对积分球样品窗口的面以外，其他几个面均应被固定架的高反射面包裹。

c）待测样品为压片、块体样品或压纸片样品时，应经过打磨等使表面平整，并加透明盖片。

注：透明盖片在响应光谱范围的透射比不小于90%。

## 7 测试要求

测试环境条件满足以下要求：

a） 温度： $ 22^{\circ}C \sim 25^{\circ}C $  ±1℃；

b）相对湿度：30%~60%。

## 8 测试步骤

### 8.1 测试准备

#### 8.1.1 参比样

参比样应满足如下要求：

a）具有与待测样品对应的性态；

b）粉体的参比样干燥、无结块。

注：若参比样结块时，真空烘干后磨细。

#### 8.1.2 设备检查

测试之前，应做如下的检查：

a）积分球内壁和开口处无污染；

b) 检查样品舱无缺陷、刮痕；

c）参比样性态达标；

d）白色漫反射板及参比样与待测样品使用的样品舱或等效装置是否相同规格。

注：紫外灯照积分球内壁和开口处，观察是否有荧光。

### 8.2 测试

#### 8.2.1 设备预热

开启设备，进行预热，使系统达到自身热平衡状态。

#### 8.2.2 激发光光谱测试

激发光光谱测试步骤如下：

a）在设备操控系统上设置光谱波长测试范围，应涵盖激发光和待测物应测的荧光波段；

b) 设置激发光波长，狭缝宽度(针对宽带谱的光源)；

c) 白色漫反射板或者参比样，放入样品舱；

d）测量系统响应的背景信号谱；

e）设定波长的激发光导入积分球，调整激发光的光强，监测激发光峰值波长处的强度，保证光强在系统检测线性响应范围内，且在高值区；

f) 按设定的光谱波长范围，采集光谱，此时得到激发光的散射光谱；

g）扣除系统响应背景、检测器的噪声信号，得到处理后的光谱；

h）调用试验设备光谱响应灵敏度校准函数，对经f处理后光谱进行修正，得到修正光谱 $ I_{a}(\lambda) $ 。

注1：对于宽带宽荧光的待测样品时，光谱检测波长间隔选择5 nm，对于窄带的线谱，波长间隔根据光谱线宽特征来选择。

注2：激光器做光源时，无需b步骤。

注 $ ^{3} $ ：系统响应背景主要是单色仪杂散光和检测器噪声信号。

#### 8.2.3 待测样品光谱测试

在不改变 8.2.2a～b 和 d～e 的条件下，测试步骤如下：

a）将待测样品放入样品舱；

b) 按照  $ 8.2.2f)\sim g) $  的步骤，测量出待测样品的修正光谱  $ I_{c}(\lambda) $ 。

## 9 测试结果计算

### 9.1 荧光效率绝对测量的计算

按公式(4)和公式(5)分别计算出荧光波段对应参比样和待测样品的光子数当量 $ E_{a} $ 和 $ E_{c} $ :

 $$ E_{\mathrm{a}}=\sum_{\lambda=\lambda_{\mathrm{e m i n}}}^{\lambda_{\mathrm{e m a x}}}I_{\mathrm{a}}(\lambda)\cdot\lambda\cdot\Delta\lambda $$ 

 $$ E_{\mathrm{c}}=\sum_{\lambda=\lambda_{\mathrm{e m i n}}}^{\lambda_{\mathrm{e m a x}}}I_{\mathrm{c}}(\lambda)\cdot\lambda\cdot\Delta\lambda $$ 

式中：

 $ E_{a} $  ——参比样荧光波段的光子数当量；

 $ E_{c} $  ——待测样品荧光波段的光子数当量；

 $ I_{a}(\lambda) $  ——参比样荧光波段修正光谱；

 $ I_{c}(\lambda) $  ——待测样品荧光波段修正光谱；

 $ \lambda_{emax} $  ——荧光光谱波段范围的最大波长；

 $ \lambda_{emin} $  ——荧光光谱波段范围的最小波长；

 $ \lambda $  ——离散的测试波长值；

 $ \Delta\lambda $  ——波长间隔。

按公式(6)和公式(7)分别计算出激发光波段的对应参比样和待测样品光子数当量 $ L_{a} $ 和 $ L_{c} $ :

 $$ L_{\mathrm{a}}=\sum_{\lambda=\lambda_{\mathrm{l m i n}}}^{\lambda_{\mathrm{l m a x}}}I_{\mathrm{a}}(\lambda)\cdot\lambda\cdot\Delta\lambda $$ 

 $$ L_{\mathrm{c}}=\sum_{\lambda=\lambda_{\mathrm{l m i n}}}^{\lambda_{\mathrm{l m a x}}}I_{\mathrm{c}}(\lambda)\cdot\lambda\cdot\Delta\lambda $$ 

式中：

 $ L_{a} $  ——激发光波段的参比样光子数当量；

 $ L_{c} $  ——激发光波段的待测样品光子数当量；

 $ \lambda_{1max} $  —— 激发光波段范围的最大波长；

 $ \lambda_{1min} $  —— 激发光波段范围的最小波长；

 $ \lambda $  ——离散的测试波长值；

 $ \Delta\lambda $  ——波长间隔。

按公式(8)计算待测样品的荧光光子数当量F:

 $$ F=E_{c}-E_{a} $$ 

式中：

F ——待测样品的荧光光子数当量；

 $ E_{c} $  ——待测样品的荧光波段光子数当量；

 $ E_{a} $  ——参比样或白色反射板的荧光波段散射背景的光子数当量。

按公式(9)计算待测样品吸收的光子数当量A：

 $$ A=L_{a}-L_{c} $$ 

……(9)

式中：

A ——待测样品吸收的光子数当量；

 $ L_{a} $  ——参比样或标准反射板的激发光波段的光子数当量；

 $ L_{c} $  ——待测样品的激发光波段的光子数当量。

按公式(10)计算内量子效率IQE:

 $$  IQE=F/A\times100\% $$ 

式中：

IQE —— 内量子效率；

A ——待测样品吸收的光子数当量；

F ——待测样品的荧光光子数当量。

按公式(11)计算外量子效率 EQE:

 $$  EQE=F/L_{a}\times100\% $$ 

……(11)

式中：

EQE ——外量子效率；

 $ L_{a} $  ——参比样或标准反射板的激发光波段的光子数当量；

F ——待测样品的荧光光子数当量。

### 9.2 结果修正

当试样的激发光谱与荧光光谱重叠度高且试样量多时，应对试样进行自吸收修正，修正措施可采取以下几种方式。

a）液体样本：降低荧光材料浓度，测定一系列浓度样品，采用内荧光量子效率随浓度演化外推法扣除自吸收。

b) 粉体：用标准参比粉体与待测样按比例混合，测定试样量占比减小对荧光短波区强度及光谱形状改变来测定内量子效率值变大过程来推定自吸收。

c）透明块体材料：制备不同厚度试样，确定内荧光量子效率随厚度演化外推法扣除自吸收。

## 10 精密度和测量不确定性

### 10.1 精密度

在重复性条件下获得的多次独立测试结果的测定值，相对标准偏差不超过5%。

### 10.2 测试平均值测量不确定性

按 GB/T 6379.2—2004 的规定统计分析，确定测试结果的测试平均值。

## 11 测试报告

测试报告应包括以下内容：

a）测试报告文本编号；

b) 测定日期及检测人；

c) 试样名称；

d）测量用设备名称、型号；

e) 光源波长及半宽；

f) 检测波长范围；

g) 内、外量子效率及计算波长范围；

h）是否做了修正(二次吸收，自吸收)；

i) 温湿度及必要注明事项；

i) 光源类型；

k) 检测器类型；

1) 透明样品仓尺寸、材质、试样厚度、入射角；

m）积分球尺寸；

n）白色反射板、参比透明样品仓及填充的参比样；

o) 激发光光谱；

p）荧光光谱。

## 附录 A

(资料性)

样品系统装置结构类型

### A.1 侧壁立式舱的样品系统

对于固态荧光材料和器件，其样品系统装置如图 A.1 所示，入射光口、样品仓口和收集光口都在同一水平面的积分球侧壁，样品仓竖直放置在侧壁的固定架上。入射光可以是光源经分光器选择的某个波长的光。收集光部分可安装一个收集透镜。

<div style="text-align: center;"><img src="imgs/img_in_image_box_468_521_737_721.jpg" alt="Image" width="22%" /></div>


<div style="text-align: center;">图 A.1 侧壁立式舱的样品系统装置</div>


### A.2 底壁水平位舱的样品系统

对于固态荧光材料和器件，其样品系统装置如图 A.2 所示，样品仓口在积分球下壁侧，样品舱水平放置，入射光口在与样品仓口相对的上壁侧，光收集口在侧壁。

<div style="text-align: center;"><img src="imgs/img_in_image_box_449_922_768_1117.jpg" alt="Image" width="26%" /></div>


<div style="text-align: center;">图 A.2 底壁水平位舱的样品系统装置</div>


### A.3 积分球内样品舱的样品系统

对于液体和小型的块体材料，其样品系统装置如图 A.3 所示，积分球只有两个口：入射光口与光收集口在积分球侧壁，样品舱固定在积分球心附近。

<div style="text-align: center;"><img src="imgs/img_in_image_box_474_1307_724_1482.jpg" alt="Image" width="20%" /></div>


<div style="text-align: center;">图 A.3 积分球内样品舱的样品系统装置</div>


## 参考文献

[1] GB/T 37664.1—2019 纳米制造 关键控制特性 发光纳米材料 第1部分：量子效率

[2] GB/T 39492—2020 白光 LED 用荧光粉量子效率测试方法

[3] JIS R1697—2015 利用积分球对白光发光二极管用荧光粉的内量子效率的绝对测量
