Repository: otw1248/builddlake

File: dlake/gov/stdgb/terminology/termJ/GBT+36945-2018电动自行车用锂离子蓄电池词汇_output.md


# 中华人民共和国国家标准

GB/T 36945—2018

# 电动自行车用锂离子蓄电池词汇

# Vocabulary of lithium-ion batteries for electric bicycle

2018-12-28 发布

2019-07-01 实施

## 前言

本标准按照 GB/T 1.1—2009 给出的规则起草。

请注意本文件的某些内容可能涉及专利。本文件的发布机构不承担识别这些专利的责任。

本标准由中国轻工业联合会提出。

本标准由全国自行车标准化技术委员会(SAC/TC 155)归口。

本标准起草单位：上海德朗能动力电池有限公司、国家轻型电动车及电池产品质量监督检验中心、浙江超威创元实业有限公司、浙江天能能源科技股份有限公司、雅迪科技集团有限公司。

本标准主要起草人：鲍军、高学锋、顾正建、陈耀、张静、柯克、李福林。

# 电动自行车用锂离子蓄电池词汇

## 1 范围

本标准规定了电动自行车用锂离子蓄电池的一般词汇。

本标准适用于电动自行车用锂离子蓄电池。

## 2 基本概念

<div style="text-align: center;"><img src="imgs/img_in_image_box_2_553_39_589.jpg" alt="Image" width="3%" /></div>


### 2.1 

## 单体电池 cell

直接将化学能转化为电能的基本单元装置，包括电极、电解质、外壳和端子，并被设计成可充电。 $$ GB/T 31485—2015，定义3.1 $$ 

### 2.2 

## 圆柱电池 cylindrical cell

总高度等于或大于直径的圆柱形状的单体电池。

[GB/T 2900.41—2008, 定义 482-02-39]

### 2.3 

## 方形电池 prismatic cell

各面成直角的平行六面体形状的单体电池。

### 2.4 

## 电池组 battery

将一个或多个蓄电池按照电压、尺寸、极端排列、容量和倍率特性连续作为电源使用的组合体。

[GB/T 28164—2011, 定义 1.3.8]

### 2.5 

## 锂离子电池 lithium ion battery

含有锂离子的能够直接将化学能转化为电能的装置。该装置包括电极、隔膜、电解液、容器和端子等，并被设计成可充电。

[GB 31241—2014, 定义 3.1]

### 2.6 

## 电动自行车用锂离子电池组 lithium-ion batteries for electric bicycle

由多个锂离子电池单体按照电压、尺寸、极端排列、容量和倍率特性组合而成，含有电池管理系统、专为电动自行车提供电能的装置。

### 2.7 

## 漏液 leakage

可见的液体电解质的漏出。

[GB/T 28164—2011, 定义 1.3.9]

### 2.8 

## 破裂 rupture

由于内部或外部因素引起电池外壳或电池组壳体的机械损伤，导致内部物质暴露或溢出，但没有

GB/T 36945—2018

喷出。

[GB 31241—2014, 定义 3.23]

### 2.9 

## 起火 fire

电池或电池组发出火焰。

[GB 31241—2014, 定义 3.24]

### 2.10 

## 爆炸 explosion

蓄电池外壳猛烈破裂，伴随剧烈响声，且有主要成分（固体物质）抛射出来。

[GB/T 31485—2015, 定义 3.3]

<div style="text-align: center;"><img src="imgs/img_in_image_box_28_533_64_568.jpg" alt="Image" width="3%" /></div>


## 3 组成部分

### 3.1 

## 端子 terminal

用于外电路连接电池正、负极的导电部件。

[GB/T 19596—2017, 定义 3.3.2.2.6]

### 3.2 

## 电解质 electrolyte

含有可移动离子具有离子导电性的液体或固体物质。

注：电解质可以是液体、固体或凝胶体。

[GB/T 2900.41—2008, 定义 482-02-29]

### 3.3 

## (单体电池)电极 （cell）electrode

与单体电池的一个极端电连接并与该电池的电解质形成电接触，并在其上发生电极反应的电极。

注 $ ^{1} $ ：“电极”参见 IEC 60050-151:2001。

注2：活性物质可以是电极的组成部分。

[GB/T 2900.41—2008, 定义 482-02-21]

### 3.4 

## 集流体 current collector

一种电子导体，承担活性物质与端子之间电流的传输。

注：集流体可以是金属或其他电子导电材料的条、栅、网、棒、丝或烧结的多孔金属等形式。

### 3.5 

## 极板 plate

由集流体和活性物质构成的电池的电极。

注：极板的集流体可以有金属条、栅、网、棒、丝或烧结的多孔金属等形式。

[GB/T 2900.41—2008, 定义 482-02-02]

### 3.6 

## 隔膜 separator

由可渗透离子的材料制成的，可防止电池内极性相反的极板之间接触的电池组件。

[GB/T 2900.41—2008, 定义 482-02-11]

### 3.7 

## 单体电池外壳 cell case

电池的容器，通常由金属、塑料或金属与塑料复合物制成。

### 3.8 

## 安全阀 safety valve; vent valve

为能释放蓄电池中的气体以避免过大的内压而特殊设计的排气阀。

[GB/T 19596—2017, 定义 3.3.2.2.5]

### 3.9 

## 电池盖 cell lid

用于封盖电池外壳的零件，通常带有安全阀、端子。

注：外壳为柔性材料（如铝塑膜）制备的软包电池时，一般不采用电池盖。

### 3.10 

## 电池管理系统 battery management system

可以控制蓄电池输入和输出功率，监视蓄电池的状态（温度、电压、荷电状态），为蓄电池提供通讯接口的系统。

### 3.11 

## 电池盒 battery tray

用于收纳和保护电池组的容器。

注：对于内置式电池组，可以不使用电池盒。

### 3.12 

## 充电接口 charging interface

电池盒上用于与电池充电器连接的端口。

### 3.13 

## 放电接口 discharging interface

电池盒上用于与负载连接的端口。

### 3.14 

## 提把 hander

专门用于提拎电池盒的构件。

### 3.15 

## 电池锁 battery lock

安装在外置式电池盒上，通过专用钥匙开启或锁闭电池盒与车身的装置。

注：部分电池盒锁还有电源开关的作用。

## 4 特性及运行

### 4.1 

## 标称电压 nominal voltage

用以标志或识别一种电池或一个电化学体系的适当的电压近似值。

[GB/T 2900.41—2008, 定义 482-03-31]

### 4.2 

## 工作电压 operation voltage

电池正常工作时的电压范围。

### 4.3 

## 开路电压 open-circuit voltage

放电电流为零时电池的电压。

[GB/T 2900.41—2008, 定义 482-03-32]

### 4.4 

## 负载电压 on load voltage

电池在放电时两个端子间的电压。

[GB/T 2900.41—2008, 定义 482-03-28]

### 4.5 

## 内阻 internal resistance

蓄电池中电解质、正负极群、隔膜等电阻的总和。

[GB/T 19596—2017, 定义 3.3.3.10]

### 4.6 

## 额定容量 rated capacity

在规定条件下测得的并由制造商宣称的电池的容量值。

[GB/T 2900.41—2008, 定义 482-03-15]

### 4.7 

## 实际容量 discharge capacity

在规定条件下，充满电的电池以规定电流放电时，实际放出的容量值。

### 4.8 

## 剩余容量 residual capacity

在规定的试验条件下放电、使用或贮存后电池中余留的容量。

[GB/T 2900.41—2008, 定义 482-03-16]

### 4.9 

## 荷电状态 stage-of-charge: SOC

当前蓄电池中按照规定放电条件可以释放的容量占可用容量的百分比。

[GB/T 19596—2017, 定义 3.3.3.2.5]

### 4.10 

## 有效能量 effective energy

特定环境和指定工作电流下，电池从饱和荷电状态放电到自动截止时对外做功所输出的电能。

### 4.11 

## 体积比能量 volume energy

电池的能量与其体积之比。

注：体积比能量通常用瓦时每升 $ (\mathrm{Wh}/\mathrm{L}) $ 来表示。

[GB/T 2900.41—2008, 定义 482-03-22]

### 4.12 

## 质量比能量 gravimetric energy

电池的能量与其质量之比。

注：质量比能量通常用瓦时每千克 $ (\mathrm{Wh}/\mathrm{kg}) $ 来表示。

### 4.13 

## 功率密度 power density

从蓄电池的单位质量或单位体积所获取的输出功率。

注：功率密度通常用瓦每千克(W/kg)或瓦每升(W/L)来表示，也称作比功率或质量比功率。

[GB/T 19596—2017, 定义 3.3.3.7.2]

### 4.14 

## 充电 charge

外电路给蓄电池提供电能，使电池内部发生化学变化，从而将电能转化为化学能而储存起来的

操作。

[GB/T 2900.41—2008, 定义 482-05-27]

4.15

充电电流 charge current

充电时蓄电池里流过的电流。

充电限制电压 limited charging voltage

 $ U_{cl} $ 

制造商规定的电池或电池组的额定最大充电电压。

[GB 31241—2014, 定义 3.8]

充电上限电压 maximum charge voltage

 $ U_{up} $ 

制造商规定的电池或电池组能够承受的最高安全充电电压。

[GB 31241—2014, 定义 3.9]

充电效率 charge efficiency

输出的电量与前次充电期间输入电量之比。

[GB/T 2900.41—2008, 定义 482-05-39]

放电 discharge

在规定的条件下电池向外电路输出所产生的电能的过程。

[GB/T 2900.41—2008，定义 482-03-23]

4.20

放电电流 discharge current

电池在放电时输出的电流。

[GB/T 2900.41—2008, 定义 482-03-24]

放电率 discharge rate

电池放电电流大小的参数。

注：如果以电流 I 放电，电池在 n 小时内放出的电量额定容量，该放电率称为 n 小时放电率。

放电终止电压 end-of-discharge voltage

 $ U_{do} $ 

制造商规定的放电终止时电池或电池组的负载电压。

[GB 31241—2014, 定义 3.11]

自放电 self discharge

电池能量未通过放电进入外电路而是以其他方式损失的现象。

[GB/T 2900.41—2008, 定义 482-03-27]

容量保持能力 capacity retention

荷电保持能力 charge retention

电池在规定条件的开路状态下保持容量的能力。

[GB/T 2900.41—2008, 定义 482-03-35]

### 4.25 

容量恢复能力 capacity recovery

荷电恢复能力 charge recovery

电池在规定条件的开路状态下储存一定时间放电后再充满电，放出容量的能力。

### 4.26 

循环寿命 cycle life

电池能够进行充放电的循环次数。

## 參 考 文 献

[1] GB/T 2900.41—2008 电工术语 原电池和蓄电池

[2] GB/T 19596—2017 电动汽车术语

[3] GB/T 28164—2011 含碱性或其它非酸性电解质的蓄电池和蓄电池组 便携式密封蓄电池和蓄电池组的安全性要求

[4] GB 31241—2014 便携式电子产品用锂离子电池和电池组 安全要求

[6] IEC 60050-151: 2001 International Electrotechnical Vocabulary—Part 151: Electrical and magnetic devices (Edition 2.0)

[5] GB/T 31485—2015 电动汽车用动力蓄电池安全要求及试验方法

## 索 引

A  
  
安全阀 …… 3.8  
  
B  
  
爆炸 …… 2.10  
  
标称电压 …… 4.1  
  
C  
  
充电 …… 4.14  
  
充电电流 …… 4.15  
  
充电接口 …… 3.12  
  
充电上限电压 …… 4.17  
  
充电限制电压 …… 4.16  
  
充电效率 …… 4.18  
  
D  
  
单体电池 …… 2.1  
  
电池盖 …… 3.9  
  
电池管理系统 …… 3.10  
  
电池盒 …… 3.11  
  
电池锁 …… 3.15  
  
单体电池外壳 …… 3.7  
  
电动自行车用锂离子电池组 …… 2.6  
  
（单体电池）电极 …… 3.3  
  
电解质 …… 3.2  
  
端子 …… 3.1  
  
E  
  
额定容量 …… 4.6  
  
F  
  
方形电池 …… 2.3  
  
放电 …… 4.19  
  
放电电流 …… 4.20  
  
放电接口 …… 3.13  
  
放电率 …… 4.21  
  
放电终止电压 …… 4.22

负载电压 …… 4.4  
G  
隔膜 …… 3.6  
工作电压 …… 4.2  
功率密度 …… 4.13  
H  
荷电保持能力 …… 4.24  
荷电恢复能力 …… 4.25  
荷电状态 …… 4.9  
J  
极板 …… 3.5  
集流体 …… 3.4  
K  
开路电压 …… 4.3  
L  
锂离子电池 …… 2.5  
漏液 …… 2.7  
N  
内阻 …… 4.5  
P  
破裂 …… 2.8  
Q  
起火 …… 2.9  
R  
容量保持能力 …… 4.24  
容量恢复能力 …… 4.25  
S  
剩余容量 …… 4.8

实际容量 …… 4.7  
T …… 4.10  
提把 …… 3.14  
体积比能量 …… 4.11  
X …… 4.12  
电池组 …… 2.4  
循环寿命 …… 4.26  
质量比能量 …… 4.12  
自放电 …… 4.23  
B …… 2.4  
battery lock …… 3.15  
battery management system …… 3.10  
battery tray …… 3.11  
C …… 4.25  
capacity recovery …… 4.24  
capacity retention …… 4.24  
cell …… 2.1  
cell case …… 3.7  
(cell) electrode …… 3.3  
cell lid …… 3.9  
charge …… 4.14  
charge current …… 4.15  
charge efficiency …… 4.18  
charge recovery …… 4.25  
charge retention …… 4.24  
charging interface …… 3.12  
current collector …… 3.4  
cycle life …… 4.26  
cylindrical cell …… 2.2  
D …… 4.19  
discharge …… 4.7  
discharge capacity …… 4.20  
discharge current …… 4.21  
discharge rate …… 4.21  
discharging interface …… 3.13

## E

effective energy ..... 4.10  
electrolyte ..... 3.2  
end-of-discharge voltage ..... 4.22  
explosion ..... 2.10  
  
F  
  
fire ..... 2.9  
  
G  
  
gravimetric energy ..... 4.12  
  
H  
  
hander ..... 3.14  
  
I  
  
internal resistance ..... 4.5  
  
L  
  
leakage ..... 2.7  
limited charging voltage ..... 4.16  
lithium ion battery ..... 2.5  
lithium-ion batteries for electric bicycle ..... 2.6  
  
M  
  
maximum charge voltage ..... 4.17  
  
N  
  
nominal voltage ..... 4.1  
  
O  
  
on load voltage ..... 4.4  
open-circuit voltage ..... 4.3  
operation voltage ..... 4.2  
  
P  
  
plate ..... 3.5  
power density ..... 4.13  
prismatic cell ..... 2.3  
  
R  
  
rated capacity ..... 4.6

residual capacity 4.8  
rupture 2.8  
S  
safety valve 3.8  
self discharge 4.23  
separator 3.6  
SOC 4.9  
stage-of-charge 4.9  
T  
terminal 3.1  
V  
vent valve 3.8  
volume energy 4.11

File: dlake/gov/stdgb/terminology/termJ/GBT+42791-2024航空用铝合金锻件通用技术规范_output.md


# 中华人民共和国国家标准

GB/T 42791—2024

# 航空用铝合金锻件通用技术规范

# General technical specification for aluminium alloy forgings for aviation products

2024-03-15 发布

2024-10-01 实施



## 前言

本文件按照 GB/T 1.1—2020《标准化工作导则 第1部分：标准化文件的结构和起草规则》的规定起草。

请注意本文件的某些内容可能涉及专利。本文件的发布机构不承担识别专利的责任。

本文件由中国有色金属工业协会提出。

本文件由全国有色金属标准化技术委员会(SAC/TC 243)归口。

本文件起草单位:西南铝业(集团)有限责任公司、有色金属技术经济研究院有限责任公司、东北轻合金有限责任公司、中国商用飞机有限责任公司上海飞机设计研究院、有研工程技术研究院有限公司、江苏豪然喷射成形合金有限公司、山东南山铝业股份有限公司、福建祥鑫轻合金制造有限公司、国标(北京)检验认证有限公司。

本文件主要起草人：王清松、吴道祥、高新宇、李红萍、林海涛、李锡武、张豪、周勇、葛立新、王雪强、闫宏伟、黄祯荣、吴磊。



# 航空用铝合金锻件通用技术规范

## 1 范围

本文件规定了航空用铝合金锻件的产品分类、技术要求、试验方法、产品合格鉴定、过程控制、检验规则、标志、包装、运输、贮存及质量证明书和订货单（或合同）内容。

本文件适用于航空铝合金模锻件、自由锻件及轧环（以下统称“锻件”）的生产、检验。

<div style="text-align: center;"><img src="imgs/img_in_image_box_831_518_868_550.jpg" alt="Image" width="3%" /></div>


## 2 规范性引用文件

下列文件中的内容通过文中的规范性引用而构成本文件必不可少的条款。其中，注日期的引用文件，仅该日期对应的版本适用于本文件；不注日期的引用文件，其最新版本（包括所有的修改单）适用于本文件。

GB/T 231.1 金属材料 布氏硬度试验 第1部分:试验方法

GB/T 3075 金属材料 疲劳试验 轴向力控制方法

GB/T 3190 变形铝及铝合金化学成分

GB/T 3199 铝及铝合金加工产品包装、标志、运输、贮存

GB/T 3246.1 变形铝及铝合金制品组织检验方法 第1部分：显微组织检验方法

GB/T 3246.2 变形铝及铝合金制品组织检验方法 第2部分：低倍组织检验方法

GB/T 3251 铝及铝合金产品压缩试验方法

GB/T 6398 金属材料 疲劳试验 疲劳裂纹扩展方法

GB/T 6519 变形铝、镁合金产品超声波检验方法

GB/T 7999 铝及铝合金光电直读发射光谱分析方法

GB/T 8005.1 铝及铝合金术语 第1部分:产品及加工处理工艺

GB/T 8545 铝合金锻件

GB/T 12966 铝及铝合金电导率涡流测试方法

GB/T 16865 变形铝、镁及其合金加工制品拉伸试验用试样及方法

GB/T 17432 变形铝及铝合金化学成分分析取样方法

GB/T 20975(所有部分) 铝及铝合金化学分析方法

GB/T 22639 铝合金产品的剥落腐蚀试验方法

GB/T 34480 高强高韧型 Al-Zn-Mg-Cu 系铝合金锻件

GB/T 42914 铝合金产品断裂韧度试验方法

GB/T 42916 铝及铝合金产品标识

GB/T 42793 航空用铝合金板材通用技术规范

YS/T 67 变形铝及铝合金圆铸锭

YS/T 1619 航空用铝合金铸锭

YS/T 1629.1 航空用铝合金板材 第 1 部分:7050 铝合金板材

YS/T 1631 航空航天用 2014、2219 铝合金锻件

## 3 术语和定义

GB/T 8005.1 界定的术语和定义适用于本文件。

## 4 产品分类

锻件的牌号、状态及承载类型应符合表1的规定。需方需要其他牌号、状态、承载类型时，由供需双方参照《变形铝及铝合金产品状态与性能登记表》协商确定，并在订货单（或合同）中注明。锻件的尺寸规格应符合供需双方协商确定的锻件图样或订货单（或合同）规定。

<div style="text-align: center;">表 1 牌号、状态及承载类型</div>



<table border=1 style='margin: auto; width: max-content;'><tr><td rowspan="2">牌号</td><td colspan="3">状态</td><td rowspan="2">承载类型a</td></tr><tr><td style='text-align: center;'>模锻件a</td><td style='text-align: center;'>自由锻件a</td><td style='text-align: center;'>轧环a</td></tr><tr><td style='text-align: center;'>2014</td><td style='text-align: center;'>T6</td><td style='text-align: center;'>T6</td><td style='text-align: center;'>—</td><td rowspan="5">Ⅰ类、Ⅱ类</td></tr><tr><td style='text-align: center;'>7050</td><td style='text-align: center;'>T74、T7452</td><td style='text-align: center;'>O1、T1、T74、T7452</td><td style='text-align: center;'>T74、T7452</td></tr><tr><td style='text-align: center;'>7055</td><td style='text-align: center;'>T6、T73、T74、T76</td><td style='text-align: center;'>T6、T73、T74、T76</td><td style='text-align: center;'>T6</td></tr><tr><td style='text-align: center;'>7175</td><td style='text-align: center;'>T74</td><td style='text-align: center;'>—</td><td style='text-align: center;'>—</td></tr><tr><td style='text-align: center;'>7085、7A85</td><td style='text-align: center;'>T7452</td><td style='text-align: center;'>T7452</td><td style='text-align: center;'>T7452</td></tr><tr><td colspan="5">a 产品类型、说明及承载类型见 GB/T 8545。</td></tr></table>

## 5 技术要求

锻件的技术要求应符合表2的规定。需方有特殊要求时，由供需双方参照《变形铝及铝合金产品状态与性能登记表》协商确定，并在锻件图样或订货单（或合同）中注明。

<div style="text-align: center;">表 2 技术要求</div>



<table border=1 style='margin: auto; width: max-content;'><tr><td colspan="2">项目</td><td style='text-align: center;'>技术要求</td></tr><tr><td colspan="2">化学成分</td><td style='text-align: center;'>应符合GB/T 3190的规定</td></tr><tr><td colspan="2">尺寸偏差</td><td style='text-align: center;'>应符合供需双方签订的锻件图样或订货单(或合同)规定,未规定时尺寸偏差应符合GB/T 8545的规定</td></tr><tr><td colspan="2">拉伸力学性能</td><td rowspan="7">应符合GB/T 34480或YS/T 1631或GB/T 8545的规定,或供需双方参照《变形铝及铝合金产品状态与性能登记表》协商确定</td></tr><tr><td colspan="2">布氏硬度</td></tr><tr><td colspan="2">压缩性能</td></tr><tr><td rowspan="2">疲劳性能</td><td style='text-align: center;'>疲劳寿命</td></tr><tr><td style='text-align: center;'>疲劳裂纹扩展速率</td></tr><tr><td colspan="2">断裂韧度</td></tr><tr><td colspan="2">电导率</td></tr></table>

<div style="text-align: center;">表 2 技术要求（续）</div>



<table border=1 style='margin: auto; width: max-content;'><tr><td colspan="2">项目</td><td style='text-align: center;'>技术要求</td></tr><tr><td colspan="2">电导率与力学性能的匹配关系</td><td rowspan="4">应符合GB/T 34480或YS/T 1631或GB/T 8545的规定，或供需双方参照《变形铝及铝合金产品状态与性能登记表》协商确定</td></tr><tr><td colspan="2">抗应力腐蚀性能</td></tr><tr><td colspan="2">抗剥落腐蚀性能</td></tr><tr><td colspan="2">超声波探伤验收等级</td></tr><tr><td rowspan="2">低倍组织</td><td style='text-align: center;'>断口组织</td><td style='text-align: center;'>不准许有氧化膜和非金属夹杂等缺陷，受检面积宜不小于100cm²</td></tr><tr><td style='text-align: center;'>其他</td><td style='text-align: center;'>不准许有裂纹、分层、夹杂和氧化膜等缺陷，受检面积宜不小于1000cm²，需方对低倍组织有特殊要求时，由供需双方协商确定，并在锻件图样或订货单（或合同）中注明</td></tr><tr><td colspan="2">显微组织</td><td style='text-align: center;'>经固溶处理的锻件不准许过烧</td></tr><tr><td colspan="2">外观质量</td><td style='text-align: center;'>应符合供需双方签订的订货单（或合同）规定，订货单（或合同）中未规定时，外观质量应符合GB/T 8545的规定</td></tr></table>

## 6 试验方法

试验方法应符合表 3 的规定。

<div style="text-align: center;">表 3 试验方法</div>



<table border=1 style='margin: auto; width: max-content;'><tr><td colspan="3">检验项目</td><td style='text-align: center;'>试验方法</td></tr><tr><td colspan="3">化学成分</td><td style='text-align: center;'>按GB/T 20975（所有部分）或GB/T 7999的规定进行，仲裁分析采用GB/T 20975（所有部分）规定的方法</td></tr><tr><td colspan="3">尺寸偏差</td><td style='text-align: center;'>按GB/T 8545规定的方法进行</td></tr><tr><td colspan="3">拉伸力学性能</td><td style='text-align: center;'>按GB/T 16865规定的方法进行</td></tr><tr><td colspan="3">布氏硬度</td><td style='text-align: center;'>按GB/T 231.1规定的方法进行</td></tr><tr><td colspan="3">压缩性能</td><td style='text-align: center;'>按GB/T 3251规定的方法进行，试样类型及其检验项目由供需双方协商确定，并在锻件图样或订货单（或合同）中注明</td></tr><tr><td rowspan="2">疲劳性能</td><td colspan="2">疲劳寿命</td><td style='text-align: center;'>按GB/T 3075规定的方法进行</td></tr><tr><td colspan="2">疲劳裂纹扩展速率</td><td style='text-align: center;'>按GB/T 6398规定的方法进行</td></tr><tr><td colspan="3">断裂韧度</td><td style='text-align: center;'>按GB/T 42914规定的方法进行</td></tr><tr><td rowspan="3">电导率</td><td colspan="2">试样样坯电导率</td><td style='text-align: center;'>按GB/T 12966的规定，采用拉伸力学试样的样坯作为常规样品，使用接触法测定电导率。拉伸力学试样的样坯尺寸或表面形状不适用作常规样品时，经供需双方商定可采用修正测试方法，并在订货单（或合同）中注明</td></tr><tr><td rowspan="2">电导率均匀性</td><td style='text-align: center;'>单件</td><td style='text-align: center;'>测定同一锻件表面的电导率最大值与最小值之差值。按GB/T 12966规定的方法检测电导率</td></tr><tr><td style='text-align: center;'>同批次</td><td style='text-align: center;'>测定同一批次锻件表面的电导率最大值与最小值之差值。按GB/T 12966规定的方法检测电导率</td></tr></table>

<div style="text-align: center;">表 3 试验方法（续）</div>



<table border=1 style='margin: auto; width: max-content;'><tr><td style='text-align: center;'>检验项目</td><td style='text-align: center;'>试验方法</td></tr><tr><td style='text-align: center;'>电导率与力学性能的匹配关系</td><td style='text-align: center;'>在锻件表面或室温拉伸力学性能试验用试样样坯的任意点，按GB/T 12966规定的方法检测电导率。当锻件表面或样坯的尺寸无法满足GB/T 12966的规定时，经供需双方商定可采用修正测试方法，并在订货单（或合同）中注明。根据电导率和规定非比例延伸强度（ $ R_{p0.2} $ ）的测定结果，评判电导率与力学性能的匹配关系是否符合要求</td></tr><tr><td style='text-align: center;'>抗应力腐蚀性能</td><td style='text-align: center;'>按YS/T 1629.1规定的方法进行，采用C形环试样进行恒应变试验</td></tr><tr><td style='text-align: center;'>抗剥落腐蚀性能</td><td style='text-align: center;'>按GB/T 22639规定的全浸蚀法进行检测，参照T/CNIA 0180进行等级评定</td></tr><tr><td style='text-align: center;'>超声波探伤验收等级</td><td style='text-align: center;'>由供需双方按GB/T 6519协商确定试验方法，并在订货单（或合同）中注明，检验面及对比试块要求见GB/T 8545</td></tr><tr><td style='text-align: center;'>低倍组织</td><td style='text-align: center;'>按GB/T 3246.2规定的方法进行，检验晶粒度级别时，由供需双方共同商定检测方法并在订货单（或合同）中注明，未注明时采用对比法检验晶粒度等级</td></tr><tr><td style='text-align: center;'>显微组织</td><td style='text-align: center;'>按GB/T 3246.1规定的方法进行</td></tr><tr><td style='text-align: center;'>外观质量</td><td style='text-align: center;'>按GB/T 8545规定的方法进行</td></tr></table>

## 7 产品合格鉴定

若需进行产品合格鉴定，应符合附录 A 的规定。

## 8 过程控制

供方应对产品过程进行控制，过程控制要求应符合附录 B 的规定。

## 9 检验规则

### 9.1 检验和验收

9.1.1 产品应由供方进行检验，保证产品质量符合本文件及供需双方商定的锻件图样或订货单（或合同）的规定，并填写质量证明书。

9.1.2 需方应对收到的产品按本文件的规定进行检验。检验结果与本文件及供需双方商定的锻件图样或订货单（或合同）的规定不符时，应以书面形式向供方提出，由供需双方协商解决。属于表面质量及尺寸偏差的异议，应在收到产品之日起一个月内提出，属于其他性能的异议，应在收到产品之日起3个月内提出。如需仲裁，可委托供需双方认可的单位进行，并在需方共同取样。

### 9.2 组批

#### 9.2.1 连续热处理

按同一牌号、状态、连续热处理炉次、尺寸规格和产品类型的锻件进行组批。当锻件尺寸过大时，应

在同一个热处理设备中进行连续热处理，期间工艺参数不变、工序不间断、不生产其他锻件、每炉热处理不超过5件、连续热处理不超过4炉次时，经需方同意可将该期间进行热处理的锻件视为同一连续热处理炉次锻件。

#### 9.2.2 非连续热处理

按同一熔次、状态、热处理炉次、尺寸规格和产品类型的锻件进行组批。

### 9.3 计量

锻件应检斤计重。

### 9.4 检验项目

订货单(或合同)中未注明特殊要求时，产品合格鉴定项目、出厂检验项目应符合表4的规定。

<div style="text-align: center;">表 4 产品合格鉴定项目、出厂检验项目</div>



<table border=1 style='margin: auto; width: max-content;'><tr><td colspan="3">项目</td><td style='text-align: center;'>产品合格鉴定项目</td><td style='text-align: center;'>出厂检验项目</td></tr><tr><td colspan="3">化学成分</td><td style='text-align: center;'>✓</td><td style='text-align: center;'>✓</td></tr><tr><td colspan="3">尺寸偏差</td><td style='text-align: center;'>✓</td><td style='text-align: center;'>✓</td></tr><tr><td rowspan="4">拉伸力学性能</td><td rowspan="2">室温拉伸</td><td style='text-align: center;'>抗拉强度、规定非比例延伸强度、断后伸长率</td><td style='text-align: center;'>✓</td><td style='text-align: center;'>✓</td></tr><tr><td style='text-align: center;'>其他</td><td style='text-align: center;'>✓</td><td style='text-align: center;'>—</td></tr><tr><td colspan="2">高温拉伸</td><td rowspan="2" colspan="2">锻件图样或订货单(或合同)中注明有要求,但未注明检验项目类型时,该项目应列为出厂检验项目,否则应符合订货单(或合同)规定</td></tr><tr><td colspan="2">低温拉伸</td><td style='text-align: center;'></td></tr><tr><td colspan="3">布氏硬度</td><td style='text-align: center;'>✓</td><td style='text-align: center;'>—</td></tr><tr><td colspan="3">压缩性能</td><td style='text-align: center;'>✓</td><td style='text-align: center;'>—</td></tr><tr><td rowspan="2">疲劳性能</td><td colspan="2">疲劳寿命</td><td style='text-align: center;'>✓</td><td style='text-align: center;'>—</td></tr><tr><td colspan="2">疲劳裂纹扩展速率</td><td style='text-align: center;'>✓</td><td style='text-align: center;'>—</td></tr><tr><td colspan="3">断裂韧度</td><td style='text-align: center;'>✓</td><td style='text-align: center;'>✓</td></tr><tr><td rowspan="3">电导率</td><td colspan="2">试样样坯电导率</td><td style='text-align: center;'>✓</td><td style='text-align: center;'>✓</td></tr><tr><td rowspan="2">电导率均匀性</td><td style='text-align: center;'>单件</td><td style='text-align: center;'>✓</td><td style='text-align: center;'>✓</td></tr><tr><td style='text-align: center;'>同批次</td><td style='text-align: center;'>✓</td><td style='text-align: center;'>✓</td></tr><tr><td colspan="3">电导率与力学性能的匹配关系</td><td style='text-align: center;'>✓</td><td style='text-align: center;'>✓</td></tr><tr><td colspan="3">抗应力腐蚀性能</td><td style='text-align: center;'>✓</td><td style='text-align: center;'>—</td></tr><tr><td colspan="3">抗剥落腐蚀性能</td><td style='text-align: center;'>✓</td><td style='text-align: center;'>—</td></tr><tr><td colspan="3">超声波探伤验收等级</td><td style='text-align: center;'>✓</td><td style='text-align: center;'>✓</td></tr><tr><td rowspan="2">低倍组织</td><td colspan="2">断口组织</td><td style='text-align: center;'>✓</td><td style='text-align: center;'>—</td></tr><tr><td colspan="2">其他</td><td style='text-align: center;'>✓</td><td style='text-align: center;'>✓</td></tr><tr><td colspan="3">显微组织</td><td style='text-align: center;'>✓</td><td style='text-align: center;'>✓</td></tr><tr><td colspan="3">外观质量</td><td style='text-align: center;'>✓</td><td style='text-align: center;'>✓</td></tr><tr><td colspan="5">注:“✓”表示检验项目,“—”表示非检验项目。</td></tr></table>

### 9.5 取样

取样应符合供需双方商定的锻件图样规定，无图样或图样中未规定时，按表5的规定进行取样。

<div style="text-align: center;">表 5 取样规定</div>



<table border=1 style='margin: auto; width: max-content;'><tr><td rowspan="2" colspan="3">检验项目</td><td colspan="2">取样规定</td></tr><tr><td style='text-align: center;'>产品合格鉴定</td><td style='text-align: center;'>出厂检验</td></tr><tr><td colspan="3">化学成分</td><td colspan="2">按GB/T17432的规定进行</td></tr><tr><td colspan="3">尺寸偏差</td><td colspan="2">自由锻件、轧环逐件检验，模锻件按照订货单（或合同）或供需双方商定的锻件图样要求抽检</td></tr><tr><td rowspan="4">拉伸力学性能</td><td rowspan="2">室温拉伸</td><td style='text-align: center;'>Ⅰ类</td><td style='text-align: center;'>每批抽取1个锻件，在锻件厚度中心处每个方向取2个试样。检测弹性模量时，抽取1个锻件，在其厚度中心处取1个试样。其他要求应符合GB/T16865的规定</td><td style='text-align: center;'>每批抽取1个锻件，在锻件厚度中心处每个方向取2个试样，有试样余块时还需逐件取样。其他要求应符合GB/T16865的规定</td></tr><tr><td style='text-align: center;'>Ⅱ类</td><td style='text-align: center;'>每批抽取1个锻件。在锻件厚度中心每个方向取2个试样。检测弹性模量时，抽取1个锻件，在其厚度中心处取1个试样。其他要求应符合GB/T16865的规定</td><td style='text-align: center;'>每批抽取1个锻件。在锻件厚度中心处每个方向取2个试样。其他要求应符合GB/T16865的规定</td></tr><tr><td colspan="2">高温拉伸</td><td colspan="2">每批抽取1个锻件，在锻件厚度中心处每个方向取2个试样。其他要求应符合GB/T16865的规定</td></tr><tr><td colspan="2">低温拉伸</td><td colspan="2">每批抽取1个锻件，在锻件厚度中心处每个方向取2个试样。其他要求应符合GB/T16865的规定</td></tr><tr><td colspan="3">布氏硬度</td><td colspan="2">每批抽取1个锻件，在锻件厚度中心处取1个试样，其他要求应符合GB/T231.1的规定</td></tr><tr><td colspan="3">压缩性能</td><td colspan="2">每批抽取1件，在锻件厚度中心处每个方向取1个试样，其他要求应符合GB/T3251的规定</td></tr><tr><td rowspan="2">疲劳性能</td><td colspan="2">疲劳寿命</td><td colspan="2">每批抽取1个锻件，在锻件厚度中心处沿金属流线方向取4个试样，其他要求应符合GB/T3075的规定</td></tr><tr><td colspan="2">疲劳裂纹扩展速率</td><td colspan="2">每批抽取1个锻件，在锻件厚度中心处取4个X-Y方向的标准紧凑拉伸试样（CT试样），试样宽度宜为50mm，厚度宜为25mm，其他要求应符合GB/T6398的规定</td></tr><tr><td colspan="3">断裂韧度</td><td style='text-align: center;'>每批抽取1件，在锻件厚度中心处每个方向取1个试样，其他要求应符合GB/T42914的规定</td><td style='text-align: center;'>Ⅰ类锻件每批抽取1个锻件，有试样余块时还需逐件取样；Ⅱ类锻件每批切取1个锻件，在锻件厚度中心处每个方向取1个试样，其他要求应符合GB/T42914的规定</td></tr><tr><td rowspan="3">电导率</td><td colspan="2">试样样坯电导率</td><td colspan="2">每批抽取1个拉伸力学性能测试用试样样坯。在样坯上随机检测3点电导率。当样坯无法满足电导率测试要求或取样后导致锻件无法交货时，应在每件锻件的厚度两面平直处分别检测电导率，每面不少于3个测试点，测试点沿长度方向间距不大于200mm，宽度方向间距不大于200mm。其他要求应符合GB/T12966的规定</td></tr><tr><td rowspan="2">电导率均匀性</td><td style='text-align: center;'>单件</td><td rowspan="2" colspan="2">逐件检验，在锻件厚度两面平直处分别检测电导率。测试点沿长度方向间距不大于200mm，宽度方向间距不大于200mm，每面不少于3个测试点。其他要求应符合GB/T12966的规定</td></tr><tr><td style='text-align: center;'>同批次</td><td style='text-align: center;'></td></tr></table>

<div style="text-align: center;">表 5 取样规定（续）</div>



<table border=1 style='margin: auto; width: max-content;'><tr><td rowspan="2" colspan="2">检验项目</td><td colspan="2">取样规定</td></tr><tr><td style='text-align: center;'>产品合格鉴定</td><td style='text-align: center;'>出厂检验</td></tr><tr><td colspan="2">电导率与力学性能的匹配关系</td><td colspan="2">每批抽取1个拉伸力学性能测试用试样样坯。在样坯上随机检测3点电导率。当样坯无法满足电导率测试要求或取样后导致锻件无法交货时，应在每件锻件的厚度两面平直处分别检测电导率，每面不少于3个测试点，测试点沿长度方向间距不大于200mm，宽度方向间距不大于200mm。其他要求应符合GB/T12966的规定</td></tr><tr><td colspan="2">抗应力腐蚀性能</td><td colspan="2">每批抽取1个锻件，在锻件厚度中心处取5个C形环试样，其他要求应符合YS/T1629.1的规定</td></tr><tr><td colspan="2">抗剥落腐蚀性能</td><td colspan="2">每批抽取1个锻件，在锻件表面取3个试样，其他要求应符合GB/T22639的规定</td></tr><tr><td colspan="2">超声波探伤验收等级</td><td colspan="2">在锻件表面逐件检验</td></tr><tr><td rowspan="2">低倍组织</td><td style='text-align: center;'>断口组织</td><td colspan="2">每批抽取1个锻件，允许每个锻件取多个试样（多个试样总检验面不少于100cm²），其他要求应符合GB/T3246.2的规定</td></tr><tr><td style='text-align: center;'>其他</td><td colspan="2">每批抽取1个锻件，在垂直于锻件流线方向取1个截面试样，其他要求应符合GB/T3246.2的规定</td></tr><tr><td colspan="2">显微组织</td><td colspan="2">每批抽取1个锻件，在锻件表面取1个试样，检查垂直于流线的截面，其他要求应符合GB/T3246.1的规定</td></tr><tr><td colspan="2">外观质量</td><td colspan="2">逐件检验</td></tr></table>

### 9.6 检验结果的判定

#### 9.6.1 化学成分

任一试样的化学成分不合格时，判该试样代表的熔次不合格，其他熔次依次检验，合格者交货。

#### 9.6.2 尺寸偏差

任一自由锻件、轧环的尺寸偏差不合格时，判该件产品不合格。任一模锻件的尺寸偏差不合格时，判该批模锻件不合格。但允许供方逐件检验，合格者交货。

#### 9.6.3 拉伸力学性能、压缩性能、疲劳性能、断裂韧度

9.6.3.1 任一试样性能不合格时，逐件取样（试样取自试样余块）时，判该件不合格或按9.6.3.2执行；其他取样方式时，判该批不合格或按9.6.3.2执行。

9.6.3.2 从不合格试样切取部位的相邻处，或从该批锻件中另取双倍数量试样对该不合格项目进行重复试验。重复试验结果全部合格，则判该批锻件合格，重复试验结果中仍有试样性能不合格时，逐件取样（试样取自试样余块）的锻件，判该件不合格或按9.6.3.3执行；其他取样方式的锻件判该批不合格或按9.6.3.3执行。

9.6.3.3 供方对锻件进行补充时效或重新热处理(不多于2次)后，按批重新检验表4中除化学成分、低倍组织外的所有出厂检验项目，所有检验结果均合格时，判该批锻件合格。

#### 9.6.4 电导率

9.6.4.1 任一试样样坯的电导率不合格时，判该批锻件不合格，允许供方逐件检验，合格者交货。

9.6.4.2 任一锻件的单件电导率均匀性不合格时，判该锻件不合格或按9.6.3.3执行。

9.6.4.3 任一批锻件的同批次电导率均匀性不合格时，判该批锻件不合格或按9.6.3.3执行。

#### 9.6.5 电导率与力学性能的匹配关系

9.6.5.1 任一拉伸力学性能测试用试样样坯的电导率与力学性能的匹配关系不合格时，判该批（或热处理炉次）锻件不合格，但允许供方逐件检验锻件表面电导率与力学性能的匹配关系，合格者交货或按9.6.3.3执行。

9.6.5.2 任一锻件表面电导率与力学性能的匹配关系不合格时，判该锻件不合格。

#### 9.6.6 抗应力腐蚀性能、抗剥落腐蚀性能

任一试样性能不合格时，判该批锻件不合格。

#### 9.6.7 超声波探伤验收等级

任一锻件的超声波探伤结果不合格时，判该件产品不合格。

#### 9.6.8 低倍组织

Ⅰ类锻件的任一试样低倍组织不合格时，判该批产品不合格。Ⅱ类锻件的任一试样低倍组织不合格时，从该批锻件中另取双倍数量试样进行重复试验，重复试验结果全部合格时，判该批锻件合格。重复试验结果中仍有试样不合格时，判该试样代表的熔次不合格，其他熔次依次重新取样检验，合格者交货。

#### 9.6.9 显微组织

任一试样的显微组织不合格时，判该批锻件不合格。

#### 9.6.10 外观

任一锻件的外观质量不合格时，判该件锻件不合格。

## 10 标志、包装、运输、贮存及质量证明书

### 10.1 标志

#### 10.1.1 产品标志

产品标志应符合 GB/T 42916 的规定。

#### 10.1.2 包装标志

包装标志应符合 GB/T 3199 的规定。

### 10.2 包装、运输、贮存

锻件不涂油包装，锻件的包装、运输、贮存的要求按 GB/T 3199 的规定。

### 10.3 质量证明书

每批产品应附有产品质量证明书，应包括下列内容：

a）供方名称、地址；

b) 产品名称；

c) 牌号、状态及尺寸规格；

d）批号、熔次号、热处理炉次号及件号；

e）重量或件数；

f) 各项分析项目的出厂检验结果和供方质量监督部门的检印；

g）包装日期(或出厂日期)；

h）本文件编号。

## 11 订货单(或合同)内容

订购本文件所列产品的订货单(或合同)内至少包括下列内容：

a）产品的名称(或锻件代号)或规格；

b) 牌号；

c）状态；

d) 承载类型；

e）重量或件数；

f) 超声波检验级别；

g）其他需注明的内容；

h) 本文件编号；

i) 其他特殊要求。

附录 A

(规范性)

产品合格鉴定

### A.1 产品合格鉴定流程

产品合格鉴定分为3个阶段：工艺研究阶段、工艺稳定性正式验证阶段、批产供货阶段，产品合格鉴定流程见图A.1。

<div style="text-align: center;"><img src="imgs/img_in_image_box_199_492_960_1504.jpg" alt="Image" width="63%" /></div>


<div style="text-align: center;">图 A.1 产品合格鉴定流程</div>


### A.2 产品合格鉴定要求

#### A.2.1 工艺研究阶段

正式开展产品的全规格范围、全项目的供货能力验证前，选取部分规格，进行工艺研制，并按照标准或客户要求验证工艺的合理性。从而验证供应商是否有能力开展产品的全规格范围生产；当供应商有产品的生产及供货经验时，可由供需双方协商，直接进入下一阶段。

#### A.2.2 工艺稳定性正式验证阶段

##### A.2.2.1 工艺稳定性评价

A.2.2.1.1 供方根据需方要求，按照确定的工艺生产不少于10个批次产品，并由供方提交检测报告（需具备第三方特种工艺认证实验室或客户认证过的实验室），检测结果应全部满足要求。

A.2.2.1.2 若连续生产中出现某 1 批次不合格，则之前生产合格批次全部作废。同时供方应分析查找不合格原因，重新确定生产试制工艺，并重新组织 10 个批次生产验证及性能评价。

A.2.2.1.3 产品检测完成后，统计并分析产品性能稳定性，根据性能要求，计算变异系数 $ (C_{v}) $ ，其 $ C_{v} $ 值要求不大于5%。 $ C_{v} $ 按公式(A.1)计算，计算结果表示到小数点后一位，按照GB/T 8170的规定修约。

 $$ C_{v}=\frac{\delta}{\overline{x}} $$ 

式中：

 $ C_{v} $  ——变异系数；

δ ——标准偏差；

x ——平均值。

A.2.2.1.4 锻件生产检测完成后，供方宜形成全套工艺文件（包括规程、过程控制文件、控制计划等）、生产原始记录、原始检测报告、稳定性分析报告、研制阶段总结报告、工艺合理性说明并进行存档，需方有要求时，由供方提供。

##### A.2.2.2 材料合格鉴定阶段

A.2.2.2.1 供方确定工艺后，按照确定的生产工艺进行3个批次生产开展材料合格鉴定，并提交需方认可的实验室进行检测，检测结果应全部满足要求。

A.2.2.2.2 若连续生产中出现任一批次不合格，则本阶段不通过，供方应分析查找不合格原因，并向需方进行书面汇报，如因生产工艺问题，则供方应重新开展工艺研制工作，如因非工艺原因问题，则供方应重新组织合格鉴定。

A.2.2.2.3 检测完成后，统计并分析产品性能稳定性，抗拉强度和屈服强度的  $ C_{v} $  值应不大于 5%，其他性能由供需双方协商确定。

A.2.2.2.4 需方有要求时，生产的产品应进行零件的机加工及相关的验证工作，以证明供方的产品满足应用要求。

A.2.2.2.5 在相应保密条款的前提下，需方相关部门代表有权目击、调研供货能力验证的各个过程。

A.2.2.2.6 材料合格鉴定报告。报告应包含以下信息：项目名称、生产商的名字和地址、相关的产品生产供货经验、标准编号、牌号、状态、产品尺寸、熔铸批次、热处理批次、检验项目及检验结果、检验原始报告、工艺路线描述、工装设备描述、质量证明书。

A.2.2.2.7 当要求过程控制文件时，需方应提交过程控制文件并由供方相关部门批准。

#### A.2.3 产品批量供货阶段

A.2.3.1 供方获得需方批复的供货资质后，应进行小批量供货，供货批次小于50批次。

A.2.3.2 小批量供货后，需方对小批量供货数据进行分析和评价。确定性能及性能稳定性全部满足需方要求后方可进行大批量生产。

A.2.3.3 供方在产品批产过程中应按照工艺控制文件要求对生产过程、设备等进行监控，并定期对设备进行相关测试，生产过程参数进行稳定性分析，以保证产品性能的稳定性。

## 附录 B

## (规范性)

## 过程控制

### B.1 过程控制通用要求

B.1.1 过程中严格按专用工艺或过程控制文件(用户要求时制定)等文件规定进行操作。

B.1.2 对首件/批产品进行全项目检验，并对首件作出标记。

B.1.3 过程偏离的处理按照用户的过程控制文件及生产单位相关文件执行。

B.1.4 对特殊工序进行过程确认。特殊工序包括产品质量不能通过后续的测量或监控加以验证的工序，产品质量需进行破坏性试验或采用复杂、昂贵的方法才能测量或只能进行间接监控的工序，仅在产品使用或服务交付之后，不合格的质量特性才能暴露出来。对特殊工序的确认包括：

——采用特殊工序之前应先评定和批准。进行过程鉴定，证实所使用的过程方法是否符合要求并有效实施；

——对所使用的设备、设施的认可和人员资格的鉴定；

——根据文件化的工艺规范和变更内容对过程中的重要工序及参数进行监视、测量和控制，并填写监控记录；

——特殊工序的再确认，包括按规定的时间间隔或当生产条件发生变化时（如材料、设施、人员的变化等），确保对影响过程能力的变化及时作出反应；根据需要对相应的生产工艺和操作规程进行更改；

——保持特殊工序确认和再确认的记录；

——生产单位对特殊工序进行严格的监督、检查。

#### B.1.5 关键特性和关键过程的确定,包括:

——对关键过程设置控制点，对关键参数进行有效监视和控制；

——适用时，运用统计技术，确保过程能力符合要求；

——采用控制图(如 X-R 图)对产品的关键特性和关键过程进行控制，确保过程能力满足要求和稳定，当过程能力不满足或不稳定时，应立即启动反应计划或进行 100% 检验，并查找原因制定措施实施改进；

——作好质量记录，保持可追溯性。

### B.2 过程控制范围及要求

#### B.2.1 过程控制范围

为保证材料过程控制有效性，过程控制文件应包括以下内容：

a）原材料要求；

b）工艺要求；

c） 设备要求；

d）性能要求。

#### B.2.2 原材料要求

B.2.2.1 2014、7050、7175、7085 合金锻件用铸锭应符合 YS/T 1619 的规定，其他合金锻件用铸锭应符合 YS/T 67 的规定。

B.2.2.2 航空锻件用轧制板坯应符合 GB/T 42793。

B.2.2.3 航空锻件用挤压坯料应满足以下条件：

——低倍试样上不准许存在挤压裂纹、缩尾、气孔、光亮晶粒、金属夹杂、非金属夹杂物；

——低倍试样上的粗晶环深度不准许超过10 mm，应在锻造前通过机械加工去除。

#### B.2.3 装备要求

B.2.3.1 为了保证航空用锻件的性能稳定性，各个工序指定专门设备用于航空用锻件的生产。主要生产设备用途见表 B.1。并对设备进行定期校验，保证产品性能稳定性。

B.2.3.2 主要生产设备的精度和检验周期宜不低于表 B.1 的规定。

<div style="text-align: center;">表 B.1 航空铝合金锻件主要生产设备的精度和检验周期</div>



<table border=1 style='margin: auto; width: max-content;'><tr><td style='text-align: center;'>主要设备</td><td style='text-align: center;'>工艺用途</td><td style='text-align: center;'>精度</td><td style='text-align: center;'>检验周期</td><td style='text-align: center;'>是否需要相关认证</td></tr><tr><td style='text-align: center;'>铸锭加热炉</td><td style='text-align: center;'>铸锭加热</td><td style='text-align: center;'>$ \pm10 $  ℃</td><td style='text-align: center;'>6个月</td><td style='text-align: center;'>—</td></tr><tr><td style='text-align: center;'>锻压机</td><td style='text-align: center;'>锻件锻造</td><td style='text-align: center;'>—</td><td style='text-align: center;'>12个月</td><td style='text-align: center;'>—</td></tr><tr><td style='text-align: center;'>轧环机</td><td style='text-align: center;'>环件轧制</td><td style='text-align: center;'>—</td><td style='text-align: center;'>12个月</td><td style='text-align: center;'>—</td></tr><tr><td style='text-align: center;'>淬火炉</td><td style='text-align: center;'>锻件淬火</td><td style='text-align: center;'>$ \pm5 $  ℃</td><td style='text-align: center;'>6个月</td><td style='text-align: center;'>是</td></tr><tr><td style='text-align: center;'>时效炉</td><td style='text-align: center;'>锻件时效</td><td style='text-align: center;'>$ \pm5 $  ℃</td><td style='text-align: center;'>6个月</td><td style='text-align: center;'>是</td></tr></table>

#### B.2.4 工艺要求

B.2.4.1 产品生产工艺分为工艺研究阶段、工艺稳定性正式验证阶段、批产供货阶段的工艺，以上 3 个阶段的工艺需保证完全一致。

B.2.4.2 稳定供货后的工艺不准许修改，需要更改时，由供需双方重新确定。

B.2.4.3 产品生产应制定专项的工艺指导文件、过程控制文件以及作业指导文件。

B.2.4.4 产品主要工艺参数控制要求宜符合表 B.2 的规定。

<div style="text-align: center;">表 B.2 航空用铝合金锻件主要工艺参数</div>



<table border=1 style='margin: auto; width: max-content;'><tr><td style='text-align: center;'>主要工序</td><td style='text-align: center;'>主要参数</td><td style='text-align: center;'>监控频次</td><td style='text-align: center;'>监控记录</td></tr><tr><td rowspan="2">锻造</td><td style='text-align: center;'>锻造温度</td><td style='text-align: center;'>每批不低于20%</td><td rowspan="7">电脑数据或记录纸</td></tr><tr><td style='text-align: center;'>锻件尺寸</td><td style='text-align: center;'>每批不低于20%</td></tr><tr><td rowspan="2">固溶淬火</td><td style='text-align: center;'>固溶淬火温度</td><td style='text-align: center;'>实时</td></tr><tr><td style='text-align: center;'>固溶淬火保温时间</td><td style='text-align: center;'>每炉</td></tr><tr><td style='text-align: center;'>冷变形</td><td style='text-align: center;'>冷变形率</td><td style='text-align: center;'>逐件</td></tr><tr><td rowspan="2">时效</td><td style='text-align: center;'>时效温度</td><td style='text-align: center;'>实时</td></tr><tr><td style='text-align: center;'>时效保温时间</td><td style='text-align: center;'>每炉</td></tr></table>

### B.3 过程控制文件要求

#### B.3.1 批准页

批准页应至少包含下列信息：

a）工艺控制文件名称、文件号及版本号，材料牌号及引用的材料标准；

b）供方及需方名称；

c）供方和批准日期。至少应包括供应商负责质量、生产和技术的人员的签字；

d）需方和批准日期。应包括其来自材料部门材料工程师和质量人员的签字。

#### B.3.2 过程控制文件内容

过程控制文件宜包含下列内容：

a） 产品生产工序需要的设备及设备编号；

b）识别生产工序过程控制变量、监测频率，并列出参考工艺文件；

c）识别关键工艺参数、关键特性及控制方法；

d) 列出过程控制变量记录方式；

e）过程偏离采取措施及引用的过程偏离文件；

f）更改记录页。

#### B.3.3 过程控制文件保存及更改要求

B.3.3.1 过程控制文件各版本文件及更改单至少应保存 10 年。

B.3.3.2 过程控制文件累计超过 3 处更改时，应进行换版处理。

B.3.3.3 对于不涉及生产过程的更改，由供方评审委员会评审，报需方备案后执行。

B.3.3.4 对于对产品存在质量影响的更改，应由供需双方协商后更改。

#### B.3.4 过程偏离

生产过程不符合工艺文件要求时发生的偏离称为过程偏离。发生过程偏离后，宜按图 B.1 列出的流程进行处理。当需方有要求时，以及偏离需经需方批准，由技术部门组织编制偏离申请及相关资料，提交需方进行批准。

<div style="text-align: center;"><img src="imgs/img_in_image_box_225_944_972_1473.jpg" alt="Image" width="62%" /></div>


<div style="text-align: center;">图 B.1 过程偏离处理流程</div>


## 参 考 文 献

[1] T/CNIA 0180 铝合金产品的剥落腐蚀形貌图谱

[2] 葛立新. 变形铝及铝合金产品状态与性能登记表 [M]. 北京: 冶金工业出版社, 2023

File: dlake/gov/stdgb/terminology/termJ/GBT+42792-2024航空用铝合金管、棒、型材及线材通用技术规范_output.md


# 中华人民共和国国家标准

GB/T 42792—2024

# 航空用铝合金管、棒、型材及线材 通用技术规范

# General technical specification of aluminium alloy tubes, rods, profiles and wires for aviation products

2024-03-15 发布

2024-10-01 实施



## 前言

本文件按照 GB/T 1.1—2020《标准化工作导则 第1部分：标准化文件的结构和起草规则》的规定起草。

请注意本文件的某些内容可能涉及专利。本文件的发布机构不承担识别专利的责任。

本文件由中国有色金属工业协会提出。

本文件由全国有色金属标准化技术委员会(SAC/TC 243)归口。

本文件起草单位：西南铝业（集团）有限责任公司、东北轻合金有限责任公司、江苏豪然喷射成形合金有限公司、中航西安飞机工业集团股份有限公司、有色金属技术经济研究院有限责任公司、中国商用飞机有限责任公司上海飞机设计研究院、有研工程技术研究院有限公司、山东南山铝业股份有限公司、福建祥鑫新材料科技有限公司、亚太轻合金（南通）科技有限公司、广东坚美铝型材厂（集团）有限公司。

本文件主要起草人：王燕、高新宇、郑旭、张豪、陈素明、谷柳、李红萍、刘俊义、李锡武、曹善鹏、冯永平、冉林果、浦俭英、徐世光。



# 航空用铝合金管、棒、型材及线材 通用技术规范

## 1 范围

本文件规定了航空用铝合金管材、棒材、型材、线材的产品分类、技术要求、试验方法、产品合格鉴定、过程控制、检验规则、标志、包装、运输、贮存、质量证明书和订货单(或合同)内容。

本文件适用于航空用铝合金管材、棒材、型材、线材的生产、检验。

## 2 规范性引用文件

下列文件中的内容通过文中的规范性引用而构成本文件必不可少的条款。其中，注日期的引用文件，仅该日期对应的版本适用于本文件；不注日期的引用文件，其最新版本（包括所有的修改单）适用于本文件。

GB/T 232 金属材料 弯曲试验方法

GB/T 242 金属管 扩口试验方法

GB/T 244 金属材料 管 弯曲试验方法

GB/T 246 金属材料 管 压扁试验方法

GB/T 2039 金属材料 单轴拉伸蠕变试验方法

GB/T 3190 变形铝及铝合金化学成分

GB/T 3191 铝及铝合金挤压棒材

GB/T 3195 铝及铝合金拉制圆线材

GB/T 3199 铝及铝合金产品的包装、标志、运输、贮存

GB/T 3246.1 变形铝及铝合金制品组织检验方法 第1部分：显微组织检验方法

GB/T 3246.2 变形铝及铝合金制品组织检验方法 第2部分：低倍组织检验方法

GB/T 3250 铝及铝合金铆钉用线材和棒材剪切与铆接试验方法

GB/T 4436 铝及铝合金管材外形尺寸及允许偏差

GB/T 4437.1 铝及铝合金热挤压管 第1部分:无缝圆管

GB/T 5126—2013 铝及铝合金冷拉薄壁管材涡流探伤方法

GB/T 6519—2024 变形铝、镁合金产品超声波检验方法

GB/T 6892 一般工业用铝及铝合金挤压型材

GB/T 6893 铝及铝合金拉(轧)制管材

GB/T 7998—2023 铝合金晶间腐蚀敏感性评价方法

GB/T 7999 铝及铝合金光电直读发射光谱分析方法

GB/T 8005.1 铝及铝合金术语 第1部分:产品及加工处理工艺

GB/T 8170 数值修约规则与极限数值的表示和判定

GB/T 12966 铝及铝合金电导率涡流测试方法

GB/T 14846 铝及铝合金挤压型材尺寸偏差

GB/T 16865 变形铝、镁及其合金加工制品拉伸试验用试样及方法

GB/T 17432 变形铝及铝合金化学成分分析取样方法

GB/T 20975（所有部分）铝及铝合金化学分析方法

GB/T 22639 铝合金产品的剥落腐蚀试验方法

GB/T 26492.5 变形铝及铝合金铸锭及加工产品缺陷 第5部分：管材、棒材、型材、线材缺陷

GB/T 34506 高强高韧型 Al-Zn-Mg-Cu 系铝合金挤压材

GB/T 42916 铝及铝合金产品标识

YS/T 67 变形铝及铝合金圆铸锭

YS/T 439 铝及铝合金挤压扁棒及板

YS/T 624 一般工业用铝及铝合金拉制棒材

YS/T 1619 航空用铝合金铸锭

YS/T 1630.1 航空用铝合金管、棒、型材 第1部分：7050铝合金型材

## 3 术语和定义

GB/T 8005.1、GB/T 26492.5 界定的术语和定义适用于本文件。

## 4 产品分类

### 4.1 管材

#### 4.1.1 挤压无缝圆管

挤压无缝圆管的牌号、状态及尺寸规格应符合表1的规定。需方需要其他牌号、状态及尺寸规格时，由供需双方参照《变形铝及铝合金产品状态与性能登记表》协商确定，并在订货单（或合同）中注明。

<div style="text-align: center;">表 1 挤压无缝圆管牌号、状态及尺寸规格</div>


单位为毫米


<table border=1 style='margin: auto; width: max-content;'><tr><td rowspan="2">牌号</td><td rowspan="2">状态</td><td colspan="3">尺寸规格</td></tr><tr><td style='text-align: center;'>外径</td><td style='text-align: center;'>壁厚</td><td style='text-align: center;'>长度</td></tr><tr><td style='text-align: center;'>2017</td><td style='text-align: center;'>O、T3</td><td rowspan="13">25.00～280.00</td><td rowspan="13">5.00～35.00</td><td rowspan="13">1 000～12 000</td></tr><tr><td style='text-align: center;'>2024</td><td style='text-align: center;'>T3</td></tr><tr><td style='text-align: center;'>2A11</td><td style='text-align: center;'>O、T1、T4</td></tr><tr><td style='text-align: center;'>2A12</td><td style='text-align: center;'>O、T1、T4</td></tr><tr><td style='text-align: center;'>2A14</td><td style='text-align: center;'>O、T4、T6</td></tr><tr><td style='text-align: center;'>2D70</td><td style='text-align: center;'>T6</td></tr><tr><td style='text-align: center;'>3A21</td><td style='text-align: center;'>O、H112</td></tr><tr><td style='text-align: center;'>5A02</td><td style='text-align: center;'>O、H112</td></tr><tr><td style='text-align: center;'>5A03</td><td style='text-align: center;'>O、H112</td></tr><tr><td style='text-align: center;'>5A05</td><td style='text-align: center;'>O、H112</td></tr><tr><td style='text-align: center;'>5A06</td><td style='text-align: center;'>O、H112</td></tr><tr><td style='text-align: center;'>6061</td><td style='text-align: center;'>O、T1、T4、T6</td></tr><tr><td style='text-align: center;'>7034</td><td style='text-align: center;'>T6</td></tr></table>

<div style="text-align: center;">表 1 挤压无缝圆管牌号、状态及尺寸规格（续）</div>


单位为毫米


<table border=1 style='margin: auto; width: max-content;'><tr><td rowspan="2">牌号</td><td rowspan="2">状态</td><td colspan="3">尺寸规格</td></tr><tr><td style='text-align: center;'>外径</td><td style='text-align: center;'>壁厚</td><td style='text-align: center;'>长度</td></tr><tr><td style='text-align: center;'>7055</td><td style='text-align: center;'>T6、T6511、T74511、T76、T76511</td><td rowspan="4">25.00~280.00</td><td rowspan="4">5.00~35.00</td><td rowspan="4">1 000~12 000</td></tr><tr><td style='text-align: center;'>7075</td><td style='text-align: center;'>O、T1、T6、T6511、T73511</td></tr><tr><td style='text-align: center;'>7A04</td><td style='text-align: center;'>T1、T6、T6511</td></tr><tr><td style='text-align: center;'>7A09</td><td style='text-align: center;'>T1、T6、T6511</td></tr></table>

#### 4.1.2 拉(轧)制圆管

拉（轧）制圆管的牌号、状态及尺寸规格应符合表2的规定。需方需要其他牌号、状态及尺寸规格时，由供需双方参照《变形铝及铝合金产品状态与性能登记表》协商确定，并在订货单（或合同）中注明。

<div style="text-align: center;">表 2 拉（轧）制圆管牌号、状态及尺寸规格</div>


单位为毫米


<table border=1 style='margin: auto; width: max-content;'><tr><td rowspan="2">牌号</td><td rowspan="2">状态</td><td colspan="3">尺寸规格</td></tr><tr><td style='text-align: center;'>外径</td><td style='text-align: center;'>壁厚</td><td style='text-align: center;'>长度</td></tr><tr><td style='text-align: center;'>2024</td><td style='text-align: center;'>O、T3</td><td rowspan="13">6.00～150.00</td><td rowspan="13">0.50～5.00</td><td rowspan="13">1 000～6 000</td></tr><tr><td style='text-align: center;'>2A11</td><td style='text-align: center;'>O、T4</td></tr><tr><td style='text-align: center;'>2A12</td><td style='text-align: center;'>O、T4</td></tr><tr><td style='text-align: center;'>2D12</td><td style='text-align: center;'>O、T4</td></tr><tr><td style='text-align: center;'>3A21</td><td style='text-align: center;'>O、H14、H18、H24</td></tr><tr><td style='text-align: center;'>5083</td><td style='text-align: center;'>O</td></tr><tr><td style='text-align: center;'>5A02</td><td style='text-align: center;'>O、H14</td></tr><tr><td style='text-align: center;'>5B02</td><td style='text-align: center;'>O</td></tr><tr><td style='text-align: center;'>5A06</td><td style='text-align: center;'>O</td></tr><tr><td style='text-align: center;'>6061</td><td style='text-align: center;'>O、T4、T6</td></tr><tr><td style='text-align: center;'>6A02</td><td style='text-align: center;'>O、T4、T6</td></tr><tr><td style='text-align: center;'>7075</td><td style='text-align: center;'>T6、T651</td></tr><tr><td style='text-align: center;'>7A04</td><td style='text-align: center;'>T6</td></tr></table>

### 4.2 棒材

#### 4.2.1 挤压棒材

挤压棒材的牌号、状态及尺寸规格应符合表3的规定。需方需要其他牌号、状态及尺寸规格时，由供需双方参照《变形铝及铝合金产品状态与性能登记表》协商确定，并在订货单（或合同）中注明。

<div style="text-align: center;">表 3 挤压棒材的牌号、状态及尺寸规格</div>


单位为毫米


<table border=1 style='margin: auto; width: max-content;'><tr><td rowspan="2">牌号</td><td rowspan="2">状态</td><td colspan="3">尺寸规格</td></tr><tr><td style='text-align: center;'>圆棒直径、方棒或六角棒内切圆直径</td><td style='text-align: center;'>扁棒外接圆直径</td><td style='text-align: center;'>长度</td></tr><tr><td style='text-align: center;'>2024</td><td style='text-align: center;'>O、T3、T3510、T3511、T8、T8510、T8511</td><td rowspan="24">10.00~350.00</td><td rowspan="24">10.00~500.00</td><td rowspan="24">1 000~8 000</td></tr><tr><td style='text-align: center;'>2A02</td><td style='text-align: center;'>T1、T6</td></tr><tr><td style='text-align: center;'>2B06</td><td style='text-align: center;'>T4</td></tr><tr><td style='text-align: center;'>2A11</td><td style='text-align: center;'>T1、T4</td></tr><tr><td style='text-align: center;'>2A12</td><td style='text-align: center;'>T1、T4</td></tr><tr><td rowspan="2">2D12</td><td style='text-align: center;'>T1</td></tr><tr><td style='text-align: center;'>T4</td></tr><tr><td style='text-align: center;'>2A16</td><td style='text-align: center;'>T1、T6、T6511</td></tr><tr><td style='text-align: center;'>2A50</td><td style='text-align: center;'>T1、T6</td></tr><tr><td style='text-align: center;'>2D70</td><td style='text-align: center;'>T1、T6</td></tr><tr><td style='text-align: center;'>5083</td><td style='text-align: center;'>O、H112</td></tr><tr><td style='text-align: center;'>5A02</td><td style='text-align: center;'>O、H112</td></tr><tr><td style='text-align: center;'>5A06</td><td style='text-align: center;'>O、H112</td></tr><tr><td style='text-align: center;'>6061</td><td style='text-align: center;'>T4、T4510、T4511、T6、T6510、T6511</td></tr><tr><td style='text-align: center;'>6063</td><td style='text-align: center;'>T4、T6</td></tr><tr><td style='text-align: center;'>6A02</td><td style='text-align: center;'>T1、T6</td></tr><tr><td style='text-align: center;'>7034</td><td style='text-align: center;'>T6</td></tr><tr><td style='text-align: center;'>7050</td><td style='text-align: center;'>O、T1、T6、T6511</td></tr><tr><td style='text-align: center;'>7055</td><td style='text-align: center;'>T6、T6511、T74511、T76、T76511</td></tr><tr><td style='text-align: center;'>7075</td><td style='text-align: center;'>T1、T6、T6511、T73511</td></tr><tr><td style='text-align: center;'>7A04</td><td style='text-align: center;'>T1、T6</td></tr><tr><td rowspan="2">7B04</td><td style='text-align: center;'>T1</td></tr><tr><td style='text-align: center;'>T6</td></tr><tr><td style='text-align: center;'>7A09</td><td style='text-align: center;'>T1、T6</td></tr></table>

#### 4.2.2 拉(轧)制棒材

拉（轧）制棒材的牌号、状态及尺寸规格应符合表4的规定。需方需要其他牌号、状态及尺寸规格时，由供需双方参照《变形铝及铝合金产品状态与性能登记表》协商确定，并在订货单（或合同）中注明。

<div style="text-align: center;">表 4 拉（轧）制棒材的牌号、状态及尺寸规格</div>


单位为毫米


<table border=1 style='margin: auto; width: max-content;'><tr><td rowspan="3">牌号</td><td rowspan="3">状态</td><td colspan="5">尺寸规格</td></tr><tr><td rowspan="2">圆棒直径</td><td rowspan="2">方棒边长</td><td colspan="2">扁棒</td><td rowspan="2">长度</td></tr><tr><td style='text-align: center;'>厚度</td><td style='text-align: center;'>宽度</td></tr><tr><td style='text-align: center;'>1060</td><td style='text-align: center;'>H112、O、H18</td><td rowspan="11">5.00～100.00</td><td rowspan="11">5.00～50.00</td><td rowspan="11">5.00～40.00</td><td rowspan="11">5.00～60.00</td><td rowspan="11">1 000～8 000</td></tr><tr><td style='text-align: center;'>2024</td><td style='text-align: center;'>T1、T351、T4、T6</td></tr><tr><td style='text-align: center;'>2A12</td><td style='text-align: center;'>T4</td></tr><tr><td style='text-align: center;'>5052</td><td style='text-align: center;'>H112、O、H14、H18</td></tr><tr><td style='text-align: center;'>5083</td><td style='text-align: center;'>O</td></tr><tr><td style='text-align: center;'>6061</td><td style='text-align: center;'>T1、T4、T6</td></tr><tr><td style='text-align: center;'>6063</td><td style='text-align: center;'>T4、T6</td></tr><tr><td style='text-align: center;'>6082</td><td style='text-align: center;'>T6</td></tr><tr><td style='text-align: center;'>7075</td><td style='text-align: center;'>T1、O、T6、T651</td></tr><tr><td style='text-align: center;'>7A04</td><td style='text-align: center;'>T6</td></tr><tr><td style='text-align: center;'>7A09</td><td style='text-align: center;'>T6</td></tr></table>

### 4.3 型材

型材的牌号、状态及尺寸规格应符合表5的规定。需方需要其他牌号、状态及尺寸规格时，由供需双方参照《变形铝及铝合金产品状态与性能登记表》协商确定，并在订货单（或合同）中注明。

<div style="text-align: center;">表 5 型材的牌号、状态及尺寸规格</div>


单位为毫米


<table border=1 style='margin: auto; width: max-content;'><tr><td rowspan="2">牌号</td><td rowspan="2">状态</td><td colspan="2">尺寸规格</td></tr><tr><td style='text-align: center;'>截面尺寸</td><td style='text-align: center;'>长度</td></tr><tr><td style='text-align: center;'>2219</td><td style='text-align: center;'>O、T1、T8511</td><td rowspan="11">符合供需双方商定的图样要求</td><td rowspan="11">1 000～14 000</td></tr><tr><td style='text-align: center;'>2024</td><td style='text-align: center;'>O、T1、T3511</td></tr><tr><td style='text-align: center;'>2A06</td><td style='text-align: center;'>T1、T4</td></tr><tr><td style='text-align: center;'>2B06</td><td style='text-align: center;'>O、T1、T4</td></tr><tr><td style='text-align: center;'>2A11</td><td style='text-align: center;'>O、T1、T4</td></tr><tr><td style='text-align: center;'>2A12</td><td style='text-align: center;'>O、T1、T4</td></tr><tr><td style='text-align: center;'>2D12</td><td style='text-align: center;'>O、T1、T4、T6</td></tr><tr><td style='text-align: center;'>2A14</td><td style='text-align: center;'>O、T1、T4、T6</td></tr><tr><td style='text-align: center;'>2D70</td><td style='text-align: center;'>O、T1、T4、T6</td></tr><tr><td style='text-align: center;'>3A21</td><td style='text-align: center;'>O、H112</td></tr><tr><td style='text-align: center;'>5052</td><td style='text-align: center;'>O、H112</td></tr></table>

<div style="text-align: center;">表 5 型材的牌号、状态及尺寸规格（续）</div>


单位为毫米


<table border=1 style='margin: auto; width: max-content;'><tr><td rowspan="2">牌号</td><td rowspan="2">状态</td><td colspan="2">尺寸规格</td></tr><tr><td style='text-align: center;'>截面尺寸</td><td style='text-align: center;'>长度</td></tr><tr><td style='text-align: center;'>5A02</td><td style='text-align: center;'>O、H112</td><td rowspan="12">符合供需双方商定的图样要求</td><td rowspan="12">1 000～14 000</td></tr><tr><td style='text-align: center;'>5A06</td><td style='text-align: center;'>O、H112</td></tr><tr><td style='text-align: center;'>6061</td><td style='text-align: center;'>T1、T4、T6</td></tr><tr><td style='text-align: center;'>6A02</td><td style='text-align: center;'>T1、T4、T6</td></tr><tr><td style='text-align: center;'>7050</td><td style='text-align: center;'>O、T73511、T74511、T76511</td></tr><tr><td style='text-align: center;'>7150</td><td style='text-align: center;'>T6511、T77511</td></tr><tr><td style='text-align: center;'>7055</td><td style='text-align: center;'>T6、T6511、T74511、T76、T76511</td></tr><tr><td style='text-align: center;'>7075</td><td style='text-align: center;'>O、T1、T6、T6511、T73511</td></tr><tr><td style='text-align: center;'>7175</td><td style='text-align: center;'>T6511、T79511</td></tr><tr><td style='text-align: center;'>7A04</td><td style='text-align: center;'>O、T1、T6</td></tr><tr><td style='text-align: center;'>7B04</td><td style='text-align: center;'>O、T1、T6、T73、T74</td></tr><tr><td style='text-align: center;'>7A09</td><td style='text-align: center;'>O、T1、T6</td></tr></table>

### 4.4 线材

线材的牌号、状态及直径应符合表6的规定。需方需要其他牌号、状态及直径时，由供需双方参照《变形铝及铝合金产品状态与性能登记表》协商确定，并在订货单（或合同）中注明。

<div style="text-align: center;">表 6 线材的牌号、状态及直径</div>


单位为毫米


<table border=1 style='margin: auto; width: max-content;'><tr><td style='text-align: center;'>牌号</td><td style='text-align: center;'>状态</td><td style='text-align: center;'>直径</td></tr><tr><td style='text-align: center;'>1060、1035</td><td style='text-align: center;'>H18</td><td rowspan="6">1.50～10.00</td></tr><tr><td style='text-align: center;'>2024</td><td style='text-align: center;'>H13</td></tr><tr><td style='text-align: center;'>2A01、2A04、2A10、2B11、2B12、2B16、3A21、5A02、5A05、5B05、5A06</td><td style='text-align: center;'>H14</td></tr><tr><td style='text-align: center;'>7050、7075</td><td style='text-align: center;'>H13</td></tr><tr><td style='text-align: center;'>7A03</td><td style='text-align: center;'>H14</td></tr><tr><td style='text-align: center;'>7C04</td><td style='text-align: center;'>H18</td></tr></table>

## 5 技术要求

产品的技术要求应符合表7的规定，需方有特殊要求时，由供需双方参照《变形铝及铝合金产品状态与性能登记表》协商确定，并在图样或订货单（或合同）中注明。

<div style="text-align: center;">表 7 技术要求</div>



<table border=1 style='margin: auto; width: max-content;'><tr><td colspan="2">项目</td><td style='text-align: center;'>技术要求</td></tr><tr><td colspan="2">化学成分</td><td style='text-align: center;'>应符合GB/T 3190的规定</td></tr><tr><td colspan="2">尺寸偏差</td><td style='text-align: center;'>应符合表8的规定</td></tr><tr><td colspan="2">室温拉伸力学性能</td><td rowspan="12">管材应符合GB/T 34506或GB/T 4437.1或GB/T 6893的规定；棒材应符合GB/T 34506或GB/T 3191或YS/T 439或YS/T 624的规定；型材应符合GB/T 34506或GB/T 6892或YS/T 1630.1的规定；线材应符合GB/T 3195的规定</td></tr><tr><td colspan="2">高温持久拉伸力学性能</td></tr><tr><td colspan="2">剪切性能</td></tr><tr><td colspan="2">铆接性能</td></tr><tr><td colspan="2">压扁性能</td></tr><tr><td colspan="2">扩口性能</td></tr><tr><td colspan="2">弯曲性能</td></tr><tr><td colspan="2">电导率</td></tr><tr><td colspan="2">电导率与力学性能的匹配关系</td></tr><tr><td colspan="2">抗应力腐蚀性能</td></tr><tr><td colspan="2">抗剥落腐蚀性能</td></tr><tr><td colspan="2">晶间腐蚀敏感性能</td></tr><tr><td colspan="2">涡流探伤验收等级</td><td style='text-align: center;'>应满足GB/T 5126-2013中A级要求，需方有特殊要求时，由供需双方协商确定，并在订货单（或合同）中注明</td></tr><tr><td colspan="2">超声波探伤验收等级</td><td style='text-align: center;'>应满足GB/T 6519-2024中A级要求，需方有特殊要求时，由供需双方协商确定，并在图样或订货单（或合同）中注明</td></tr><tr><td rowspan="2">低倍组织</td><td style='text-align: center;'>断口组织</td><td style='text-align: center;'>厚度不小于25mm的型材不应有氧化膜和非金属夹杂缺陷，受检面积宜不小于80cm²</td></tr><tr><td style='text-align: center;'>其他</td><td style='text-align: center;'>不准许有裂纹、分层、夹杂和氧化膜等缺陷，受检面积应不小于100cm²</td></tr><tr><td colspan="2">显微组织</td><td style='text-align: center;'>经固溶处理的产品，不准许过烧</td></tr><tr><td colspan="2">外观质量</td><td style='text-align: center;'>应符合表9的规定</td></tr></table>

<div style="text-align: center;">表 8 尺寸偏差</div>



<table border=1 style='margin: auto; width: max-content;'><tr><td colspan="2">产品类别</td><td style='text-align: center;'>尺寸偏差</td></tr><tr><td rowspan="2">管材</td><td style='text-align: center;'>挤压无缝圆管</td><td style='text-align: center;'>应符合GB/T 4436的规定，未注明等级时，为高精级</td></tr><tr><td style='text-align: center;'>拉(轧)制圆管</td><td style='text-align: center;'>应符合GB/T 4436的规定，未注明等级时，为高精级</td></tr><tr><td rowspan="2">棒材</td><td style='text-align: center;'>挤压棒材</td><td style='text-align: center;'>扁棒的尺寸偏差应符合YS/T 439的规定，未注明等级时，为高精级；其他棒材的尺寸偏差应符合GB/T 3191的规定，未注明等级时，为C级</td></tr><tr><td style='text-align: center;'>拉(轧)制棒材</td><td style='text-align: center;'>应符合YS/T 624的规定，未注明等级时，为普通级</td></tr><tr><td colspan="2">型材</td><td style='text-align: center;'>应符合GB/T 14846的规定，未注明等级时，为高精级</td></tr><tr><td colspan="2">线材</td><td style='text-align: center;'>应符合GB/T 3195的规定，未注明等级时，为高精级</td></tr></table>

<div style="text-align: center;">表 9 外观质量</div>



<table border=1 style='margin: auto; width: max-content;'><tr><td colspan="2">产品类别</td><td style='text-align: center;'>外观质量</td></tr><tr><td rowspan="2">管材</td><td style='text-align: center;'>挤压无缝圆管</td><td style='text-align: center;'>允许对表面出现的起皮、气泡等缺陷进行打磨清除，打磨后的管材尺寸偏差不应超出其允许偏差范围。其他外观质量要求应符合GB/T 4437.1的规定</td></tr><tr><td style='text-align: center;'>拉(轧)制圆管</td><td style='text-align: center;'>应符合表10的规定</td></tr><tr><td rowspan="2">棒材</td><td style='text-align: center;'>挤压棒材</td><td style='text-align: center;'>棒材表面缺陷（除裂纹缺陷外）允许进行局部打磨，打磨深度与宽度比不大于1:10，且打磨后棒材直径偏差不应超出其允许偏差范围。其他外观质量应符合GB/T 3191的规定</td></tr><tr><td style='text-align: center;'>拉(轧)制棒材</td><td style='text-align: center;'>拉(轧)制棒材外观质量应符合YS/T 624的规定</td></tr><tr><td colspan="2">型材</td><td style='text-align: center;'>型材表面不准许有金属压入、非金属压入、挤压裂纹、气泡、表面腐蚀，允许存在水痕。型材表面允许有不超过负偏差值之半的模痕、麻面、凹凸痕、划伤、压坑、矫直痕、擦伤，缺陷总面积在1m长度内不超过型材表面积的4%，对需经机械加工的型材，其加工处的缺陷深度不应超过机械加工余量之半。缺陷面积超出规定要求时，允许供方沿型材纵向打磨至光滑表面，打磨后型材壁厚偏差不应超出其允许偏差范围</td></tr><tr><td colspan="2">线材</td><td style='text-align: center;'>线材外观质量应符合GB/T 3195的规定</td></tr></table>

<div style="text-align: center;">表 10 拉(轧)制圆管外观质量</div>



<table border=1 style='margin: auto; width: max-content;'><tr><td rowspan="2" colspan="3">缺陷名称</td><td colspan="3">外观质量要求</td></tr><tr><td style='text-align: center;'>外表面</td><td style='text-align: center;'>内表面</td><td style='text-align: center;'>其他要求</td></tr><tr><td colspan="3">夹杂、金属压入、成层、挤压裂纹、起皮、气泡、耳子、裂口、表面腐蚀</td><td style='text-align: center;'>不准许</td><td style='text-align: center;'>不准许</td><td rowspan="9">管材外表面每米长度上允许缺陷(水痕除外)的面积,导管 $ ^{b} $ 和拉杆用管 $ ^{c} $ 不应超过其表面积的0.5%,结构管 $ ^{a} $ 不应超出其表面积的3%,其他外观质量按GB/T6893的要求执行</td></tr><tr><td colspan="3">油斑</td><td style='text-align: center;'>允许</td><td style='text-align: center;'>不准许</td></tr><tr><td colspan="3">水痕</td><td style='text-align: center;'>允许</td><td style='text-align: center;'>允许</td></tr><tr><td colspan="3">压坑、磕碰伤、擦伤、矫直痕、棱子、模痕</td><td style='text-align: center;'>允许深度不超过壁厚负偏差值之半存在</td><td style='text-align: center;'>允许深度不超过壁厚负偏差值之半存在</td></tr><tr><td colspan="3">凹凸痕</td><td style='text-align: center;'>允许不超出直径负偏差值之半存在</td><td style='text-align: center;'>允许不超出直径负偏差值之半存在</td></tr><tr><td colspan="3">纵向皱纹</td><td style='text-align: center;'>允许轻微存在</td><td style='text-align: center;'>允许轻微存在</td></tr><tr><td rowspan="3">划伤</td><td colspan="2">结构管 $ ^{a} $</td><td style='text-align: center;'>允许深度不超过0.04 mm的划伤存在</td><td rowspan="3">不准许</td></tr><tr><td rowspan="2">导管 $ ^{b} $ 或拉杆用管 $ ^{c} $</td><td style='text-align: center;'>外径不大于20 mm</td><td style='text-align: center;'>允许深度不超过0.02 mm的划伤存在</td></tr><tr><td style='text-align: center;'>外径大于20 mm</td><td style='text-align: center;'>允许深度不超过0.03 mm的划伤存在</td></tr><tr><td colspan="6">$ ^{a} $ 除导管和拉杆用管以外的拉(轧)制圆管。 $ ^{b} $ 用于传递压力,输送燃油、保护电缆的拉(轧)制圆管。 $ ^{c} $ 用于飞机操作系统的拉杆管材。</td></tr></table>

## 6 试验方法

产品的试验方法应符合表 11 的规定，需方对试验方法有特殊要求时，由供需双方协商确定，并在订货单（或合同）中注明。

<div style="text-align: center;">表 11 试验方法</div>



<table border=1 style='margin: auto; width: max-content;'><tr><td colspan="3">项目a</td><td style='text-align: center;'>试验方法</td></tr><tr><td colspan="3">化学成分</td><td style='text-align: center;'>按GB/T20975(所有部分)或GB/T7999规定的方法进行,仲裁时采用GB/T20975(所有部分)</td></tr><tr><td rowspan="5">尺寸偏差</td><td colspan="2">管材</td><td style='text-align: center;'>按GB/T4436规定的方法进行</td></tr><tr><td rowspan="2">棒材</td><td style='text-align: center;'>挤压棒材</td><td style='text-align: center;'>按GB/T3191规定的方法进行</td></tr><tr><td style='text-align: center;'>拉制(轧制)棒材</td><td style='text-align: center;'>按YS/T624规定的方法进行</td></tr><tr><td colspan="2">型材</td><td style='text-align: center;'>按GB/T14846规定的方法定进行</td></tr><tr><td colspan="2">线材</td><td style='text-align: center;'>按GB/T3195规定的方法进行</td></tr><tr><td colspan="3">室温拉伸力学性能b</td><td style='text-align: center;'>按GB/T16865规定的方法进行</td></tr><tr><td colspan="3">高温持久拉伸力学性能b</td><td style='text-align: center;'>按GB/T2039规定的方法进行</td></tr><tr><td colspan="3">剪切性能</td><td rowspan="2">按GB/T3250规定的方法进行</td></tr><tr><td colspan="3">铆接性能</td></tr><tr><td colspan="3">压扁性能</td><td style='text-align: center;'>按GB/T246规定的方法进行</td></tr><tr><td colspan="3">扩口性能</td><td style='text-align: center;'>按GB/T242规定的方法进行</td></tr><tr><td colspan="3">弯曲性能</td><td style='text-align: center;'>管材按GB/T244规定的方法进行;其他产品按GB/T232规定的方法进行,压头直径由供需双方协商确定,并在订货单(或合同)中注明</td></tr><tr><td rowspan="3">电导率</td><td colspan="2">试样样坯电导率</td><td style='text-align: center;'>按GB/T12966的规定,采用拉伸力学试样的样坯作为常规样品,使用接触法测定电导率。拉伸力学试样的样坯尺寸或表面形状不适用作常规样品时,经供需双方商定可采用修正测试方法,并在订货单(或合同)中注明</td></tr><tr><td rowspan="2">电导率均匀性</td><td style='text-align: center;'>单件</td><td style='text-align: center;'>测定同一件产品表面的电导率最大值与最小值之差值。按GB/T12966规定的方法检测电导率</td></tr><tr><td style='text-align: center;'>同批次</td><td style='text-align: center;'>测定同一批次产品表面的电导率最大值与最小值之差值。按GB/T12966规定的方法检测电导率</td></tr><tr><td colspan="3">电导率与力学性能的匹配关系</td><td style='text-align: center;'>根据试样样坯电导率和规定非比例延伸强度(Rp0.2)的测定结果,评判电导率与力学性能的匹配关系是否符合要求</td></tr><tr><td colspan="3">抗应力腐蚀性能</td><td style='text-align: center;'>按YS/T1630.1规定的方法进行</td></tr><tr><td colspan="3">抗剥落腐蚀性能</td><td style='text-align: center;'>按GB/T22639规定的方法进行,参照T/CNIA0180进行等级评定</td></tr><tr><td rowspan="2">晶间腐蚀敏感性能</td><td colspan="2">2×××系、6×××系、7×××系</td><td style='text-align: center;'>按GB/T7998-2023规定的腐蚀深度法进行</td></tr><tr><td colspan="2">5×××系</td><td style='text-align: center;'>按GB/T7998-2023规定的质量损失法进行</td></tr><tr><td colspan="3">涡流探伤验收等级</td><td style='text-align: center;'>按GB/T5126-2013规定的方法进行</td></tr></table>

<div style="text-align: center;">表 11 试验方法（续）</div>



<table border=1 style='margin: auto; width: max-content;'><tr><td colspan="2">项目*</td><td style='text-align: center;'>试验方法</td></tr><tr><td colspan="2">超声波探伤验收等级</td><td style='text-align: center;'>供需双方按GB/T6519-2024的规定协商确定超声波检验方式，未注明时采用水浸法。宜采用GB/T6519-2024中A.1中平表面纵波标准试块进行校验和对比，若额外的模式对备件样品质量控制有帮助作用，则可使用这些额外的检验模式，根据检验要求和缺陷特征选择合适的检验模式进行检验，任何额外的检验模式的使用及验收标准，经供需双方协商确定后在订货单（或合同）中注明，并在检验规程或检验工艺卡中进行规定</td></tr><tr><td rowspan="2">低倍组织</td><td style='text-align: center;'>断口组织</td><td rowspan="2">按GB/T3246.2规定的方法进行，检验晶粒度级别时，由供需双方协商确定检测方法并在订货单（或合同）中注明，未注明时采用对比法检验晶粒度等级</td></tr><tr><td style='text-align: center;'>其他</td></tr><tr><td colspan="2">显微组织</td><td style='text-align: center;'>按GB/T3246.1规定的方法进行</td></tr><tr><td colspan="2">外观质量</td><td style='text-align: center;'>在自然散光下，目视检查产品表面质量，当缺陷深度难以确定时，可以打磨后测量；需要检查表面粗糙度时，采用能保证精度的粗糙度仪进行检测</td></tr><tr><td colspan="3">* 需方要求其他检验项目时，供需双方参照GB/T4437.1、GB/T6893、GB/T3191、GB/T6892、GB/T3195协商确定，并在订货单（或合同）中注明。
* 需方对试样选取有特殊要求时，供需双方可参考GB/T16865协商确定，并在订货单（或合同）中注明。</td></tr></table>

## 7 产品合格鉴定

若需进行产品合格鉴定，应符合附录 A 的规定。

## 8 过程控制

供方应对产品过程进行控制，过程控制要求应符合附录 B 的规定。

## 9 检验规则

### 9.1 检验和验收

9.1.1 产品应由供方进行检验，保证产品质量符合本文件及订货单（或合同）的规定，并填写质量证明书。

9.1.2 需方应对收到的产品按本文件的规定进行检验。检验结果与本文件及订货单（或合同）的规定不符时，应以书面形式向供方提出，由供需双方协商解决。属于外观质量及尺寸偏差的异议，应在收到产品之日起一个月内提出，属于其他性能的异议，应在收到产品之日起3个月提出。如需仲裁，可委托供需双方认可的单位进行，并在需方共同取样。

### 9.2 组批

产品应成批提交验收，每批应由同一牌号、状态、熔次、热处理炉次、尺寸规格组成。每批重量不限。对批重有要求时，应由供需双方协商确定，并在订货单（或合同）中注明。

### 9.3 计重

产品应检斤计重。

### 9.4 检验项目

订货单(或合同)中未注明特殊要求时，产品合格鉴定和出厂检验项目应符合表12的规定。

<div style="text-align: center;">表 12 检验项目</div>



<table border=1 style='margin: auto; width: max-content;'><tr><td colspan="3">检验项目</td><td style='text-align: center;'>产品合格鉴定</td><td style='text-align: center;'>出厂检验</td></tr><tr><td colspan="3">化学成分</td><td style='text-align: center;'>✓</td><td style='text-align: center;'>✓</td></tr><tr><td colspan="3">尺寸偏差</td><td style='text-align: center;'>✓</td><td style='text-align: center;'>✓</td></tr><tr><td colspan="3">室温拉伸力学性能</td><td style='text-align: center;'>✓</td><td style='text-align: center;'>✓</td></tr><tr><td colspan="3">高温持久拉伸力学性能</td><td style='text-align: center;'>✓</td><td style='text-align: center;'>✓</td></tr><tr><td colspan="3">剪切性能</td><td style='text-align: center;'>✓</td><td style='text-align: center;'>✓</td></tr><tr><td colspan="3">铆接性能</td><td style='text-align: center;'>✓</td><td style='text-align: center;'>✓</td></tr><tr><td colspan="3">压扁性能</td><td style='text-align: center;'>✓</td><td style='text-align: center;'>✓</td></tr><tr><td colspan="3">扩口性能</td><td style='text-align: center;'>✓</td><td style='text-align: center;'>-</td></tr><tr><td colspan="3">弯曲性能</td><td style='text-align: center;'>✓</td><td style='text-align: center;'>-</td></tr><tr><td rowspan="3">电导率</td><td colspan="2">试样样坯电导率</td><td style='text-align: center;'>✓</td><td style='text-align: center;'>✓</td></tr><tr><td rowspan="2">电导率均匀性</td><td style='text-align: center;'>单件</td><td style='text-align: center;'>✓</td><td style='text-align: center;'>-</td></tr><tr><td style='text-align: center;'>同批次</td><td style='text-align: center;'>✓</td><td style='text-align: center;'>-</td></tr><tr><td colspan="3">电导率与力学性能的匹配关系</td><td style='text-align: center;'>✓</td><td style='text-align: center;'>✓</td></tr><tr><td colspan="3">抗应力腐蚀性能</td><td style='text-align: center;'>✓</td><td style='text-align: center;'>-</td></tr><tr><td colspan="3">抗剥落腐蚀性能</td><td style='text-align: center;'>✓</td><td style='text-align: center;'>✓</td></tr><tr><td colspan="3">晶间腐蚀敏感性能</td><td style='text-align: center;'>✓</td><td style='text-align: center;'>✓</td></tr><tr><td colspan="3">涡流探伤验收等级</td><td style='text-align: center;'>✓</td><td style='text-align: center;'>✓</td></tr><tr><td colspan="3">超声波探伤验收等级</td><td style='text-align: center;'>✓</td><td style='text-align: center;'>✓</td></tr><tr><td rowspan="2">低倍组织</td><td colspan="2">断口组织</td><td rowspan="2">✓</td><td rowspan="2">✓</td></tr><tr><td colspan="2">其他</td></tr><tr><td colspan="3">显微组织</td><td style='text-align: center;'>✓</td><td style='text-align: center;'>✓</td></tr><tr><td colspan="3">外观质量</td><td style='text-align: center;'>✓</td><td style='text-align: center;'>✓</td></tr><tr><td colspan="5">注：“✓”表示检验项目，“—”表示非出厂检验项目。</td></tr></table>

### 9.5 取样

产品按表 13 的规定取样。

<div style="text-align: center;">表 13 取样</div>



<table border=1 style='margin: auto; width: max-content;'><tr><td rowspan="2" colspan="3">检验项目*</td><td colspan="2">取样规定</td></tr><tr><td style='text-align: center;'>产品合格鉴定</td><td style='text-align: center;'>出厂检验</td></tr><tr><td colspan="3">化学成分</td><td colspan="2">按GB/T 17432的规定进行</td></tr><tr><td colspan="3">尺寸偏差</td><td colspan="2">逐根检验</td></tr><tr><td colspan="3">室温拉伸力学性能</td><td style='text-align: center;'>每批抽取5根/卷(盘),在挤压头端和尾端各取1个试样,其他要求应符合GB/T 16865的规定</td><td style='text-align: center;'>每批抽取根数的5%,不少于2根,在挤压头端取样,其他要求应符合GB/T 16865的规定</td></tr><tr><td colspan="3">高温持久拉伸力学性能</td><td style='text-align: center;'>每批抽取5根,在挤压头端和尾端各取1个试样,其他要求应符合GB/T 2039的规定</td><td style='text-align: center;'>每批抽取根数的2%,不少于2根,在挤压头端各取1个试样,其他要求应符合GB/T 2039的规定</td></tr><tr><td colspan="3">剪切性能</td><td rowspan="2">每批抽取卷(盘)数量的10%,不少于5卷(盘),在每卷(盘)线材各切取1个试样,在每卷(盘)两端取样</td><td rowspan="2">每批抽取样卷(盘)数量的10%,不少于3卷(盘),在每卷(盘)线材各切取1个试样,在每卷(盘)两端取样</td></tr><tr><td colspan="3">铆接性能</td></tr><tr><td colspan="3">压扁性能</td><td rowspan="3">每批抽取根数的5%,不少于10根,在任意位置取各1个试样</td><td rowspan="3">每批抽取根数的2%,不少于2根,在任意位置取各1个试样</td></tr><tr><td colspan="3">扩口性能</td></tr><tr><td colspan="3">弯曲性能</td></tr><tr><td rowspan="3">电导率</td><td colspan="2">试样样坯电导率</td><td style='text-align: center;'>每批不少于5根,在挤压头端和尾端各取1个拉伸力学性能测试用试样样坯,其他要求应符合GB/T 12966的规定</td><td style='text-align: center;'>每批抽取根数的5%,不少于2根,在任意位置取各1个拉伸力学性能测试用试样样坯,其他要求应符合GB/T 12966的规定</td></tr><tr><td rowspan="2">电导率均匀性</td><td style='text-align: center;'>单件</td><td rowspan="2" colspan="2">逐件检验,其他要求应符合GB/T 12966的规定</td></tr><tr><td style='text-align: center;'>同批次</td></tr><tr><td colspan="3">电导率与力学性能的匹配关系</td><td style='text-align: center;'>每批不少于5根,在挤压头端和尾端各取1个试样拉伸力学性能测试用试样样坯,其他要求应符合GB/T 12966的规定</td><td style='text-align: center;'>每批抽取根数的5%,不少于2根,在任意位置取各1个拉伸力学性能测试用试样样坯,其他要求应符合GB/T 12966的规定</td></tr><tr><td colspan="3">抗应力腐蚀性能</td><td style='text-align: center;'>每批抽取1根,在挤压头端、中间、尾端各切取1个试样,其他要求应符合YS/T 1630.1的规定</td><td style='text-align: center;'>每批抽取1根,在任意位置上切取3个试样,其他要求应符合YS/T 1630.1的规定</td></tr><tr><td colspan="3">抗剥落腐蚀性能</td><td style='text-align: center;'>每批抽取1根,在挤压头端、中间、尾端各切取1个试样,其他要求应符合GB/T 22639的规定</td><td style='text-align: center;'>每批抽取1根,在任意位置切取3个试样,其他要求应符合GB/T 22639的规定</td></tr><tr><td rowspan="3">晶间腐蚀敏感性能</td><td colspan="2">拉(轧)制圆管</td><td style='text-align: center;'>每批抽取根数的5%,不少于10根,在任意位置各取1个试样,其他要求应符合GB/T 7998-2023的规定</td><td style='text-align: center;'>每批抽取根数的2%,不少于2根,在任意位置各取1个试样,其他要求应符合GB/T 7998-2023的规定</td></tr><tr><td colspan="2">挤压无缝圆管</td><td rowspan="2">每批抽取3根,在挤压前端各取3个试样,其他要求应符合GB/T 7998-2023的规定</td><td rowspan="2">每批抽取1根,在挤压前端各取3个试样,其他要求应符合GB/T 7998-2023的规定</td></tr><tr><td colspan="2">型材</td></tr><tr><td colspan="3">涡流探伤验收等级</td><td colspan="2">逐根检验</td></tr></table>

<div style="text-align: center;">表 13 取样（续）</div>



<table border=1 style='margin: auto; width: max-content;'><tr><td rowspan="2">检验项目a</td><td colspan="2">取样规定</td></tr><tr><td style='text-align: center;'>产品合格鉴定</td><td style='text-align: center;'>出厂检验</td></tr><tr><td style='text-align: center;'>超声波探伤验收等级</td><td colspan="2">逐根检验</td></tr><tr><td style='text-align: center;'>低倍组织</td><td style='text-align: center;'>每批抽取根数的5%，不少于5根，在挤压尾端各取1个试样，其他要求应符合GB/T 3246.2的规定</td><td style='text-align: center;'>每批抽取根数的5%，不少于2根，在挤压尾端各取1个试样，其他要求应符合GB/T 3246.2的规定</td></tr><tr><td style='text-align: center;'>显微组织</td><td colspan="2">每批抽取2根，在挤压头端各取1个试样，其他要求应符合GB/T 3246.1的规定</td></tr><tr><td style='text-align: center;'>外观质量</td><td colspan="2">检查表面粗糙度时抽取3根，其他逐根检验</td></tr><tr><td colspan="3">a其他检验项目的取样规定，由供需双方参照GB/T 4437.1、GB/T 6893、GB/T 3191、GB/T 6892协商确定。</td></tr></table>

### 9.6 检验结果的判定

#### 9.6.1 化学成分

任一试样的化学成分不合格时，判该批产品不合格。

#### 9.6.2 尺寸偏差

任一试样的尺寸偏差不合格时，判该批产品不合格。但允许逐根（逐件）检验，合格者交货。

#### 9.6.3 室温拉伸力学性能、高温持久拉伸力学性能

任一试样不合格时，应从该批产品中另取双倍数量的试样对该不合格项目进行重复试验。重复试验结果全部合格时，判该批产品合格。若重复试验结果中仍有试样不合格时，则判该批产品不合格。经供需双方协商后，允许供方逐根（逐件）检验，合格者交货。

#### 9.6.4 剪切性能、铆接性能、压扁性能、扩口性能、弯曲性能、抗应力腐蚀性能、抗剥落腐蚀性能、晶间腐蚀敏感性能

任一试样不合格时，应从该批产品中另取双倍数量的试样对该不合格项目进行重复试验。重复试验结果全部合格时，判该批产品合格。若重复试验结果中仍有试样不合格时，则判该批产品不合格。

#### 9.6.5 电导率

9.6.5.1 任一试样样坯的电导率不合格时，由供方逐件检验，合格者交货，或按抗应力腐蚀试验结果进行判定。

9.6.5.2 单件电导率均匀性不合格时，判该件不合格。

9.6.5.3 同批次电导率均匀性不合格时，判该批不合格。

#### 9.6.6 电导率与力学性能的匹配关系

任一拉伸力学性能测试用试样样坯的电导率与力学性能的匹配关系不合格时，由供方逐件检验，合格者交货，或按抗应力腐蚀试验结果进行判定。

#### 9.6.7 涡流探伤验收等级、超声波探伤验收等级

任一产品不合格时，定尺产品判该根产品不合格，不定尺产品允许去除缺陷部位后重新检验，合格

者交货。

#### 9.6.8 低倍组织

任一试样的低倍组织不合格时，按以下判定。

——断口组织因裂纹、光亮晶粒、非金属夹杂物、金属夹杂及白斑、初晶硅及氧化膜等缺陷不合格时，判该批产品不合格。但经供需双方商定，可由供方逐根检验，合格者交货。

——因成层、缩尾、粗晶环不合格时，允许从产品挤压尾端切去一段重复试验，直至合格，则该批中的其他产品均应按受检产品上述缺陷分布的最大长度切尾或逐根检验，合格者交货。

#### 9.6.9 显微组织

任一试样的显微组织不合格时，判该批产品不合格。

#### 9.6.10 外观质量

任一产品的外观质量不合格时，判该根（件）产品不合格。

## 10 标志、包装、运输、贮存及质量证明书

### 10.1 标志

#### 10.1.1 产品标志

产品标志应符合 GB/T 42916 的规定。

#### 10.1.2 包装箱标志

产品的包装箱标志应符合 GB/T 3199 的规定。

### 10.2 包装

产品的包装应符合 GB/T 3199 和表 14 的规定，需方有特殊要求时，由供需双方协商确定，并在订货单（或合同）中注明。

<div style="text-align: center;">表 14 包装要求</div>



<table border=1 style='margin: auto; width: max-content;'><tr><td colspan="2">产品类别</td><td style='text-align: center;'>包装要求</td></tr><tr><td rowspan="2">管材</td><td style='text-align: center;'>挤压无缝圆管</td><td style='text-align: center;'>不涂油。对于壁厚不大于7.0 mm的不可热处理强化合金管材应装箱，其他管材裸件打捆包装</td></tr><tr><td style='text-align: center;'>拉(轧)制圆管</td><td style='text-align: center;'>涂油装入衬有包装材料的包装箱内。外径不大于22 mm的圆管应打捆缠纸涂油包装，每捆直径不大于150 mm</td></tr><tr><td rowspan="2">棒材</td><td style='text-align: center;'>挤压棒材</td><td style='text-align: center;'>不涂油。对直径小于50.00 mm的棒材应装入衬有包装材料的包装箱内，每箱重量不超过1 000 kg，其他棒材进行裸件打捆包装</td></tr><tr><td style='text-align: center;'>拉(轧)制棒材</td><td style='text-align: center;'>不涂油包装</td></tr><tr><td colspan="2">型材</td><td style='text-align: center;'>涂油装入衬有包装材料的包装箱内，每箱重量不超过1 000 kg</td></tr><tr><td colspan="2">线材</td><td style='text-align: center;'>不涂油包装</td></tr></table>

### 10.3 运输和贮存

产品的运输和贮存应符合 GB/T 3199 的规定。

### 10.4 质量证明书

每批产品应附有质量证明书，应包括下列内容：

a）供方名称、订购方名称；

b) 产品名称；

c）牌号、状态、尺寸规格（或截面代号）；

d）批号、合同号；

e）净重或件数；

f）各项分析项目的出厂检验结果和供方质检部门的检印；

g）本文件编号；

h）包装日期(或出厂日期)。

## 11 订货单(或合同)内容

订购本文件所列产品的订货单(或合同)内至少包括下列内容：

a） 产品名称；

b）牌号；

c）状态；

d）尺寸规格（或截面代号）；

e）重量(或件数)；

f）本文件编号；

g）需方的特殊要求。

附录 A

(规范性)

产品合格鉴定

### A.1 产品合格鉴定流程

产品合格鉴定分为3个阶段：工艺研究阶段、工艺稳定性正式验证阶段、批产供货阶段，产品合格鉴定流程见图A.1。

<div style="text-align: center;"><img src="imgs/img_in_image_box_198_484_823_1487.jpg" alt="Image" width="52%" /></div>


<div style="text-align: center;">图 A.1 产品合格鉴定流程</div>


### A.2 产品合格鉴定要求

#### A.2.1 工艺研究阶段

正式开展产品的全规格范围、全项目的供货能力验证前，选取部分规格产品，进行工艺研制，并按照标准或客户要求验证工艺的合理性。从而验证供应商是否有能力开展产品的全规格范围生产；当供应商有航空产品的生产及供货经验时，可由供需双方协商，直接进入下一阶段。

#### A.2.2 工艺稳定性正式验证阶段

##### A.2.2.1 工艺稳定性评价

A.2.2.1.1 供方根据需方要求，按照确定的工艺生产不少于3个熔炼炉10个生产批次（以下简称3炉10批）的产品，并由供方提交检测报告（需具备第三方特种工艺认证实验室或客户认证过的实验室），检测结果应全部满足要求。

A.2.2.1.2 若连续生产中出现任一批次不合格，则之前生产合格批次全部作废。同时供方应分析查找不合格原因，重新确定生产试制工艺，并重新组织3炉10批生产验证及性能评价。

A.2.2.1.3 产品检测完成后，统计并分析产品性能稳定性，根据性能要求，计算变异系数 $ (C_{v}) $ ，过程能力指数 $ (C_{pk}) $ ，其 $ C_{v} $ 值应不大于3%， $ C_{pk} $ 值应不小于1.33。按公式(A.1)计算变异系数 $ (C_{v}) $ ：

 $$ C_{v}=\frac{\delta}{\overline{x}} $$ 

式中：

 $ \delta $ ——标准偏差；

 $ \overline{x} $ ——平均值。

计算结果表示到小数点后1位，按照 GB/T 8170 的规定修约。

A.2.2.1.4 产品生产检测完成后，供方宜形成全套工艺文件（包括规程、过程控制文件、控制计划等）、生产原始记录、原始检测报告、稳定性分析报告、研制阶段总结报告、工艺合理性说明并进行存档，需方有要求时，由供方提供。

##### A.2.2.2 材料合格鉴定阶段

A.2.2.2.1 供方确定工艺后，按照确定的生产工艺进行3个批次（来自3个熔炼炉次）的生产，开展材料合格鉴定，并提交需方认可的实验室进行检测，检测结果应全部满足要求。

A.2.2.2.2 若连续生产中出现任一批次不合格，则本阶段不通过，供方应分析查找不合格原因，并向需方进行书面汇报，如因生产工艺问题，则供方应重新开展工艺研制工作，如因非工艺原因问题，则供方应重新组织合格鉴定。

A.2.2.2.3 检测完成后，统计并分析产品性能稳定性。室温拉伸力学性能中抗拉强度及屈服强度的  $ C_{v} $  值要求不大于 3%。 $ C_{pk} $  值应不小于 1.33，其他性能的稳定性要求由供需双方协商确定。

A.2.2.2.4 需方有要求时，生产的产品应进行零件的机加工及相关的验证工作，以证明供方的产品满足应用要求。

A.2.2.2.5 在相应保密条款的前提下，需方相关部门代表有权目击、调研供货能力验证的各个过程。

A.2.2.2.6 通过材料合格鉴定阶段的材料应形成材料合格鉴定报告，报告应包含以下信息：项目名称、生产商的名字和地址、相关的产品生产供货经验、标准编号、牌号、状态、产品尺寸、熔铸批次、热处理批次、检验项目及检验结果、检验原始报告、工艺路线描述、工装设备描述、质量证明书。

A.2.2.2.7 当要求过程控制文件时，需方应提交过程控制文件并由供方相关部门批准。

##### A.2.2.3 产品批量供货阶段

A.2.2.3.1 供方获得需方批复的供货资质后，应进行小批量供货，供货批次小于50批次。

A.2.2.3.2 小批量供货后，需方对小批量供货数据进行分析和评价。确定性能及性能稳定性全部满足需方要求后方可进行大批量生产。

A.2.2.3.3 供方在产品批产过程中应按照工艺控制文件要求对生产过程、设备等进行监控，并定期对设备进行相关测试，生产过程参数进行稳定性分析，以保证产品性能的稳定性。

# 附录 B

(规范性)

## 过程控制

### B.1 过程控制通用要求

B.1.1 过程中严格按专用工艺或过程控制文件(用户要求时制定)等文件规定进行操作。

B.1.2 对首件/批产品进行全项目检验，并对首件作出标记。

B.1.3 过程偏离的处理按照用户的过程控制文件及生产单位相关文件执行。

B.1.4 对特殊工序进行过程确认。特殊工序包括产品质量不能通过后续的测量或监控加以验证的工序，产品质量需进行破坏性试验或采用复杂、昂贵的方法才能测量或只能进行间接监控的工序，仅在产品使用或服务交付之后，不合格的质量特性才能暴露出来的工序。对特殊工序的确认包括：

——采用特殊工序之前应先评定和批准。进行过程鉴定，证实所使用的过程方法是否符合要求并有效实施；

——对所使用的设备、设施的认可和人员资格的鉴定；

——根据文件化的工艺规范和变更内容对过程中的重要工序及参数进行监视、测量和控制，并填写监控记录；

——特殊工序的再确认，包括按规定的时间间隔或当生产条件发生变化时（如材料、设施、人员的变化等），确保对影响过程能力的变化及时作出反应；根据需要对相应的生产工艺和操作规程进行更改；

——保持特殊工序确认和再确认的记录；

——生产单位对特殊工序进行严格的监督、检查。

#### B.1.5 确定关键特性和关键过程：

——对关键过程设置控制点，对关键参数进行有效监视和控制；

——适用时，运用统计技术，确保过程能力符合要求；

——采用控制图(如 X-R 图)对产品的关键特性和关键过程进行控制，确保过程能力满足要求和稳定，当过程能力不满足或不稳定时，应立即启动反应计划或进行 100% 检验，并查找原因制定措施实施改进；

——作好质量记录，保持可追溯性。

### B.2 过程控制范围及要求

#### B.2.1 过程控制范围

为保证材料过程控制有效性，过程控制文件应包括以下内容：

a）原材料要求；

b) 设备要求；

c）工艺要求。

#### B.2.2 原材料要求

2024、7050、7150、7055、7075、7175 合金型材用铸锭应符合 YS/T 1619，其他产品用铸锭应符合 YS/T 67 或供需双方协商确定，并在订货单（或合同）中注明。

#### B.2.3 设备要求

B.2.3.1 为了保证航空用管、棒、型材及线材的性能稳定性，各个工序指定专门设备用于航空用管、棒、型材及线材的生产。主要生产设备用途及精度见表 B.1。并对设备进行定期校验，保证产品性能稳定性。

<div style="text-align: center;">表 B.1 航空用管、棒、型材及线材主要生产设备的精度和检验周期</div>



<table border=1 style='margin: auto; width: max-content;'><tr><td style='text-align: center;'>主要设备</td><td style='text-align: center;'>工艺用途</td><td style='text-align: center;'>精度</td><td style='text-align: center;'>检验周期</td><td style='text-align: center;'>是否需要相关认证</td></tr><tr><td style='text-align: center;'>铸锭加热炉</td><td style='text-align: center;'>铸锭加热</td><td style='text-align: center;'>$ \pm10 $  ℃</td><td style='text-align: center;'>6个月</td><td style='text-align: center;'>否</td></tr><tr><td style='text-align: center;'>挤压机</td><td style='text-align: center;'>产品挤压</td><td style='text-align: center;'>—</td><td style='text-align: center;'>6个月</td><td style='text-align: center;'>否</td></tr><tr><td style='text-align: center;'>淬火炉</td><td style='text-align: center;'>产品淬火</td><td style='text-align: center;'>$ \pm5 $  ℃</td><td style='text-align: center;'>1个月</td><td style='text-align: center;'>是</td></tr><tr><td style='text-align: center;'>轧管机</td><td style='text-align: center;'>产品轧制</td><td style='text-align: center;'>—</td><td style='text-align: center;'>6个月</td><td style='text-align: center;'>否</td></tr><tr><td style='text-align: center;'>拉拔机</td><td style='text-align: center;'>产品拉拔</td><td style='text-align: center;'>—</td><td style='text-align: center;'>6个月</td><td style='text-align: center;'>否</td></tr><tr><td style='text-align: center;'>拉伸机</td><td style='text-align: center;'>产品拉伸</td><td style='text-align: center;'>—</td><td style='text-align: center;'>6个月</td><td style='text-align: center;'>否</td></tr><tr><td rowspan="2">时效(退火)炉</td><td style='text-align: center;'>产品时效</td><td style='text-align: center;'>$ \pm5 $  ℃</td><td style='text-align: center;'>1个月</td><td style='text-align: center;'>是</td></tr><tr><td style='text-align: center;'>退火</td><td style='text-align: center;'>$ \pm10 $  ℃</td><td style='text-align: center;'>1个月</td><td style='text-align: center;'>是</td></tr><tr><td style='text-align: center;'>涡流探伤仪</td><td style='text-align: center;'>产品涡流探伤</td><td style='text-align: center;'>—</td><td style='text-align: center;'>6个月</td><td style='text-align: center;'>否</td></tr></table>

B.2.3.2 主要生产设备的精度和检验周期宜不低于表 B.1 的规定。

#### B.2.4 工艺要求

B.2.4.1 产品生产工艺分为工艺研究阶段、工艺稳定性正式验证阶段、批产供货阶段的工艺，以上 3 个阶段的工艺需保证完全一致。

B.2.4.2 稳定供货后的工艺不准许修改，需要更改时，由供需双方研究重新确定。

B.2.4.3 产品生产应制定专项的工艺指导文件、过程控制文件以及作业指导文件。

B.2.4.4 产品主要工艺参数控制要求宜符合表 B.2 的规定。

<div style="text-align: center;">表 B.2 航空用管、棒、型材及线材主要受控工艺</div>



<table border=1 style='margin: auto; width: max-content;'><tr><td style='text-align: center;'>主要工序</td><td style='text-align: center;'>主要工艺</td><td style='text-align: center;'>监控频次</td><td style='text-align: center;'>监控记录</td></tr><tr><td rowspan="3">挤压</td><td style='text-align: center;'>铸锭加热温度</td><td rowspan="3">实时</td><td rowspan="8">电脑数据或记录纸</td></tr><tr><td style='text-align: center;'>挤压筒温</td></tr><tr><td style='text-align: center;'>挤压速度</td></tr><tr><td rowspan="2">固溶淬火</td><td style='text-align: center;'>固溶淬火温度</td><td style='text-align: center;'>实时</td></tr><tr><td style='text-align: center;'>固溶淬火保温时间</td><td style='text-align: center;'>每炉</td></tr><tr><td style='text-align: center;'>拉伸</td><td style='text-align: center;'>拉伸率</td><td style='text-align: center;'>逐根</td></tr><tr><td rowspan="2">时效</td><td style='text-align: center;'>时效温度</td><td style='text-align: center;'>实时</td></tr><tr><td style='text-align: center;'>时效保温时间</td><td style='text-align: center;'>每炉</td></tr></table>

### B.3 过程控制文件要求

#### B.3.1 批准页

批准页应至少包含下列信息：

a）工艺控制文件名称、文件号及版本号，材料牌号及引用的材料标准；

b）供方及需方名称；

c）供方和批准日期。至少应包括供应商负责质量、生产和技术的人员的签字；

d）需方和批准日期。应包括其来自材料部门材料工程师和质量人员的签字。

#### B.3.2 过程控制文件内容

过程控制文件宜包含下列内容：

a） 产品生产工序需要的设备及设备编号；

b）识别生产工序过程控制变量、监测频率，并列出参考工艺文件；

c）识别关键工艺参数、关键特性及控制方法；

d) 列出过程控制变量记录方式；

e）过程偏离采取措施及引用的过程偏离文件；

f）更改记录页。

#### B.3.3 过程控制文件保存及更改要求

B.3.3.1 过程控制文件各版本文件及更改单至少应保存 10 年。

B.3.3.2 过程控制文件累计超过 3 处更改时，应进行换版处理。

B.3.3.3 对于不涉及生产过程的更改，由供方评审委员会评审，报需方备案后执行。

B.3.3.4 对于对产品存在质量影响的更改，应由供需双方协商后更改。

#### B.3.4 过程偏离

生产过程不符合工艺文件要求时发生的偏离称为过程偏离。发生过程偏离后，宜按图 B.1 列出的流程进行处理。当需方有要求时，以及偏离需经需方批准，由技术部门组织编制偏离申请及相关资料，提交需方进行批准。

<div style="text-align: center;"><img src="imgs/img_in_image_box_166_201_1001_795.jpg" alt="Image" width="70%" /></div>


<div style="text-align: center;">图 B.1 过程偏离处理流程</div>


## 参考文献

[1] T/CNIA 0180 铝合金产品的剥落腐蚀形貌图谱

[2] 葛立新. 变形铝及铝合金产品状态与性能登记表 [M]. 北京：冶金工业出版社，2023.
