Repository: otw1248/builddlake

File: dlake/gov/stdgb/terminology/termJ/GBT+42793-2024航空用铝合金板材通用技术规范_output.md (part 1 of 2)


# 中华人民共和国国家标准

GB/T 42793—2024

# 航空用铝合金板材通用技术规范

# General technical specification of aluminium alloy plates and sheets for aviation products

2024-03-15 发布

2024-10-01 实施



## 前言

本文件按照 GB/T 1.1—2020《标准化工作导则 第1部分：标准化文件的结构和起草规则》的规定起草。

请注意本文件的某些内容可能涉及专利。本文件的发布机构不承担识别专利的责任。

本文件由中国有色金属工业协会提出。

本文件由全国有色金属标准化技术委员会(SAC/TC 243)归口。

本文件起草单位：山东南山铝业股份有限公司、中国商用飞机有限责任公司上海飞机设计研究院、有色金属经济技术研究院有限责任公司、东北轻合金有限责任公司、西南铝业（集团）有限责任公司、有研工程技术研究院有限公司、中航西安飞机工业集团股份有限公司、天津忠旺铝业有限公司、国标（北京）检验认证有限公司、上海航空材料结构检测股份有限公司。

本文件主要起草人：黄同瑊、顾华锋、李红萍、葛立新、王志雄、谢延翠、邓广艳、李锡武、胡生双、于芳、王飞、吴磊、刘建中、于继海。



# 航空用铝合金板材通用技术规范

## 1 范围

本文件规定了航空用铝合金板材的产品分类、技术要求、试验方法、产品合格鉴定、过程控制、检验规则、标志、包装、运输、贮存及质量证明书和订货单（或合同）内容。

本文件适用于航空用铝合金板材的生产、验收。

## 2 规范性引用文件

下列文件中的内容通过文中的规范性引用而构成本文件必不可少的条款。其中，注日期的引用文件，仅该日期对应的版本适用于本文件；不注日期的引用文件，其最新版本（包括所有的修改单）适用于本文件。

GB/T 230.1 金属材料 洛氏硬度试验 第1部分:试验方法

GB/T 232 金属材料 弯曲试验方法

GB/T 3075 金属材料 疲劳试验 轴向力控制方法

GB/T 3190 变形铝及铝合金化学成分

GB/T 3199 铝及铝合金加工产品包装、标志、运输、贮存

GB/T 3246.1 变形铝及铝合金制品组织检验方法 第1部分：显微组织检验方法

GB/T 3246.2 变形铝及铝合金制品组织检验方法 第2部分：低倍组织检验方法

GB/T 3251 铝及铝合金产品压缩试验方法

GB/T 3880.1—2023 一般工业用铝及铝合金板、带材 第1部分：一般要求

GB/T 3880.2 一般工业用铝及铝合金板、带材 第2部分：力学性能

GB/T 3880.3 一般工业用铝及铝合金板、带材 第 3 部分: 尺寸偏差

GB/T 6398 金属材料 疲劳试验 疲劳裂纹扩展方法

GB/T 6519—2023 变形铝、镁合金产品超声波检验方法

GB/T 7998—2023 铝合金晶间腐蚀敏感性评价方法

GB/T 7999 铝及铝合金光电直读发射光谱分析方法

GB/T 8005.1 铝及铝合金术语 第1部分:产品及加工处理工艺

GB/T 8170 数值修约规则与极限数值的表示和判定

GB/T 12966 铝及铝合金电导率涡流测试方法

GB/T 16865 变形铝、镁及其合金加工制品拉伸试验用试样及方法

GB/T 17432 变形铝及铝合金化学成分分析取样方法

GB/T 20975（所有部分）铝及铝合金化学分析方法

GB/T 22639 铝合金产品的剥落腐蚀试验方法

GB/T 26492.3 变形铝及铝合金铸锭及加工产品缺陷 第3部分：板、带缺陷

GB/T 33368 高强耐损伤型 Al-Cu-Mg 系铝合金板、带材

GB/T 40321 高强高韧型 Al-Zn-Mg-Cu 系铝合金板材

GB/T 42914 铝合金产品断裂韧度试验方法

GB/T 42916 铝及铝合金产品标识

YS/T 590 变形铝及铝合金扁铸锭

YS/T 1619 航空用铝合金铸锭

YS/T 1629.1—2023 航空用铝合金板材 第1部分：7050 T7451 板材

YS/T 1629.2 航空用铝合金板材 第2部分：2024T351、2H24T351、2324T39厚板

YS/T 1629.3 航空用铝合金板材 第3部分:2124T851厚板

YS/T 1634 铝及铝合金产品残余应力评价方法

## 3 术语和定义

GB/T 8005.1、GB/T 26492.3界定的术语和定义适用于本文件。

## 4 产品分类

产品牌号、供应状态及尺寸规格应符合表1的规定。需方需要其他牌号、供应状态及尺寸规格时，由供需双方参照《变形铝及铝合金产品状态与性能登记表》协商确定，并在订货单（或合同）中注明。

<div style="text-align: center;">表 1 产品牌号、供应状态及尺寸规格</div>



<table border=1 style='margin: auto; width: max-content;'><tr><td rowspan="2">牌号</td><td rowspan="2">供应状态</td><td colspan="3">尺寸规格mm</td></tr><tr><td style='text-align: center;'>厚度</td><td style='text-align: center;'>宽度</td><td style='text-align: center;'>长度</td></tr><tr><td style='text-align: center;'>2014、2A14</td><td style='text-align: center;'>O</td><td style='text-align: center;'>6.35～80.00</td><td style='text-align: center;'>800.0～3500.0</td><td style='text-align: center;'>1 000.0～19 000.0</td></tr><tr><td rowspan="5">2A12、2024</td><td rowspan="2">O</td><td style='text-align: center;'>≥0.20b</td><td style='text-align: center;'>500.0～2500.0</td><td style='text-align: center;'>1 000.0～14 000.0</td></tr><tr><td style='text-align: center;'>6.35～100.00</td><td style='text-align: center;'>800.0～3500.0</td><td style='text-align: center;'>1 000.0～19 000.0</td></tr><tr><td style='text-align: center;'>T3</td><td style='text-align: center;'>≥0.25b</td><td style='text-align: center;'>500.0～2500.0</td><td style='text-align: center;'>1 000.0～14 000.0</td></tr><tr><td style='text-align: center;'>T351</td><td style='text-align: center;'>6.35～100.00</td><td style='text-align: center;'>800.0～3500.0</td><td style='text-align: center;'>1 000.0～19 000.0</td></tr><tr><td style='text-align: center;'>T4</td><td style='text-align: center;'>≥0.25b</td><td style='text-align: center;'>500.0～2500.0</td><td style='text-align: center;'>1 000.0～14 000.0</td></tr><tr><td rowspan="3">包铝2A12、包铝2024</td><td style='text-align: center;'>O</td><td style='text-align: center;'>6.35～100.00</td><td style='text-align: center;'>800.0～3500.0</td><td style='text-align: center;'>1 000.0～19 000.0</td></tr><tr><td style='text-align: center;'>T3</td><td style='text-align: center;'>≥0.25b</td><td style='text-align: center;'>500.0～2500.0</td><td style='text-align: center;'>1 000.0～14 000.0</td></tr><tr><td style='text-align: center;'>T4</td><td style='text-align: center;'>≥0.25b</td><td style='text-align: center;'>500.0～2500.0</td><td style='text-align: center;'>1 000.0～14 000.0</td></tr><tr><td style='text-align: center;'>2124</td><td style='text-align: center;'>T851</td><td style='text-align: center;'>25.00～153.00</td><td style='text-align: center;'>800.0～3500.0</td><td style='text-align: center;'>1 000.0～20 000.0</td></tr><tr><td style='text-align: center;'>2324</td><td style='text-align: center;'>T39</td><td style='text-align: center;'>19.05～38.10</td><td style='text-align: center;'>800.0～3500.0</td><td style='text-align: center;'>1 000.0～20 000.0</td></tr><tr><td style='text-align: center;'>包铝2524</td><td style='text-align: center;'>T3</td><td style='text-align: center;'>≥0.25b</td><td style='text-align: center;'>500.0～2500.0</td><td style='text-align: center;'>1 000.0～14 000.0</td></tr><tr><td style='text-align: center;'>2A12</td><td style='text-align: center;'>T351</td><td style='text-align: center;'>6.35～100.00</td><td style='text-align: center;'>800.0～3500.0</td><td style='text-align: center;'>1 000.0～14 000.0</td></tr><tr><td rowspan="2">包铝2A14</td><td style='text-align: center;'>O</td><td style='text-align: center;'>≥0.25b</td><td style='text-align: center;'>500.0～2500.0</td><td style='text-align: center;'>1 000.0～14 000.0</td></tr><tr><td style='text-align: center;'>T6</td><td style='text-align: center;'>≥0.25b</td><td style='text-align: center;'>500.0～2500.0</td><td style='text-align: center;'>1 000.0～14 000.0</td></tr><tr><td style='text-align: center;'>2H24</td><td style='text-align: center;'>T351</td><td style='text-align: center;'>12.70～38.10</td><td style='text-align: center;'>800.0～3500.0</td><td style='text-align: center;'>1 000.0～20 000.0</td></tr><tr><td rowspan="2">6061</td><td style='text-align: center;'>O</td><td style='text-align: center;'>6.35～150.00</td><td style='text-align: center;'>800.0～3500.0</td><td style='text-align: center;'>1 000.0～14 000.0</td></tr><tr><td style='text-align: center;'>T651</td><td style='text-align: center;'>6.35～150.00</td><td style='text-align: center;'>800.0～3500.0</td><td style='text-align: center;'>1 000.0～14 000.0</td></tr><tr><td style='text-align: center;'>7050</td><td style='text-align: center;'>T7451</td><td style='text-align: center;'>6.35～203.20</td><td style='text-align: center;'>400.0～3500.0</td><td style='text-align: center;'>500.0～27 000.0</td></tr><tr><td style='text-align: center;'>7055</td><td style='text-align: center;'>T7751</td><td style='text-align: center;'>12.70～80.00</td><td style='text-align: center;'>1 000.0～25 000.0</td><td style='text-align: center;'>1 000.0～20 000.0</td></tr></table>

<div style="text-align: center;">表 1 产品牌号、供应状态及尺寸规格（续）</div>



<table border=1 style='margin: auto; width: max-content;'><tr><td rowspan="2">牌号</td><td rowspan="2">供应状态</td><td colspan="3">尺寸规格amm</td></tr><tr><td style='text-align: center;'>厚度</td><td style='text-align: center;'>宽度</td><td style='text-align: center;'>长度</td></tr><tr><td rowspan="4">7075</td><td style='text-align: center;'>O</td><td style='text-align: center;'>6.35～100.00</td><td style='text-align: center;'>800.0～3500.0</td><td style='text-align: center;'>1 000.0～14 000.0</td></tr><tr><td style='text-align: center;'>T651</td><td style='text-align: center;'>6.35～100.00</td><td style='text-align: center;'>800.0～3500.0</td><td style='text-align: center;'>1 000.0～14 000.0</td></tr><tr><td style='text-align: center;'>T7351</td><td style='text-align: center;'>6.35～80.00</td><td style='text-align: center;'>800.0～3500.0</td><td style='text-align: center;'>1 000.0～14 000.0</td></tr><tr><td style='text-align: center;'>T7651</td><td style='text-align: center;'>6.35～25.00</td><td style='text-align: center;'>800.0～3500.0</td><td style='text-align: center;'>1 000.0～14 000.0</td></tr><tr><td rowspan="3">7075、包铝7075</td><td style='text-align: center;'>O</td><td style='text-align: center;'>$ \geq $ 0.20 $ ^{b} $</td><td style='text-align: center;'>500.0～2500.0</td><td style='text-align: center;'>1 000.0～14 000.0</td></tr><tr><td style='text-align: center;'>T6</td><td style='text-align: center;'>$ \geq $ 0.20 $ ^{b} $</td><td style='text-align: center;'>500.0～2500.0</td><td style='text-align: center;'>1 000.0～14 000.0</td></tr><tr><td style='text-align: center;'>T76</td><td style='text-align: center;'>$ \geq $ 0.20 $ ^{b} $</td><td style='text-align: center;'>500.0～2500.0</td><td style='text-align: center;'>1 000.0～14 000.0</td></tr><tr><td style='text-align: center;'>7475</td><td style='text-align: center;'>T7351</td><td style='text-align: center;'>6.35～102.00</td><td style='text-align: center;'>800.0～3500.0</td><td style='text-align: center;'>1 000.0～14 000.0</td></tr><tr><td rowspan="4">7B04</td><td style='text-align: center;'>O</td><td style='text-align: center;'>11.00～80.00</td><td style='text-align: center;'>800.0～3500.0</td><td style='text-align: center;'>1 000.0～14 000.0</td></tr><tr><td style='text-align: center;'>T651</td><td style='text-align: center;'>11.00～80.00</td><td style='text-align: center;'>800.0～3500.0</td><td style='text-align: center;'>1 000.0～14 000.0</td></tr><tr><td style='text-align: center;'>T7351</td><td style='text-align: center;'>11.00～85.00</td><td style='text-align: center;'>800.0～3500.0</td><td style='text-align: center;'>1 000.0～14 000.0</td></tr><tr><td style='text-align: center;'>T7451</td><td style='text-align: center;'>11.00～85.00</td><td style='text-align: center;'>800.0～3500.0</td><td style='text-align: center;'>1 000.0～14 000.0</td></tr><tr><td style='text-align: center;'>包铝7B04</td><td style='text-align: center;'>T74</td><td style='text-align: center;'>$ \geq $ 0.20 $ ^{b} $</td><td style='text-align: center;'>500.0～2500.0</td><td style='text-align: center;'>1 000.0～14 000.0</td></tr><tr><td colspan="5">a 产品横截面面积不大于3.6×10 $ ^{5} $ mm $ ^{2} $ 。b 厚度小于6.35mm。</td></tr></table>

## 5 技术要求

产品的技术要求应符合表2的规定，需方有特殊要求时，由供需双方参照《变形铝及铝合金产品状态与性能登记表》协商确定，并在订货单（或合同）中注明。

<div style="text-align: center;">表 2 技术要求</div>



<table border=1 style='margin: auto; width: max-content;'><tr><td colspan="3">项目</td><td style='text-align: center;'>技术要求</td></tr><tr><td colspan="3">化学成分</td><td style='text-align: center;'>2H24 牌号的化学成分应符合表 3 要求,其他牌号的化学成分应符合 GB/T 3190 的规定</td></tr><tr><td rowspan="9">尺寸偏差</td><td colspan="2">厚度允许偏差</td><td style='text-align: center;'>应符合表 4 的规定</td></tr><tr><td rowspan="2">宽度允许偏差</td><td style='text-align: center;'>剪切产品</td><td style='text-align: center;'>应符合表 5 的规定</td></tr><tr><td style='text-align: center;'>锯切产品</td><td style='text-align: center;'>应符合表 6 的规定</td></tr><tr><td rowspan="2">长度允许偏差</td><td style='text-align: center;'>剪切产品</td><td style='text-align: center;'>应符合表 7 的规定</td></tr><tr><td style='text-align: center;'>锯切产品</td><td style='text-align: center;'>应符合表 8 的规定</td></tr><tr><td colspan="2">侧边弯曲度</td><td style='text-align: center;'>应符合表 9 的规定</td></tr><tr><td colspan="2">对角线偏差</td><td style='text-align: center;'>应符合表 10 的规定</td></tr><tr><td rowspan="2">不平度</td><td style='text-align: center;'>厚度小于 6.35 mm</td><td style='text-align: center;'>应符合表 11 的规定</td></tr><tr><td style='text-align: center;'>厚度不小于 6.35 mm</td><td style='text-align: center;'>纵向不平度符合表 12 的规定,横向不平度符合表 13 的规定,局部不平度应符合表 14 的规定</td></tr></table>

<div style="text-align: center;">表 2 技术要求（续）</div>



<table border=1 style='margin: auto; width: max-content;'><tr><td colspan="2">项目</td><td style='text-align: center;'>技术要求</td></tr><tr><td colspan="2">包覆率</td><td rowspan="15">应符合GB/T 40321或GB/T 33368或YS/T 1629.1-202X、YS/T 1629.2~YS/T 1629.3或GB/T 3880.1~GB/T 3880.2的规定，或供需双方参照T/CNIA 0074（所有部分）或《变形铝及铝合金产品状态与性能登记表》协商确定</td></tr><tr><td colspan="2">室温拉伸力学性能</td></tr><tr><td colspan="2">硬度</td></tr><tr><td colspan="2">压缩性能</td></tr><tr><td colspan="2">弯曲性能</td></tr><tr><td rowspan="2">疲劳性能</td><td style='text-align: center;'>疲劳寿命</td></tr><tr><td style='text-align: center;'>疲劳裂纹扩展速率</td></tr><tr><td rowspan="2">断裂韧度</td><td style='text-align: center;'>平面应力断裂韧度</td></tr><tr><td style='text-align: center;'>平面应变断裂韧度</td></tr><tr><td colspan="2">残余应力</td></tr><tr><td colspan="2">电导率</td></tr><tr><td colspan="2">电导率与力学性能的匹配关系</td></tr><tr><td colspan="2">抗应力腐蚀性能</td></tr><tr><td colspan="2">抗剥落腐蚀性能</td></tr><tr><td colspan="2">晶间腐蚀敏感性</td></tr><tr><td colspan="2">超声波探伤验收等级</td><td style='text-align: center;'>应达到或优于GB/T 6519-2023中A级要求，需方有特殊要求时，由供需双方协商确定</td></tr><tr><td rowspan="2">低倍组织</td><td style='text-align: center;'>断口组织</td><td style='text-align: center;'>厚度不小于25mm的产品不应有氧化膜和非金属夹杂等缺陷，受检面积应不小于80cm²</td></tr><tr><td style='text-align: center;'>其他低倍组织</td><td style='text-align: center;'>厚度不小于6.35mm的产品，不应有裂纹、分层、夹杂和氧化膜等缺陷。对晶粒度有要求时，由供需双方协商确定晶粒度级别，并在订货单（或合同）中注明。受检面积应不小于100cm²</td></tr><tr><td colspan="2">显微组织</td><td style='text-align: center;'>经固溶处理的产品不准许过烧</td></tr><tr><td rowspan="2">外观质量</td><td style='text-align: center;'>厚度小于6.35mm</td><td style='text-align: center;'>普通级符合表15的规定，高精级符合表16的规定</td></tr><tr><td style='text-align: center;'>厚度不小于6.35mm</td><td style='text-align: center;'>不准许存在裂纹、起皮、非金属压入物、滑移线、油痕。压坑、印痕、金属压入物、轻微的划伤、擦伤、压过划痕深度不应大于产品厚度负偏差值。缺陷处的产品厚度（扣除缺陷深度）应不小于产品允许的最小厚度值。允许供方用砂纸对产品表面上的缺陷进行检验性修磨，修磨面积不应超过该面面积的5%，修磨深度应不大于产品厚度允许负偏差值。经修磨的产品部位，厚度应不小于产品允许的最小厚度值</td></tr></table>

<div style="text-align: center;">表 3 2H24 化学成分</div>



<table border=1 style='margin: auto; width: max-content;'><tr><td rowspan="4">牌号</td><td colspan="11">化学成分(质量分数)</td></tr><tr><td colspan="11">%</td></tr><tr><td rowspan="2">Si</td><td rowspan="2">Fe</td><td rowspan="2">Cu</td><td rowspan="2">Mn</td><td rowspan="2">Mg</td><td rowspan="2">Cr</td><td rowspan="2">Zn</td><td rowspan="2">Ti</td><td colspan="2">其他a</td><td rowspan="2">Al</td></tr><tr><td style='text-align: center;'>单个</td><td style='text-align: center;'>合计b</td></tr><tr><td style='text-align: center;'>2H24</td><td style='text-align: center;'>≤0.15</td><td style='text-align: center;'>≤0.20</td><td style='text-align: center;'>3.8～4.5</td><td style='text-align: center;'>0.40～0.8</td><td style='text-align: center;'>1.2～1.6</td><td style='text-align: center;'>≤0.10</td><td style='text-align: center;'>≤0.25</td><td style='text-align: center;'>≤0.15</td><td style='text-align: center;'>≤0.05</td><td style='text-align: center;'>≤0.15</td><td style='text-align: center;'>余量</td></tr><tr><td colspan="12">a“其他”表示表中未列出或未规定质量分数数值的金属元素。b“合计”表示不小于0.0010%的“其他”金属元素之和。</td></tr></table>

<div style="text-align: center;">表 4 厚度允许偏差</div>


单位为毫米


<table border=1 style='margin: auto; width: max-content;'><tr><td rowspan="2">厚度</td><td colspan="10">下列宽度范围的厚度允许偏差 $ ^{a} $</td></tr><tr><td style='text-align: center;'>$ \leq $ 1 000.0</td><td style='text-align: center;'>&gt;1 000.0~1 200.0</td><td style='text-align: center;'>&gt;1 200.0~1 400.0</td><td style='text-align: center;'>&gt;1 400.0~1 500.0</td><td style='text-align: center;'>&gt;1 500.0~1 800.0</td><td style='text-align: center;'>&gt;1 800.0~2 000.0</td><td style='text-align: center;'>&gt;2 000.0~2 200.0</td><td style='text-align: center;'>&gt;2 200.0~2 500.0</td><td style='text-align: center;'>&gt;2 500.0~3 000.0</td><td style='text-align: center;'>&gt;3 000.0~3 500.0</td></tr><tr><td style='text-align: center;'>0.20~0.25</td><td style='text-align: center;'>$ \pm $ 0.035</td><td style='text-align: center;'>$ \pm $ 0.06</td><td style='text-align: center;'>$ \pm $ 0.06</td><td style='text-align: center;'>$ \pm $ 0.06</td><td style='text-align: center;'>—</td><td style='text-align: center;'>—</td><td style='text-align: center;'>—</td><td style='text-align: center;'>—</td><td style='text-align: center;'>—</td><td style='text-align: center;'>—</td></tr><tr><td style='text-align: center;'>&gt;0.25~0.63</td><td style='text-align: center;'>$ \pm $ 0.040</td><td style='text-align: center;'>$ \pm $ 0.07</td><td style='text-align: center;'>$ \pm $ 0.07</td><td style='text-align: center;'>$ \pm $ 0.07</td><td style='text-align: center;'>—</td><td style='text-align: center;'>—</td><td style='text-align: center;'>—</td><td style='text-align: center;'>—</td><td style='text-align: center;'>—</td><td style='text-align: center;'>—</td></tr><tr><td style='text-align: center;'>&gt;0.63~0.80</td><td style='text-align: center;'>$ \pm $ 0.040</td><td style='text-align: center;'>$ \pm $ 0.040</td><td style='text-align: center;'>$ \pm $ 0.06</td><td style='text-align: center;'>$ \pm $ 0.08</td><td style='text-align: center;'>$ \pm $ 0.08</td><td style='text-align: center;'>—</td><td style='text-align: center;'>—</td><td style='text-align: center;'>—</td><td style='text-align: center;'>—</td><td style='text-align: center;'>—</td></tr><tr><td style='text-align: center;'>&gt;0.80~1.00</td><td style='text-align: center;'>$ \pm $ 0.040</td><td style='text-align: center;'>$ \pm $ 0.040</td><td style='text-align: center;'>$ \pm $ 0.06</td><td style='text-align: center;'>$ \pm $ 0.08</td><td style='text-align: center;'>$ \pm $ 0.08</td><td style='text-align: center;'>$ \pm $ 0.10</td><td style='text-align: center;'>$ \pm $ 0.10</td><td style='text-align: center;'>$ \pm $ 0.20</td><td style='text-align: center;'>—</td><td style='text-align: center;'>—</td></tr><tr><td style='text-align: center;'>&gt;1.00~1.20</td><td style='text-align: center;'>$ \pm $ 0.050</td><td style='text-align: center;'>$ \pm $ 0.050</td><td style='text-align: center;'>$ \pm $ 0.06</td><td style='text-align: center;'>$ \pm $ 0.08</td><td style='text-align: center;'>$ \pm $ 0.08</td><td style='text-align: center;'>$ \pm $ 0.10</td><td style='text-align: center;'>$ \pm $ 0.10</td><td style='text-align: center;'>$ \pm $ 0.22</td><td style='text-align: center;'>—</td><td style='text-align: center;'>—</td></tr><tr><td style='text-align: center;'>&gt;1.20~1.60</td><td style='text-align: center;'>$ \pm $ 0.050</td><td style='text-align: center;'>$ \pm $ 0.050</td><td style='text-align: center;'>$ \pm $ 0.08</td><td style='text-align: center;'>$ \pm $ 0.08</td><td style='text-align: center;'>$ \pm $ 0.08</td><td style='text-align: center;'>$ \pm $ 0.10</td><td style='text-align: center;'>$ \pm $ 0.10</td><td style='text-align: center;'>$ \pm $ 0.24</td><td style='text-align: center;'>—</td><td style='text-align: center;'>—</td></tr><tr><td style='text-align: center;'>&gt;1.60~2.00</td><td style='text-align: center;'>$ \pm $ 0.050</td><td style='text-align: center;'>$ \pm $ 0.050</td><td style='text-align: center;'>$ \pm $ 0.08</td><td style='text-align: center;'>$ \pm $ 0.09</td><td style='text-align: center;'>$ \pm $ 0.09</td><td style='text-align: center;'>$ \pm $ 0.10</td><td style='text-align: center;'>$ \pm $ 0.10</td><td style='text-align: center;'>$ \pm $ 0.26</td><td style='text-align: center;'>—</td><td style='text-align: center;'>—</td></tr><tr><td style='text-align: center;'>&gt;2.00~2.50</td><td style='text-align: center;'>$ \pm $ 0.065</td><td style='text-align: center;'>$ \pm $ 0.065</td><td style='text-align: center;'>$ \pm $ 0.09</td><td style='text-align: center;'>$ \pm $ 0.11</td><td style='text-align: center;'>$ \pm $ 0.11</td><td style='text-align: center;'>$ \pm $ 0.12</td><td style='text-align: center;'>$ \pm $ 0.12</td><td style='text-align: center;'>$ \pm $ 0.30</td><td style='text-align: center;'>—</td><td style='text-align: center;'>—</td></tr><tr><td style='text-align: center;'>&gt;2.50~3.20</td><td style='text-align: center;'>$ \pm $ 0.09</td><td style='text-align: center;'>$ \pm $ 0.09</td><td style='text-align: center;'>$ \pm $ 0.10</td><td style='text-align: center;'>$ \pm $ 0.12</td><td style='text-align: center;'>$ \pm $ 0.12</td><td style='text-align: center;'>$ \pm $ 0.12</td><td style='text-align: center;'>$ \pm $ 0.12</td><td style='text-align: center;'>$ \pm $ 0.34</td><td style='text-align: center;'>—</td><td style='text-align: center;'>—</td></tr><tr><td style='text-align: center;'>&gt;3.20~4.00</td><td style='text-align: center;'>$ \pm $ 0.11</td><td style='text-align: center;'>$ \pm $ 0.11</td><td style='text-align: center;'>$ \pm $ 0.12</td><td style='text-align: center;'>$ \pm $ 0.18</td><td style='text-align: center;'>$ \pm $ 0.18</td><td style='text-align: center;'>$ \pm $ 0.25</td><td style='text-align: center;'>$ \pm $ 0.25</td><td style='text-align: center;'>$ \pm $ 0.40</td><td style='text-align: center;'>—</td><td style='text-align: center;'>—</td></tr><tr><td style='text-align: center;'>&gt;4.00~5.00</td><td style='text-align: center;'>$ \pm $ 0.15</td><td style='text-align: center;'>$ \pm $ 0.18</td><td style='text-align: center;'>$ \pm $ 0.18</td><td style='text-align: center;'>$ \pm $ 0.23</td><td style='text-align: center;'>$ \pm $ 0.23</td><td style='text-align: center;'>$ \pm $ 0.30</td><td style='text-align: center;'>$ \pm $ 0.30</td><td style='text-align: center;'>$ \pm $ 0.46</td><td style='text-align: center;'>—</td><td style='text-align: center;'>—</td></tr><tr><td style='text-align: center;'>&gt;5.00~6.35</td><td style='text-align: center;'>$ \pm $ 0.24</td><td style='text-align: center;'>$ \pm $ 0.32</td><td style='text-align: center;'>$ \pm $ 0.32</td><td style='text-align: center;'>$ \pm $ 0.32</td><td style='text-align: center;'>$ \pm $ 0.44</td><td style='text-align: center;'>$ \pm $ 0.44</td><td style='text-align: center;'>$ \pm $ 0.54</td><td style='text-align: center;'>$ \pm $ 0.54</td><td style='text-align: center;'>—</td><td style='text-align: center;'>—</td></tr><tr><td style='text-align: center;'>&gt;6.35~8.00</td><td style='text-align: center;'>$ \pm $ 0.32</td><td style='text-align: center;'>$ \pm $ 0.40</td><td style='text-align: center;'>$ \pm $ 0.40</td><td style='text-align: center;'>$ \pm $ 0.40</td><td style='text-align: center;'>$ \pm $ 0.50</td><td style='text-align: center;'>$ \pm $ 0.50</td><td style='text-align: center;'>$ \pm $ 0.62</td><td style='text-align: center;'>$ \pm $ 0.62</td><td style='text-align: center;'>$ \pm $ 0.74</td><td style='text-align: center;'>$ \pm $ 0.86</td></tr></table>

<div style="text-align: center;">表 4 厚度允许偏差（续）</div>


单位为毫米


<table border=1 style='margin: auto; width: max-content;'><tr><td rowspan="2">厚度</td><td colspan="10">下列宽度范围的厚度允许偏差*</td></tr><tr><td style='text-align: center;'>≤1 000.0</td><td style='text-align: center;'>&gt;1 000.0～1 200.0</td><td style='text-align: center;'>&gt;1 200.0～1 400.0</td><td style='text-align: center;'>&gt;1 400.0～1 500.0</td><td style='text-align: center;'>&gt;1 500.0～1 800.0</td><td style='text-align: center;'>&gt;1 800.0～2 000.0</td><td style='text-align: center;'>&gt;2 000.0～2 200.0</td><td style='text-align: center;'>&gt;2 200.0～2 500.0</td><td style='text-align: center;'>&gt;2 500.0～3 000.0</td><td style='text-align: center;'>&gt;3 000.0～3 500.0</td></tr><tr><td style='text-align: center;'>&gt;8.00～10.00</td><td style='text-align: center;'>±0.44</td><td style='text-align: center;'>±0.46</td><td style='text-align: center;'>±0.46</td><td style='text-align: center;'>±0.46</td><td style='text-align: center;'>±0.58</td><td style='text-align: center;'>±0.58</td><td style='text-align: center;'>±0.72</td><td style='text-align: center;'>±0.72</td><td style='text-align: center;'>±0.86</td><td style='text-align: center;'>±1.00</td></tr><tr><td style='text-align: center;'>&gt;10.00～16.00</td><td style='text-align: center;'>±0.60</td><td style='text-align: center;'>±0.60</td><td style='text-align: center;'>±0.60</td><td style='text-align: center;'>±0.60</td><td style='text-align: center;'>±0.72</td><td style='text-align: center;'>±0.72</td><td style='text-align: center;'>±0.86</td><td style='text-align: center;'>±0.86</td><td style='text-align: center;'>±1.00</td><td style='text-align: center;'>±1.20</td></tr><tr><td style='text-align: center;'>&gt;16.00～25.00</td><td style='text-align: center;'>±0.80</td><td style='text-align: center;'>±0.80</td><td style='text-align: center;'>±0.80</td><td style='text-align: center;'>±0.80</td><td style='text-align: center;'>±0.94</td><td style='text-align: center;'>±0.94</td><td style='text-align: center;'>±1.10</td><td style='text-align: center;'>±1.10</td><td style='text-align: center;'>±1.30</td><td style='text-align: center;'>±1.55</td></tr><tr><td style='text-align: center;'>&gt;25.00～40.00</td><td style='text-align: center;'>±1.00</td><td style='text-align: center;'>±1.00</td><td style='text-align: center;'>±1.00</td><td style='text-align: center;'>±1.00</td><td style='text-align: center;'>±1.20</td><td style='text-align: center;'>±1.20</td><td style='text-align: center;'>±1.40</td><td style='text-align: center;'>±1.40</td><td style='text-align: center;'>±1.65</td><td style='text-align: center;'>±1.95</td></tr><tr><td style='text-align: center;'>&gt;40.00～60.00</td><td style='text-align: center;'>±1.40</td><td style='text-align: center;'>±1.40</td><td style='text-align: center;'>±1.40</td><td style='text-align: center;'>±1.40</td><td style='text-align: center;'>±1.60</td><td style='text-align: center;'>±1.90</td><td style='text-align: center;'>±1.90</td><td style='text-align: center;'>±1.90</td><td style='text-align: center;'>±2.30</td><td style='text-align: center;'>±2.60</td></tr><tr><td style='text-align: center;'>&gt;60.00～80.00</td><td style='text-align: center;'>±2.00</td><td style='text-align: center;'>±2.00</td><td style='text-align: center;'>±2.00</td><td style='text-align: center;'>±2.00</td><td style='text-align: center;'>±2.10</td><td style='text-align: center;'>±2.10</td><td style='text-align: center;'>±2.80</td><td style='text-align: center;'>±2.80</td><td style='text-align: center;'>±3.30</td><td style='text-align: center;'>±3.30</td></tr><tr><td style='text-align: center;'>&gt;80.00～100.00</td><td style='text-align: center;'>±2.60</td><td style='text-align: center;'>±2.60</td><td style='text-align: center;'>±2.60</td><td style='text-align: center;'>±2.60</td><td style='text-align: center;'>±2.95</td><td style='text-align: center;'>±2.95</td><td style='text-align: center;'>±3.40</td><td style='text-align: center;'>±3.40</td><td style='text-align: center;'>±3.90</td><td style='text-align: center;'>±4.10</td></tr><tr><td style='text-align: center;'>&gt;100.00～160.00</td><td style='text-align: center;'>±3.40</td><td style='text-align: center;'>±3.40</td><td style='text-align: center;'>±3.40</td><td style='text-align: center;'>±3.40</td><td style='text-align: center;'>±3.80</td><td style='text-align: center;'>±3.80</td><td style='text-align: center;'>±4.30</td><td style='text-align: center;'>±4.30</td><td style='text-align: center;'>—</td><td style='text-align: center;'>—</td></tr><tr><td style='text-align: center;'>&gt;160.00</td><td colspan="10">供需双方协商确定</td></tr><tr><td colspan="11">*当需方要求单向偏差时,则正、负允许偏差的绝对值之和应为表中对应数值绝对值的2倍。需方有“同板差”等特殊要求时,由供需双方协商确定,并在订货单(或合同)中注明。</td></tr></table>

<div style="text-align: center;">表 5 剪切产品宽度允许偏差</div>


单位为毫米


<table border=1 style='margin: auto; width: max-content;'><tr><td rowspan="2">厚度</td><td colspan="4">下列宽度范围的宽度允许偏差</td></tr><tr><td style='text-align: center;'>400.0～1 000.0</td><td style='text-align: center;'>&gt;1 000.0～2 000.0</td><td style='text-align: center;'>&gt;2 000.0～3 000.0</td><td style='text-align: center;'>&gt;3 000.0～3 500.0</td></tr><tr><td style='text-align: center;'>0.20～3.20</td><td style='text-align: center;'>±2.5</td><td style='text-align: center;'>±3.0</td><td style='text-align: center;'>±4.0</td><td style='text-align: center;'>—</td></tr><tr><td style='text-align: center;'>&gt;3.20～6.35</td><td style='text-align: center;'>±3.0</td><td style='text-align: center;'>±3.5</td><td style='text-align: center;'>±4.5</td><td style='text-align: center;'>—</td></tr><tr><td style='text-align: center;'>&gt;6.35～12.50</td><td style='text-align: center;'>+8.0</td><td style='text-align: center;'>+9.0</td><td style='text-align: center;'>+11.0</td><td style='text-align: center;'>+12.0</td></tr></table>

<div style="text-align: center;">表 6 锯切产品宽度允许偏差</div>


单位为毫米


<table border=1 style='margin: auto; width: max-content;'><tr><td rowspan="2">厚度</td><td colspan="4">下列宽度范围的宽度允许偏差</td></tr><tr><td style='text-align: center;'>400.0～1 000.0</td><td style='text-align: center;'>&gt;1 000.0～2 000.0</td><td style='text-align: center;'>&gt;2 000.0～3 000.0</td><td style='text-align: center;'>&gt;3 000.0～3 500.0</td></tr><tr><td style='text-align: center;'>&gt;2.00～6.35</td><td style='text-align: center;'>±3.0</td><td style='text-align: center;'>±3.0</td><td style='text-align: center;'>±4.0</td><td style='text-align: center;'>—</td></tr><tr><td style='text-align: center;'>&gt;6.35～160</td><td style='text-align: center;'>+6.0</td><td style='text-align: center;'>+7.0</td><td style='text-align: center;'>+8.0</td><td style='text-align: center;'>+9.0</td></tr><tr><td style='text-align: center;'>&gt;160</td><td colspan="4">供需双方协商确定</td></tr></table>

单位为毫米

<div style="text-align: center;">表 7 剪切产品长度允许偏差</div>



<table border=1 style='margin: auto; width: max-content;'><tr><td rowspan="3">厚度</td><td colspan="11">下列长度范围的长度允许偏差</td></tr><tr><td style='text-align: center;'>≤1 000.0</td><td style='text-align: center;'>&gt;2 000.0</td><td style='text-align: center;'>&gt;3 000.0</td><td style='text-align: center;'>&gt;4 000.0</td><td style='text-align: center;'>&gt;5 000.0</td><td style='text-align: center;'>&gt;7 500.0</td><td style='text-align: center;'>&gt;10 000.0</td><td style='text-align: center;'>&gt;12 500.0</td><td style='text-align: center;'>&gt;15 000.0</td><td style='text-align: center;'>&gt;17 500.0</td><td style='text-align: center;'>&gt;20 000.0</td></tr><tr><td style='text-align: center;'>~2 000.0</td><td style='text-align: center;'>~3 000.0</td><td style='text-align: center;'>~4 000.0</td><td style='text-align: center;'>~5 000.0</td><td style='text-align: center;'>~7 500.0</td><td style='text-align: center;'>~10 000.0</td><td style='text-align: center;'>~12 500.0</td><td style='text-align: center;'>~15 000.0</td><td style='text-align: center;'>~17 500.0</td><td style='text-align: center;'>~20 000.0</td><td style='text-align: center;'></td></tr><tr><td style='text-align: center;'>0.20~3.20</td><td style='text-align: center;'>±2.0</td><td style='text-align: center;'>±2.5</td><td style='text-align: center;'>±3.0</td><td style='text-align: center;'>±3.5</td><td style='text-align: center;'>±4.5</td><td style='text-align: center;'>±5.0</td><td style='text-align: center;'>±6.0</td><td style='text-align: center;'>±7.0</td><td style='text-align: center;'>-</td><td style='text-align: center;'>-</td><td style='text-align: center;'></td></tr><tr><td style='text-align: center;'>&gt;3.20~6.35</td><td style='text-align: center;'>±2.5</td><td style='text-align: center;'>±3.0</td><td style='text-align: center;'>±3.5</td><td style='text-align: center;'>±4.0</td><td style='text-align: center;'>±5.0</td><td style='text-align: center;'>±6.0</td><td style='text-align: center;'>±7.0</td><td style='text-align: center;'>±8.0</td><td style='text-align: center;'>-</td><td style='text-align: center;'>-</td><td style='text-align: center;'></td></tr><tr><td style='text-align: center;'>&gt;6.35~12.50</td><td style='text-align: center;'>+8.0</td><td style='text-align: center;'>+9.0</td><td style='text-align: center;'>+10.0</td><td style='text-align: center;'>+11.0</td><td style='text-align: center;'>+13.0</td><td style='text-align: center;'>+14.0</td><td style='text-align: center;'>+16.0</td><td style='text-align: center;'>+18.0</td><td style='text-align: center;'>+19.0</td><td style='text-align: center;'>+21.0</td><td style='text-align: center;'></td></tr></table>

单位为毫米

<div style="text-align: center;">表 8 锯切产品长度允许偏差</div>



<table border=1 style='margin: auto; width: max-content;'><tr><td rowspan="2">厚度</td><td rowspan="2">≤1 000.0</td><td style='text-align: center;'>&gt;1 000.0</td><td style='text-align: center;'>&gt;2 000.0</td><td style='text-align: center;'>&gt;3 000.0</td><td style='text-align: center;'>&gt;4 000.0</td><td style='text-align: center;'>&gt;5 000.0</td><td style='text-align: center;'>&gt;7 500.0</td><td style='text-align: center;'>&gt;10 000.0</td><td style='text-align: center;'>&gt;12 500.0</td><td style='text-align: center;'>&gt;15 000.0</td><td style='text-align: center;'>&gt;17 500.0</td><td style='text-align: center;'>&gt;20 000.0</td></tr><tr><td style='text-align: center;'>~2 000.0</td><td style='text-align: center;'>~3 000.0</td><td style='text-align: center;'>~4 000.0</td><td style='text-align: center;'>~5 000.0</td><td style='text-align: center;'>~7 500.0</td><td style='text-align: center;'>~10 000.0</td><td style='text-align: center;'>~12 500.0</td><td style='text-align: center;'>~15 000.0</td><td style='text-align: center;'>~17 500.0</td><td style='text-align: center;'>~20 000.0</td><td style='text-align: center;'></td></tr><tr><td style='text-align: center;'>2.00~6.35</td><td style='text-align: center;'>±3.0</td><td style='text-align: center;'>±4.0</td><td style='text-align: center;'>±4.0</td><td style='text-align: center;'>±5.0</td><td style='text-align: center;'>±6.0</td><td style='text-align: center;'>±7.0</td><td style='text-align: center;'>±8.0</td><td style='text-align: center;'>±9.0</td><td style='text-align: center;'>—</td><td style='text-align: center;'>—</td><td style='text-align: center;'>—</td><td style='text-align: center;'>—</td></tr><tr><td style='text-align: center;'>&gt;6.35~160.00</td><td style='text-align: center;'>+6.0</td><td style='text-align: center;'>+7.0</td><td style='text-align: center;'>+8.0</td><td style='text-align: center;'>+9.0</td><td style='text-align: center;'>+10.0</td><td style='text-align: center;'>+12.0</td><td style='text-align: center;'>+14.0</td><td style='text-align: center;'>+16.0</td><td style='text-align: center;'>+18.0</td><td style='text-align: center;'>+20.0</td><td style='text-align: center;'>+22.0</td><td style='text-align: center;'>+160.00</td></tr></table>

<div style="text-align: center;">表 9 侧边弯曲度</div>


单位为毫米


<table border=1 style='margin: auto; width: max-content;'><tr><td rowspan="2">厚度</td><td colspan="6">下列长度的板材侧边弯曲度</td></tr><tr><td style='text-align: center;'>$ \leq $ 1 000.0</td><td style='text-align: center;'>&gt;1 000.0~2 000.0</td><td style='text-align: center;'>&gt;2 000.0~3 000.0</td><td style='text-align: center;'>&gt;3 000.0~4 000.0</td><td style='text-align: center;'>&gt;4 000.0~5 000.0</td><td style='text-align: center;'>&gt;5 000.0</td></tr><tr><td style='text-align: center;'>$ \leq $ 6.35</td><td style='text-align: center;'>$ \leq $ 0.5</td><td style='text-align: center;'>$ \leq $ 1.5</td><td style='text-align: center;'>$ \leq $ 3.0</td><td style='text-align: center;'>$ \leq $ 5.0</td><td style='text-align: center;'>$ \leq $ 8.0</td><td style='text-align: center;'>$ \leq $ 12.0</td></tr><tr><td style='text-align: center;'>&gt;6.35~160.00</td><td style='text-align: center;'>$ \leq $ 0.5</td><td style='text-align: center;'>$ \leq $ 2.0</td><td style='text-align: center;'>$ \leq $ 3.5</td><td style='text-align: center;'>$ \leq $ 6.0</td><td style='text-align: center;'>$ \leq $ 10.0</td><td style='text-align: center;'>$ \leq $ 14.0</td></tr><tr><td style='text-align: center;'>&gt;160.00</td><td colspan="6">供需双方协商确定</td></tr></table>

<div style="text-align: center;">表 10 对角线偏差</div>


单位为毫米


<table border=1 style='margin: auto; width: max-content;'><tr><td rowspan="2">长度</td><td colspan="2">下列宽度(W)的板材对角线允许偏差</td></tr><tr><td style='text-align: center;'>$ \leq $ 1 000.0</td><td style='text-align: center;'>&gt;1 000.0~3 500.0</td></tr><tr><td style='text-align: center;'>$ \leq $ 3 500.0</td><td style='text-align: center;'>$ \leq $ 0.8×(W/100)</td><td style='text-align: center;'>$ \leq $ 0.7×(W/100)</td></tr><tr><td style='text-align: center;'>&gt;3 500.0</td><td style='text-align: center;'>$ \leq $ 1.2×(W/100)</td><td style='text-align: center;'>$ \leq $ 1.0×(W/100)</td></tr><tr><td colspan="3">注:对角线允许偏差计算结果保留整数,数值修约按GB/T 8170的规定进行。</td></tr></table>

<div style="text-align: center;">表 11 厚度小于 6.35 mm 板材不平度</div>


单位为毫米


<table border=1 style='margin: auto; width: max-content;'><tr><td rowspan="2">厚度</td><td colspan="4">下列宽度的板材波高</td></tr><tr><td style='text-align: center;'>$ \leq $ 1 000.0</td><td style='text-align: center;'>&gt;1 000.0~1 500.0</td><td style='text-align: center;'>&gt;1 500.0~2 000.0</td><td style='text-align: center;'>&gt;2 000.0</td></tr><tr><td style='text-align: center;'>0.2~0.5</td><td style='text-align: center;'>$ \leq $ 6.0</td><td style='text-align: center;'>$ \leq $ 9.0</td><td style='text-align: center;'>—</td><td style='text-align: center;'>—</td></tr><tr><td style='text-align: center;'>&gt;0.50~1.60</td><td style='text-align: center;'>$ \leq $ 6.0</td><td style='text-align: center;'>$ \leq $ 9.0</td><td style='text-align: center;'>$ \leq $ 11.0</td><td style='text-align: center;'>$ \leq $ 14.0</td></tr><tr><td style='text-align: center;'>&gt;1.60~6.35</td><td style='text-align: center;'>$ \leq $ 7.0</td><td style='text-align: center;'>$ \leq $ 10.0</td><td style='text-align: center;'>$ \leq $ 12.0</td><td style='text-align: center;'>$ \leq $ 15.0</td></tr><tr><td colspan="5">注:厚度小于6.35 mm板材端头部位翘曲高度应符合GB/T 3880.3的规定。</td></tr></table>

<div style="text-align: center;">表 12 厚度不小于 6.35 mm 板材纵向不平度</div>


单位为毫米


<table border=1 style='margin: auto; width: max-content;'><tr><td style='text-align: center;'>厚度</td><td style='text-align: center;'>任意2 000 mm长度的板材纵向波高a</td></tr><tr><td style='text-align: center;'>6.35~80.00</td><td style='text-align: center;'>≤5.0</td></tr><tr><td style='text-align: center;'>&gt;80.00~100.00</td><td style='text-align: center;'>≤3.5</td></tr><tr><td style='text-align: center;'>&gt;100.00</td><td style='text-align: center;'>供需双方协商确定</td></tr><tr><td colspan="2">a 板材长度小于2 000 mm时,按2 000 mm计。</td></tr></table>

<div style="text-align: center;">表 13 厚度不小于 6.35 mm 板材横向不平度</div>


单位为毫米


<table border=1 style='margin: auto; width: max-content;'><tr><td rowspan="2">厚度</td><td colspan="4">下列宽度的板材横向波高</td></tr><tr><td style='text-align: center;'>≤1 000.0</td><td style='text-align: center;'>&gt;1 000.0~1 500.0</td><td style='text-align: center;'>&gt;1 500.0~2 000.0</td><td style='text-align: center;'>&gt;2 000.0~3 500.0</td></tr><tr><td style='text-align: center;'>6.35~16.00</td><td style='text-align: center;'>≤6.0</td><td style='text-align: center;'>≤8.0</td><td style='text-align: center;'>≤10.0</td><td rowspan="4">供需双方 协商确定</td></tr><tr><td style='text-align: center;'>&gt;16.00~40.00</td><td style='text-align: center;'>≤4.0</td><td style='text-align: center;'>≤6.0</td><td style='text-align: center;'>≤8.0</td></tr><tr><td style='text-align: center;'>&gt;40.00~80.00</td><td style='text-align: center;'>≤3.0</td><td style='text-align: center;'>≤4.0</td><td style='text-align: center;'>≤5.0</td></tr><tr><td style='text-align: center;'>&gt;80.00~203.20</td><td style='text-align: center;'>≤2.5</td><td style='text-align: center;'>≤3.0</td><td style='text-align: center;'>≤3.5</td></tr></table>

<div style="text-align: center;">表 14 厚度不小于 6.35 mm 板材局部不平度</div>


单位为毫米


<table border=1 style='margin: auto; width: max-content;'><tr><td style='text-align: center;'>厚度</td><td style='text-align: center;'>任意 500 mm 长度的板材局部波高</td></tr><tr><td style='text-align: center;'>6.35～16.00</td><td style='text-align: center;'>≤2.00</td></tr><tr><td style='text-align: center;'>&gt;16.00～160.00</td><td style='text-align: center;'>≤1.50</td></tr><tr><td style='text-align: center;'>&gt;160.00</td><td style='text-align: center;'>供需双方协商确定</td></tr></table>

<div style="text-align: center;">表 15 普通级外观质量</div>
