Repository: otw1248/builddlake

File: dlake/gov/stdgb/terminology/termJ/GBT+44132-2024车用动力电池回收利用 通用要求_output.md


# 中华人民共和国国家标准

GB/T 44132—2024

# 车用动力电池回收利用 通用要求

# Recovery of traction battery used in electric vehicle—General requirements

2024-05-28 发布

2024-05-28 实施



## 目次

前言 …… III  
  
1 范围 …… 1  
  
2 规范性引用文件 …… 1  
  
3 术语和定义 …… 2  
  
3.1 动力电池 …… 2  
  
3.2 回收 …… 3  
  
3.3 回收利用 …… 4  
  
3.4 绿色生产 …… 6  
  
4 回收利用原则 …… 7  
  
4.1 安全性原则 …… 7  
  
4.2 绿色低碳原则 …… 7  
  
4.3 再利用原则 …… 7  
  
4.4 全生命周期原则 …… 7  
  
5 基本要求 …… 7  
  
5.1 一般要求 …… 7  
  
5.2 动力电池产品要求 …… 8  
  
5.3 溯源管理要求 …… 8  
  
5.4 安全要求 …… 8  
  
5.5 环保要求 …… 8  
  
5.6 回收利用应急管理要求 …… 9  
  
6 回收要求 …… 9  
  
6.1 拆卸要求 …… 9  
  
6.2 收集要求 …… 9  
  
6.3 分类要求 …… 9  
  
6.4 包装与运输要求 …… 9  
  
6.5 装卸与搬运要求 …… 9  
  
6.6 贮存要求 …… 10  
  
7 综合利用要求 …… 10  
  
7.1 梯次利用要求 …… 10  
  
7.2 再生利用要求 …… 11  
  
附录 A（规范性） 再生材料使用率计算方法 …… 13  
  
参考文献 …… 14



## 前言

本文件按照 GB/T 1.1—2020《标准化工作导则 第1部分：标准化文件的结构和起草规则》的规定起草。

请注意本文件的某些内容可能涉及专利。本文件的发布机构不承担识别专利的责任。

本文件由中华人民共和国工业和信息化部提出。

本文件由全国汽车标准化技术委员会（SAC/TC 114）归口。

本文件起草单位：中国汽车技术研究中心有限公司、广东邦普循环科技有限公司、合肥国轩高科动力能源有限公司、格林美股份有限公司、中国科学院过程工程研究所、宜昌邦普循环科技有限公司、武汉动力电池再生技术有限公司、北京赛德美资源再利用研究院有限公司、瑞萨科林（上海）新能源有限公司、惠州亿纬锂能股份有限公司。

本文件主要起草人：张铜柱、余海军、李长东、王芳、刘静榕、魏琼、孙峙、王旭、徐懋、张宇平、黎宇科、王竞逸、刘志鹏、杨云广、王攀、李震彪、别传玉、王佳、郭红松、张勤才、赵小勇、詹园园、张胜英、张坤。



# 车用动力电池回收利用 通用要求

## 1 范围

本文件界定了车用动力电池回收利用过程的术语和定义，规定了回收利用原则、基本要求、回收要求和综合利用要求。

本文件适用于锂离子动力蓄电池和镍氢动力蓄电池的回收利用，其他类型电池的回收利用参照执行。

## 2 规范性引用文件

下列文件中的内容通过文中的规范性引用而构成本文件必不可少的条款。其中，注日期的引用文件，仅该日期对应的版本适用于本文件；不注日期的引用文件，其最新版本（包括所有的修改单）适用于本文件。

GB/T 19001 质量管理体系 要求

GB/T 19596—2017 电动汽车术语

GB/T 23331 能源管理体系 要求及使用指南

GB/T 24001 环境管理体系 要求及使用指南

GB/T 26008 电池级单水氢氧化锂

GB/T 26300 镍钴锰三元素复合氢氧化物

GB/T 26493 电池废料贮运规范

GB/T 26989—2011 汽车回收利用 术语

GB/T 33062—2016 镍氢电池材料废弃物回收利用的处理方法

GB/T 33598 车用动力电池回收利用 拆解规范

GB/T 33598.2 车用动力电池回收利用 再生利用 第2部分：材料回收要求

GB/T 33598.3 车用动力电池回收利用 再生利用 第3部分：放电规范

GB/T 34014 汽车动力蓄电池编码规则

GB/T 34015 车用动力电池回收利用 余能检测

GB/T 34015.2 车用动力电池回收利用 梯次利用 第2部分：拆卸要求

GB/T 34015.3 车用动力电池回收利用 梯次利用 第3部分：梯次利用要求

GB/T 34015.4 车用动力电池回收利用 梯次利用 第4部分：梯次利用产品标识

GB/T 36132—2018 绿色工厂评价通则

GB/T 36276 电力储能用锂离子电池

GB/T 36672 电动摩托车和电动轻便摩托车用锂离子电池

GB/T 36972 电动自行车用锂离子蓄电池

<div style="text-align: center;"><img src="imgs/img_in_image_box_135_1327_171_1360.jpg" alt="Image" width="3%" /></div>


GB/T 38698.1—2020 车用动力电池回收利用 管理规范 第1部分：包装运输

GB/T 38698.2—2023 车用动力电池回收利用 管理规范 第2部分：回收服务网点

GB 39800.1—2020 个体防护装备配备规范 第1部分：总则

GB 40165 固定式电子设备用锂离子电池和电池组 安全技术规范

GB/T 45001 职业健康安全管理体系 要求及使用指南

GB 50016 建筑设计防火规范

DL/T 2315 电力储能用梯次利用锂离子电池系统技术导则

HG/T 2824 工业硫酸镍

HG/T 4701 电池用磷酸铁

HG/T 4822 工业硫酸钴

HG/T 5740 粗碳酸钴

HG/T 5741 粗碳酸镍

HG/T 5918 电池用硫酸钴

HG/T 5919 电池用硫酸镍

HJ 348 报废机动车拆解企业污染控制技术规范

HJ 1186—2021 废锂离子动力蓄电池处理污染控制技术规范

JT/T 617.5—2018 危险货物道路运输规则 第5部分：托运要求

JT/T 617.6 危险货物道路运输规则 第6部分：装卸条件及作业要求

QC/T 1156 车用动力电池回收利用 单体拆解技术规范

YD/T 3768.1 通信基站梯次利用车用动力电池的技术要求与试验方法 第1部分：磷酸铁锂电池

YS/T 582 电池级碳酸锂

YS/T 1174 废旧电池破碎分选回收技术规范

YS/T 1460 粗氢氧化镍钴

YS/T 1552 粗碳酸锂

YS/T 1568 电池级无水氢氧化锂

## 3 术语和定义

GB/T 19596—2017、GB/T 26493、GB/T 26989—2011、GB/T 33598、GB/T 33598.2、GB/T 33598.3、GB/T 34015、GB/T 34015.2、GB/T 34015.3、GB/T 34015.4、GB/T 38698.1—2020、GB/T 38698.2—2023界定的以及下列术语和定义适用于本文件。

### 3.1 动力电池

#### 3.1.1 

## 动力蓄电池 traction battery

为电动汽车动力系统提供能量的蓄电池。

[来源：GB/T 19596—2017，3.3.1.1.1.1]

#### 3.1.2 

## 单体蓄电池 secondary cell

将化学能与电能进行相互转换的基本单元装置。

注：也称作电芯。通常包括电极、隔膜、电解质、外壳和端子，并被设计成可充电。

[来源：GB/T 19596—2017，3.3.2.1.1，有修改]

#### 3.1.3 

## 蓄电池模块 battery module

将一个以上单体蓄电池按照串联、并联或串并联方式组合，并作为电源使用的组合体。

注：也称作蓄电池组。

[来源：GB/T 19596—2017，3.3.2.1.3，有修改]

#### 3.1.4 

## 蓄电池包 battery pack

通常包括蓄电池组、蓄电池管理系统、蓄电池箱及相应附件（冷却部件、连接线缆等），具有从外部获得电能并可对外输出电能的单元。

[来源：GB/T 19596—2017，3.3.2.1.9]

#### 3.1.5 

## 退役动力电池 retired traction battery

经电动汽车使用后剩余容量等充放电性能或由于其他原因无法满足电动汽车继续使用而被拆卸下来的动力电池。

#### 3.1.6 

## 废旧动力电池 waste and used traction battery

研发、生产、检测、贮存、运输、使用、维修、车辆报废、梯次利用等过程中报废的失去原有使用价值的动力电池单体、模组及电池包等。

[来源：GB/T 38698.2—2023，3.1]

### 3.2 回收

#### 3.2.1 

## 回收 take-back

废旧动力电池收集、分类、贮存和运输过程的总称。

[来源：GB/T 38698.2—2023，3.11]

#### 3.2.2 

## 收集 collecting

将废旧动力电池聚集和整理的过程。

#### 3.2.3 

## 回收服务网点 take-back service net-work

收集、分类、贮存及包装等过程中放置废旧动力电池的场所。

注：根据规模、设施设备、贮存时间、管理要求等，分为收集型、集中贮存型等不同类型的回收服务网点。

[来源：GB/T 38698.2—2023，3.13]

#### 3.2.4 

## 分类 classification

依据废旧动力电池的产品类型、材料体系、危险程度等特性对其进行区分归类的过程。

[来源：GB/T 38698.2—2023，3.3]

#### 3.2.5 

## 贮存 storage

废旧动力电池回收、梯次利用、再生利用等过程中的存放活动。

[来源：GB/T 38698.2—2023，3.5]

#### 3.2.6 

## 包装 packing

为在废旧动力电池流通过程中保护产品、方便储运，按一定技术方法而采用的容器、材料及辅助物等的总体名称。

注：也指为了达到上述目的而采用容器、材料和辅助物的过程中施加一定技术方法等的操作活动。

[来源：GB/T 38698.2—2023，3.9，有修改]

#### 3.2.7 

## 搬运 handing

非运输、装卸环节中将废旧动力电池从某地点短距离转移至另一个地点的活动。

#### 3.2.8 

## 运输 transportation

将废旧动力电池运送至回收服务网点或综合利用企业的过程。

[来源：GB/T 38698.2—2023，3.10]

#### 3.2.9 

## 装卸 loading and unloading

采用叉车、吊车等将包装完好的废旧动力电池装载进入运输车辆或从运输车辆上卸载下车等作业的活动。

#### 3.2.10 

## 废旧动力电池安全箱 safety case for waste and used traction battery

用于贮存和运输废旧动力电池，降低其安全隐患的容器。

[来源：GB/T 38698.2—2023，3.12]

#### 3.2.11 

## 废旧动力电池放电柜 discharge cabinet for waste and used traction battery

用于废旧动力电池放电的设备。

### 3.3 回收利用

#### 3.3.1 

## 回收利用 recovery

对废旧动力电池进行回收和综合利用的过程。

#### 3.3.2 

## 综合利用 comprehensive use

对废旧动力电池进行多层次、多用途的合理利用过程。

注：综合利用包括梯次利用和再生利用。

#### 3.3.3 

## 梯次利用 echelon use

车用动力电池退役后，整体或经过拆解、分类、检测、重组与装配等相关工艺，能够以蓄电池包或蓄电池模块或蓄电池单体的形式再次应用到包括但不限于基站备电、储能、低速动力等相关目标领域的过程。

[来源：GB/T 34015.3—2021，3.1，有修改]

#### 3.3.4 

## 再生利用 recycling

对废旧动力电池进行拆解、破碎、分选、材料修复或冶炼等处理，进行资源化利用的过程。

[来源：GB/T 20861—2007，2.10，有修改]

#### 3.3.5 

## 拆卸 remove

将动力蓄电池包从电动汽车上分离移出的操作。

[来源：GB/T 34015.2—2020，3.1]

#### 3 \.3\.6

## 剩余寿命 residual cycle life

在指定的充放电终止条件下，以特定的充放电规则进行充放电，退役动力电池在其容量、能量或功

率性能不能满足规定标准前，所能进行的充放电循环数。

#### 3.3.7 

## 放电 discharge

将废旧动力电池里贮存的化学能以电能的方式释放出来的过程。

[来源：GB/T 19596—2017，3.3.3.1.1，有修改]

#### 3.3.8 

## 物理放电 physics discharging

通过电阻或其他导电介质，连接电池正负极，使电能转化为热能的放电方式。

#### 3.3.9 

## 化学放电 chemical discharging

将电池放在导电液体中，通过电解反应将电能转化为化学能的放电方式。

#### 3.3.10 

## 拆解 dismantling

将废旧动力电池包（组）、模块、单体等装配体进行解体的作业。

[来源：GB/T 26989—2011，2.1.4，有修改]

#### 3.3.11 

## 处理 treatment

通过拆解、焙烧、破碎、分选、浸出、提纯、冶炼等加工工序，从废旧动力电池中提取物质的过程。

[来源：HJ 1186—2021，3.5，有修改]

#### 3.3.12 

## 处置 disposal

将固体废物焚烧或采用其他物理、化学、生物学方法，达到减少已产生的固体废物数量、缩小固体废物体积、减少或消除其危险成分的活动，或者将固体废物最终置于符合环境保护规定要求的填埋场的活动。

[来源：GB/T 26989—2011，2.4.17，有修改]

#### 3.3.13 

## 热解 pyrolyzation

焙烧 roasting

将废旧动力电池加热而又不使其熔化，以改变其化学组成或物理性质的过程。

[来源：HJ 1186—2021，3.7，有修改]

#### 3.3.14 

## 破碎 shredding

通过剪碎、磨碎、击碎或压碎等方法使废旧动力电池解体或热解产物的尺寸减小的加工方法。

[来源：GB/T 26989—2011，2.4.12，有修改]

#### 3.3.15 

## 分选 separation

经破碎的颗粒物在磁力、重力、离心力、风力等动力作用下，按磁性、密度、悬浮速度等差别进行分离，对金属、金属化合物、石墨等分离及富集的过程。

[来源：GB/T 34695—2017，2.3.5]

#### 3.3.16 

## 电极材料粉 powder of battery material

将单体蓄电池拆解后，得到以锂、镍、钴、锰、铁、石墨等一种或多种有价成分构成的粉料。

[来源：QC/T 1156—2021，3.4]

#### 3.3.17 

## 火法回收 pyrometallurgical recycling

在高温下从废弃电池化学品提取或精炼金属合金和对部分废弃化学品无害化的过程。

[来源：GB/T 34695—2017，2.3.10，有修改]

#### 3.3.18 

## 湿法回收 hydrometallurgical recycling

利用浸出剂将废弃电池化学品中有价金属组分溶解在溶液中或以新的固相析出，进行金属的分离、富集和提取的过程。

[来源：GB/T 34695—2017，2.3.9，有修改]

#### 3.3.19 

## 可再利用率 recyclability rate

电池产品中预期能够被再使用和/或再生利用的物质质量占动力蓄电池总质量的百分比。

[来源：GB/T 26989—2011，2.2.9，有修改]

#### 3.3.20 

## 可回收利用率 recoverability rate

新动力电池中能被再使用、再生利用以及能量回收的质量之和占整包电池产品质量的百分比。

[来源：GB/T 26989—2011，2.2.10，有修改]

#### 3.3.21 

## 再生材料 recycled material

对失去原使用价值的材料经过加工处理使其重新获得使用价值的材料。

[来源：GB/T 26989—2011，2.4.10，有修改]

#### 3.3.22 

## 再生材料使用率 use rate of recycled materials

动力电池或生产动力电池的原材料中，某一种再生元素或再生材料的质量占动力电池或原材料中相应的全部元素或全部材料质量的百分比。

### 3.4 绿色生产

#### 3.4.1 

## 绿色工厂 green factory

实现了用地集约化、原料无害化、生产洁净化、废物资源化、能源低碳化的工厂。

[来源：GB/T 36132—2018，3.1]

#### 3.4.2 

## 综合能耗 comprehensive energy consumption

在统计报告期内生产某种产品或提供某种服务实际消耗的各种能源实物量，按规定的计算方法和单位分别折算后的总和。

[来源：GB/T 2589—2020，3.5]

#### 3.4.3 

## 单位产品综合能耗 comprehensive energy consumption for unit output of product

统计报告期内，综合能耗与合格产品产量（作业量、工作量、服务量）的比值。

[来源：GB/T 2589—2020，3.7]

#### 3.4.4 

## 产品碳足迹 carbon footprint of the product; CFP

某个产品在其生命周期内引发的各种温室气体排放和清除之和。

注：以  $ CO_{2}e $  表示。

#### 3.4.5 

碳足迹标识 label of carbon footprint

标注产品碳足迹和（或）碳足迹等级的信息标签。

#### 3.4.6 

绿色设计 green-design

按照全生命周期的理念，在产品设计开发阶段系统考虑原材料选用、生产、销售、使用、回收、处理等各个环节对资源环境造成的影响，力求在产品全生命周期中最大限度降低资源消耗、尽可能少用或不用含有有毒有害物质的原材料，减少污染物产生和排放，从而实现环境保护的活动。

[来源：QC/T 1161—2022，3.1]

#### 3.4.7 

绿色设计产品 green-design product

符合绿色设计理念和评价要求的产品。

[来源：QC/T 1161—2022，3.2]

## 4 回收利用原则

### 4.1 安全性原则

宜确保废旧动力电池回收利用过程中人和物的安全。

### 4.2 绿色低碳原则

回收利用过程宜防止、减少废旧动力电池回收利用的环境二次污染和生态破坏，控制与降低温室气体的排放。

### 4.3 再利用原则

宜优先对回收利用过程产生的物质进行再利用，无法再利用的物质宜进行无害化处置。

### 4.4 全生命周期原则

宜基于全生命周期，从新产品设计阶段就考虑未来报废回收的梯次利用和再生利用问题。

## 5 基本要求

### 5.1 一般要求

5.1.1 废旧动力电池综合利用企业宜建立并实施质量管理体系、职业健康安全管理体系、环境管理体系、能源管理体系，并满足 GB/T 19001 或国际先进质量管理体系、GB/T 45001、GB/T 24001 以及 GB/T 23331 的要求。各管理体系宜通过第三方机构认证。

5.1.2 废旧动力电池综合利用企业应选择生产效率高、能耗指标先进的生产设施设备，宜优先采用具备兼容多种电池包、可实现柔性拆解的智能拆解装备。

5.1.3 废旧动力电池综合利用企业宜建设绿色工厂。绿色工厂应符合 GB/T 36132—2018 的要求。

5.1.4 废旧动力电池综合利用企业应建立碳排放管理体系，包括碳排放监测机制与数据记录管理等，宜具备根据 GB/T 32150 或行业相关标准自行开展组织层面的碳排放核算和产品碳足迹核算及报告的能力。

5.1.5 动力电池产品生产企业宜根据 GB/T 32150 进行企业温室气体排放核算和报告。

### 5.2 动力电池产品要求

5.2.1 动力电池应按照 GB/T 34014 进行编码，编码信息应准确，编码应清晰、可见、耐久且不易更换。

5.2.2 动力电池的规格尺寸宜符合 GB/T 34013 相关规定，宜采用标准化、易拆解、易于梯次利用、可回收的产品结构，提高电池产品的可再利用率和可回收利用率。

5.2.3 动力电池宜附有拆卸、拆解等技术信息表，注明回收利用相关的注意事项。

5.2.4 动力电池宜优先使用再生材料作为生产原料，减少电池产品碳足迹。

5.2.5 动力电池中再生材料的使用率应按照附录 A 进行计算。

5.2.6 应在动力电池标签或使用说明书等文件上体现电池基本信息（如制造商信息、电池编码、电池类型、回收利用信息等），还宜体现如下信息：

a）电池材料中再生材料含量比例（包括但不限于钴、铅、锂、镍等四种元素）；

b）产品碳足迹标识；

c）产品电子标识。

5.2.7 动力电池产品宜按照 GB/T 33761—2017 的要求开展绿色设计产品的评价。

### 5.3 溯源管理要求

5.3.1 汽车生产企业、电池生产企业、电池租赁机构、报废机动车回收拆解企业、回收经营机构及综合利用企业等产生废旧动力电池的单位应开展溯源管理工作。

5.3.2 汽车生产企业、电池生产企业、电池租赁机构、报废机动车回收拆解企业、回收经营机构及综合利用企业等产生废旧动力电池的单位应建立信息溯源管理制度，做好溯源信息台账记录统计，并上传溯源信息。

5.3.3 汽车生产企业应在规定时间内完成动力电池拆卸、拆解、有害物质使用等技术信息报送及公开。

### 5.4 安全要求

5.4.1 回收利用企业应制定回收利用作业指导书，回收利用人员在回收利用时应遵守作业指导书。

5.4.2 回收利用企业宜采用机械化或自动化作业替代人工作业，提高回收利用的安全性。

5.4.3 应对回收利用人员进行安全知识、消防知识、回收利用技能等相关培训，经考核通过后的回收利用人员应掌握回收利用的流程、危险性、应急处理方法和消防设备设施的使用方法。

5.4.4 拆卸、余能检测与拆解等涉及带电作业的活动应至少双人作业，涉及带电作业的回收利用人员应具备高压或低压电工证。

5.4.5 应配备绝缘手套、安全帽、绝缘鞋、防护手套、防护面罩等相关劳动安全保护用品，回收利用人员应按 GB 39800.1—2020 的要求穿戴和使用劳动安全保护用品。

5.4.6 回收利用企业应配备灭火器、沙箱、消防栓等消防设施设备。

5.4.7 应根据回收利用的危险特性设置警示标识，如带电作业区域设置高压警示标识、易燃易爆区域设置严禁烟火标识等。

5.4.8 回收服务网点的安全要求同时应满足 GB/T 38698.2—2023 中 6.1 的规定。

### 5.5 环保要求

5.5.1 回收利用企业应具有国家法律法规规定的相关资质，涉及湿法回收工艺的企业宜进入化工园区。

5.5.2 不应将未经过任何处理的废旧动力电池及其组成成分进行丢弃、倾倒、直接填埋或直接焚烧。

5.5.3 回收利用过程产生的废气、废液、废物应进行收集并资源化利用或无害化处置，不应导致二次污染。

5.5.4 应具备满足耐腐蚀、坚固、防火、绝缘特性的专用分类收集储存设施，以及有毒有害气体、废水、废渣的处置等环境保护设施，废旧锂离子动力蓄电池处理污染控制及排污限值应按照HJ 1186—2021执行。

5.5.5 废旧镍氢动力蓄电池回收利用过程中的污染物排放应满足 GB/T 33062—2016 中第 7 章的相关要求。

5.5.6 企业应设有专职环保管理人员，并建立安全管理制度及环境监测与管理制度。

### 5.6 回收利用应急管理要求

5.6.1 回收利用企业应建立安全环保应急管理制度，并编制突发环境事件或安全事件应急管理预案。

5.6.2 回收利用企业应具备安全环保事件应急处理能力，应配备相关的应急救援、应急处理等专用器材、设备，并定期组织应急救援与应急处理演练。

## 6 回收要求

### 6.1 拆卸要求

6.1.1 拆卸过程中的污染控制应按照 HJ 348 的规定执行。

6.1.2 拆卸过程中的其他要求应按照 GB/T 34015.2 的规定执行。

### 6.2 收集要求

应建立回收服务网点进行废旧动力电池的收集，回收服务网点的建设、作业以及安全环保与应急要求应满足 GB/T 38698.2—2023 的要求。

### 6.3 分类要求

废旧动力电池在包装、贮存、综合利用时，宜先根据动力电池的类型、部件组成差异、利用方式、安全特性以及带电状态等方式进行分类。

### 6.4 包装与运输要求

6.4.1 废旧动力电池在包装运输前，应进行安全性判定并分类，判定及分类依据应按照 GB/T 38698.1—2020 的规定执行。

6.4.2 废旧动力电池包装前应对正负极进行绝缘处理。废旧动力蓄电池包装应按照 GB/T 38698.1—2020 中第 6 章的规定执行。

6.4.3 废旧动力电池的外包装上应有区分动力电池安全特性类别以及带电状态的标识，宜有区分其他分类的标识，并在外包装设置相应的危险货物标志。

6.4.4 废旧动力电池的运输箱体宜符合 GB/T 38698.2—2023 中表 A.2 的规定。

6.4.5 废旧动力电池的运输过程应进行物流信息追溯。

6.4.6 托运人应按运输方案，观察确认废旧动力蓄电池安全状态良好、堆码方式合理、运输车辆正常、驾驶员证照齐全，拍照留档后方可发车。

6.4.7 运输服务人员应按照 GB/T 38698.1—2020 中第 7 章的规定对废旧动力蓄电池进行运输。

6.4.8 应使用符合危险货物运输车辆行车规定的车辆进行运输，并在运输车辆的前后及两侧悬挂符合JT/T 617.5—2018中第7章规定的标志。

### 6.5 装卸与搬运要求

6.5.1 应使用专用容器或已做绝缘处理的搬运设备对废旧动力电池进行装卸与搬运。

6.5.2 应根据废旧动力电池的安全特性类别单独进行装卸与搬运。

6.5.3 存在安全风险的电池应使用废旧动力电池安全箱进行防护后，单独装卸与搬运。

6.5.4 装卸与搬运时应对废旧动力电池加以捆绑固定，搬运者应使用合格的搬运工具（叉车、推车等），轻取轻放，不应使电池受到剧烈振动、冲击或挤压。

6.5.5 搬运时应根据负荷、叠层、方向性等因素进行摆放，以防物料掉落或损伤。

6.5.6 装卸的其他要求应按照 JT/T 617.6 的规定执行。

### 6.6 贮存要求

6.6.1 废旧动力电池的贮存要求应按照 GB/T 38698.2—2023 中 5.4 的规定执行，其中综合利用企业的要求应符合集中贮存型网点的相关要求。

6.6.2 应防止雨淋、太阳直射，应控制场地的温度、湿度、通风等环境条件，场地应硬化、防渗漏、防腐蚀、具备烟雾报警器等消防监测装置等，场地耐火等级应不低于 GB 50016 中二级要求。

6.6.3 应根据 6.4.1 中的分类结果，选用不同的贮存容器。其中 A 类电池包（模组和单体）宜选用木箱（纸箱）、托盘、周转箱进行贮存；B 类和 C 类电池宜选用废旧动力电池安全箱进行贮存。

6.6.4 废旧动力电池宜在放电后再进行贮存。对外壳完好的动力蓄电池宜采取物理放电；对受损严重、无法连接放电器的废旧动力电池应采取化学放电。

6.6.5 可选用放电柜或盐水池（箱）进行放电。如选用放电柜进行放电，则截止电压应根据电池类型以及综合利用方式确定。

6.6.6 废旧动力电池不应放置于放电柜设备区域，也不应与其他物品混合存放。

6.6.7 应定期检查废旧动力电池的安全性，发现漏液、漏电、温度过高等异常情况，以及存放容器不合适时应及时处理。

6.6.8 应做好废旧动力电池的信息登记，如类别、数量、来源、分类、入库日期、存放区域、出库日期及接收单位名称等。

6.6.9 应对存在危险特性的废旧动力电池优先进行放电、拆解、绝缘处理等，待危险解除后方可进行存放。

## 7 综合利用要求

### 7.1 梯次利用要求

#### 7.1.1 梯次利用生产要求

7.1.1.1 废旧动力电池应优先进行梯次利用，无法进行梯次利用或经过梯次利用后报废的废旧动力电池应进行再生利用。

7.1.1.2 宜优先选择退役动力蓄电池包整包进行梯次利用，其次选择蓄电池模块（组）进行梯次利用，再次选择蓄电池单体进行梯次利用。

7.1.1.3 废旧动力电池包和蓄电池模块（组）的拆解应符合 GB/T 33598 的相关规定。

7.1.1.4 应按照 GB/T 38698.1—2020 中第 4 章的要求以及依据 6.3 的规定对退役动力电池进行安全判定并分类，只有 A 类蓄电池并且满足企业规定的可梯次利用要求时方可用于梯次利用。

7.1.1.5 应按照 GB/T 34015 的规定检测退役动力电池的余能。

7.1.1.6 应根据退役动力电池的设计使用寿命、服役时间或其他方法评估退役动力电池的剩余寿命。

7.1.1.7 应按照 GB/T 34015.3 评估废旧动力电池剩余价值及规范梯次利用生产。

7.1.1.8 梯次利用企业应回收本企业梯次产品研发、生产、检测等过程中产生的试验品、残次品，应集中贮存并移交再生利用企业处理。

7.1.1.9 梯次利用企业应履行生产者责任，宜采用租赁或置换等方式实现报废后的梯次利用电池产品可

追溯回收。

#### 7.1.2 梯次利用产品要求

7.1.2.1 梯次利用产品的设计宜综合考虑电气绝缘、阻燃、热管理以及电池管理等因素，保证梯次产品的安全性、可靠性。

7.1.2.2 宜采用标准化、易拆解、可回收的产品结构，以便于其使用过程中的维护以及报废后的拆卸和拆解等，提高梯次利用产品的可再利用率。

7.1.2.3 梯次利用产品应按照 GB/T 34015.4 的相关规定进行标识。

7.1.2.4 梯次利用产品应有商品条码标识，并按 GB/T 34014 统一编码，并保留原动力蓄电池编码。

7.1.2.5 梯次利用产品应符合其所应用行业的相关标准和规范的要求：

——应用于通信基站领域梯次利用产品的安全性能应符合GB 40165的相关要求，电性能应符合YD/T 3768.1的相关要求；

——应用于电力储能领域梯次利用产品的安全性能应符合GB/T 36276的相关要求，电性能应符合DL/T 2315的相关要求；

——应用于低速动力领域梯次利用产品的安全性能及电性能应符合GB/T 36972及GB/T 36672相关要求。

7.1.2.6 梯次利用产品宜通过绿色设计产品评价，宜附有碳足迹标识，标示核算依据标准、碳足迹量化和等级等。

### 7.2 再生利用要求

#### 7.2.1 再生利用生产要求

7.2.1.1 再生利用企业宜采用从电池回收拆解、电极材料粉、金属盐、前驱体、正极材料的全链条一体化生产布局。

7.2.1.2 再生利用企业宜具有废旧动力电池安全拆解与再生利用机械化作业平台及物理法处理工艺，包含动力蓄电池单体自动化破碎、分选等设备。

7.2.1.3 再生利用企业应具备产业化应用的湿法回收、火法回收或材料修复等化学法处理工艺，可实现材料修复或元素提取，对不可利用残余物应制定规范处置方案，无相应处置能力的，应按国家有关要求交有相关资质的企业进行集中处理，同时应做好跟踪管理，保障不可利用残余物的环保处置。

7.2.1.4 废旧动力电池应采用物理放电或化学放电进行放电处理后再拆解。物理放电宜优先采用外接电路放电法放电，化学放电宜采用浸泡放电法放电；废旧动力电池的放电应按照 GB/T 33598.3 的规定进行；其中蓄电池模块宜优先采用废旧动力电池放电柜进行放电。

7.2.1.5 废旧动力电池应由专业人员按照动力蓄电池生产企业所提供的拆解信息进行拆解，无拆解信息的，应按照 QC/T 1156 的规定进行。

7.2.1.6 废旧动力电池热解工艺过程应在封闭式反应系统中进行，并配置废气处理系统。废旧动力电池的热解宜按照 HG/T 5816 的规定进行。

7.2.1.7 废旧动力电池热解过程中产生的尾气宜进行能量回收，通过余热利用方式降低单位产品综合能耗。

7.2.1.8 废旧动力电池破碎分选工艺应在封闭式构筑物中进行，破碎分选系统应设立分级，将外壳、集流体、电极材料粉、隔膜等在分选系统中独立回收。废旧动力电池的破碎分选应按照 YS/T 1174 的规定进行。

7.2.1.9 再生利用过程中产生的废电解液、废液的处理处置宜按照 GB/T 33060 的方法进行；废冷却液的处理处置可参考 HG/T 5963。

7.2.1.10 废旧动力电池采用湿法回收的综合回收率和元素回收率要求应满足 GB/T 33598.2 的规定，废

弃物回收利用处理方法可参考 GB/T 33059、GB/T 33062—2016，湿法回收处理技术可参考 GB/T 33598.2—2020 中附录 A。

7.2.1.11 再生利用企业应建立用能考核制度，配备必要的能源（水、电、天然气等）计量器具。加强对运输、拆卸、储存、拆解、检测、利用等各环节的能耗管控，降低综合能耗和单位产品综合能耗，提高能源利用效率。

#### 7.2.2 再生利用产品要求

7.2.2.1 再生利用产品应符合对应的产品标准或客户要求。

7.2.2.2 再生利用产品宜通过绿色设计产品评价，宜附有碳足迹标识，标示核算依据标准、碳足迹量化和等级等。

7.2.2.3 湿法回收得到的中间品应符合以下要求：

——粗氢氧化镍钴符合YS/T 1460的要求；

——粗碳酸钴符合HG/T 5740的要求；

——粗碳酸镍符合HG/T 5741的要求；

——粗碳酸锂符合YS/T 1552的要求。

7.2.2.4 再生利用所得金属盐产品应符合以下要求：

——电池用硫酸镍符合HG/T 5919的要求；

——工业硫酸镍符合HG/T 2824的要求；

——电池用硫酸钴符合HG/T 5918的要求；

——工业硫酸钴符合HG/T 4822的要求；

——电池级碳酸锂符合YS/T 582的要求；

——电池级单水氢氧化锂符合GB/T 26008的要求；

——电池级无水氢氧化锂符合YS/T 1568的要求。

7.2.2.5 再生利用所得的正极材料前驱体应符合以下要求：

——三元前驱体产品符合GB/T 26300的规定；

——磷酸铁前驱体符合HG/T 4701的规定。

# 附录 A

(规范性)

## 再生材料使用率计算方法

A.1 动力蓄电池中再生镍、再生钴、再生锂元素等再生材料使用率按公式（A.1）计算：

 $$ R_{x}=\frac{\sum_{k=1}^{n}\left(m_{k,\mathrm{re}}\times\rho_{k,x}\right)}{M\times\rho_{x}}\times100\% $$ 

式中：

 $ R_{x} $  —— 统计期内，动力蓄电池中再生的镍、钴、锂等元素的使用比例；

 $ m_{k,re} $  —— 统计期内第 k 种使用物料中所含再生材料的质量，单位为吨（t）；

 $ \rho_{k,x} $  —— 统计期内第 k 种使用物料中再生材料部分所含镍、钴、锂等元素质量分数，%；

M —— 统计期内生产的动力蓄电池的质量，单位为吨（t）；

 $ \rho_{x} $  —— 统计期内生产动力蓄电池中的镍、钴、锂等元素质量分数，%；

x ——镍、钴、锂等单一元素。

A.2 动力蓄电池中再生铜、再生铝、再生石墨等其他再生材料使用率参照公式（A.1）进行计算。

## 参 考 文 献

[1] GB/T 2589—2020 综合能耗计算通则

[2] GB/T 20861—2007 废弃产品回收利用术语

[3] GB/T 32150 工业企业温室气体排放核算和报告通则

[4] GB/T 33059 锂离子电池材料废弃物回收利用的处理方法

[5] GB/T 33060 废电池处理中废液的处理处置方法

[6] GB/T 33598.2—2020 车用动力电池回收利用 再生利用 第2部分：材料回收要求

[7] GB/T 33761—2017 绿色产品评价通则

[8] GB/T 34013 电动汽车用动力蓄电池产品规格尺寸

[9] GB/T 34695—2017 废弃电池化学品处理处置术语

[10] HG/T 5816 废电池回收热解技术规范

[11] HG/T 5963 废电池冷却液处理处置技术规范

[12] QC/T 1161—2022 绿色设计产品评价技术规范 汽车

File: dlake/gov/stdgb/terminology/termJ/GBT+36416.1-2018试验机词汇 第1部分：材料试验机_output.md (part 2 of 2)
注： $ \sigma_{\mathrm{m}}=(\sigma_{\max}+\sigma_{\min})/2 $  或  $ S_{\mathrm{m}}=(S_{\max}+S_{\min})/2 $ 。

### 6.12 

## 应力范围 stress range

 $ \Delta\sigma $  或  $ \Delta S $ 

在应力循环中，最大应力与最小应力的代数差。

注： $ \Delta\sigma=\sigma_{\max}-\sigma_{\min} $  或  $ \Delta S=S_{\max}-S_{\min} $ 

### 6.13 

## 应力幅 stress amplitude

 $ \alpha_{a} $  或  $ S_{a} $ 

在应力循环中，最大应力与最小应力的代数差之半。

### GB/T 36416.1—2018

注： $ \alpha_{a}=(\sigma_{\max}-\sigma_{\min})/2 $  或  $ S_{a}=(S_{\max}-S_{\min})/2 $ 。

### 6.14 

## 应力比 stress ratio

 $$ R_{s} $$ 

疲劳试验中任一个单循环的最小应力与最大应力之比。应力比又称载荷比。

注： $ R_{s}=\sigma_{min}/\sigma_{mam} $ 。

### 6.15 

循环应变 cyclic strain

随时间周期性变化的应变。

### 6.16 

## 最大应变 maximum strain

 $ \varepsilon_{max} $ 

在应变循环中,具有最大代数值的应变。

<div style="text-align: center;"><img src="imgs/img_in_image_box_667_568_710_608.jpg" alt="Image" width="3%" /></div>


注：通常规定拉伸应变为正，压缩应变为负。

### 6.17 

## 最小应变 minimum strain

 $ \varepsilon_{min} $ 

在应变循环中,具有最小代数值的应变。

注：通常规定拉伸应变为正，压缩应变为负。

### 6.18 

## 平均应变 mean strain

 $$ \boldsymbol{\upvarepsilon}_{\mathrm{~m~}} $$ 

在应变循环中，最大应变与最小应变的代数和之半。

注： $ \varepsilon_{\mathrm{m}}=(\varepsilon_{\mathrm{max}}+\varepsilon_{\mathrm{min}})/2 $ 。

### 6.19 

## 应变范围 strain range

 $$ \Delta\epsilon $$ 

在应变循环中,最大应变与最小应变的代数差。

注： $ \Delta\varepsilon=\varepsilon_{max}-\varepsilon_{min} $ 

### 6.20 

## 应变幅 strain amplitude

 $ \epsilon_{a} $ 

在应变循环中,最大应变与最小应变的代数差之半。

注： $ \varepsilon_{a}=(\varepsilon_{\max}-\varepsilon_{\min})/2 $ 

### 6.21 

## 应力-应变曲线 stress-strain curve

表示正应力和试样平行部分相应的应变在整个试验过程中的关系曲线。

注：通常以应力值作为曲线图的纵坐标，应变值作为横坐标。

[GB/T 10623—2008, 定义 3.16]

### 6.22 

## 循环力 cyclic force

周期性重复变化的力。

循环力的波形有正弦波、三角波、梯形波和方波等。

### 6.23 

## 最大循环力 maximum cyclic force

材料试验机进行循环力试验时所施加的最大代数值的循环力。

注：通常规定拉力为正、压力为负。

### 6.24 

## 最小循环力 minimum cyclic force

材料试验机进行循环力试验时所施加的最小代数值的循环力。

注：通常规定拉力为正、压力为负。

### 6.25 

平均循环力 mean cyclic force

最大循环力与最小循环力的代数和之半。

### 6.26 

循环力范围 cyclic force range

最大循环力与最小循环力的代数差。

### 6.27 

## 循环力幅 cyclic force amplitude

最大循环力与最小循环力的代数差之半。

### 6.28 

## 最大力 maximum force

材料试验机许用的最大的力值。

### 6.29 

## 最小力 minimum force

材料试验机力的测量范围内满足准确度要求的最小力值。

### 6.30 

## 试验机容量 testing machine capacity

材料试验机能力所允许的最大力的标称值。

### 6.31 

## 初试验力 initial test force

按试验方法或试验程序的规定，给试样（或试件）最初施加的较小力值。

如金属洛氏硬度试验、塑料洛氏硬度试验和塑料球压痕硬度试验均规定要施加初试验力。

### 6.32 

## 总试验力 total test force

按试验方法或试验程序的规定，给试样施加的全部力值。

注：硬度试验（如洛氏硬度、表面洛氏硬度等试验）规定的总试验力为初试验力与主试验力之和。

### 6.33 

## 超限力 overrun force

超过材料试验机容量的力值，用百分比表示。

### 6.34 

## 空载 no-load

材料试验机在正常试验条件下，不加力或施加的力为零的状态。

### 6.35 

## 测量 measurement

通过实验获得能合理赋予材料试验机某量的一个或多个量值的过程。

注 $ ^{1} $ ：测量不适用于标称特性。

注 $ ^{2} $ ：测量意味着量的比较或实体的计数。

### 6.36 

## 测量范围 measuring range

工作范围 working range

材料试验机能按规定准确度级别进行测量的一组被测量的量值的集合。

### 6.37 

[测量范围]上限值 [measuring range] higher limit

材料试验机测量范围内能够测得的被测量的最大值。

### 6.38 

## [测量范围]下限值 [measuring range] lower limit

材料试验机测量范围内能够测得的被测量的最小值。

### 6.39 

## 量程 span

材料试验机标称范围的上限值与下限值之差的模。

### 6.40 

## [指示装置的]分辨力 resolution [of a indicating device]

分辨力——引起材料试验机或测量系统相应示值产生可觉察到变化的被测量的最小变化。

指示装置的分辨力——能有效辨别的材料试验机指示装置指示示值间的最小差值。

注：分辨力可能与诸如噪声（内部或外部的）或摩擦有关，也可能与被测量的值有关。

### 6.41 

## 分度值 division value

标尺间隔 scale interval

指示装置标尺相邻两刻线所代表的量值之差。

### 6.42 

## 灵敏度 sensitivity

材料试验机或测量系统的示值变化与相应的被测量值变化的比值。

注 $ ^{1} $ ：材料试验机或测量系统的灵敏度与被测量的量值有关。

注 $ ^{2} $ ：所考虑被测量值的变化要大于分辨力。

### 6.43 

## 鉴别阈 discrimination threshold

引起材料试验机或测量系统相应示值不可检测到变化的被测量值的最大变化。

注：鉴别阈可能与诸如噪声（内部或外部的）或摩擦有关，也可能与被测量的值及其变化是如何施加的有关。

### 6.44 

## 量的真值 true quantity value; true value of quantity

真值 true value

与量的定义一致的量值。

注1：在描述关于测量的“误差方法”中，真值被认为是唯一的，实际上是不可知的。“不确定度方法”认为，由于定义本身不完善，不存在单一的真值，而是存在一组与定义一致的真值。然而，从原理上和在实践中，这组值是不

可知的。另一些方法是弃用所有关于真值的概念，而依靠测量结果计量兼容性的概念去评定测量结果的有效性。

注2：在基本常量这一特殊情况下，量被认为具有单一真值。

### 6.45 

## 约定量值 conventional quantity value

## 约定值 conventional value

对于给定目的，由协议赋予某量的量值。

示例 1：标准自由落体加速度（以前称标准重力加速度） $ g_{n}=9.806\ 65\ m/s^{2} $ 

示例 2：给定质量标准的约定量值 m = 100.00347 g。

注1：有时将术语“约定真值”用于此概念，但不赞成这种用法。

注2：有时约定量值是真值的一个估计值。

注3：通常认为约定量值具有相当小甚至可以是零的测量不确定度。

### 6.46 

## 量的数值 numerical quantity value, numerical value of quantity

## 数值 numerical value

量值表示中的数，而不是参照对象的任何数字。

注 $ ^{1} $ ：对于量纲为一的量，参照对象是一个测量单位，该单位为一个数，但该数不作为量的数值的一部分。

示例 1：在摩尔分数等于  $ 3 \, m \, mol/mol $  中，量的数值是 3，单位是  $ m \, mol/mol $ 。单位  $ m \, mol/mol $  等于数字 0.001，但数 0.001 不是量的数值的一部分，量的数值是 3。

注2：对于具有测量单位的量（即不是序量的那些量），量Q的数值 $ \{Q\} $ 常表示成 $ \{Q\}=Q/[Q] $ ，其中[Q]表示测量单位。

示例 2：对于量值 5.7 kg，量的数值为  $ \{m\} = (5.7 \, \text{kg}) / \text{kg} = 5.7 $ 。同一个量值可以表示为 5700 g，这种情况下，量的数值为  $ \{m\} = (5700 \, \text{g}) / \text{g} = 5700 $ 。

### 6.47 

## 算术平均值 arithmetic mean

被测量的 n 个测定值的代数和除以 n 而得的商。

### 6.48 

## 标称量值 nominal quantity value

## 标称值 nominal value

表征材料试验机或测量系统某特征量的经过圆整或近似的量值。

标称值又称名义值，用以给合理使用材料试验机或测量系统提供指导。

示例：材料试验机铭牌上标明的最大力的量值；洛氏硬度计上标明的不同标尺所用的各级试验力的量值等。

### 6.49 

## 示值 indication

材料试验机或测量系统的指示装置指示的被测量的量值。

注 $ ^{1} $ ：材料试验机或测量系统的示值通常以可视形式表示，例如：模拟式指示装置上指示的位置、数字式指示装置所显示或打印的数字、图形或表格。示值也可以传输到其他装置。

注 2：示值与相应的被测量值可以不是同类量的值。

### 6.50 

## 示值范围 range of indication

极限示值界限内的量值的集合。

注 $ ^{1} $ ：对模拟式指示装置而言，示值范围也就是其标尺范围。

注2：示值范围可以用标在标尺上的单位来表示，而与被测量的单位无关，通常用其上下限范围来表述。

### 6.51 

## 测量误差 measurement error; error of measurement

## 误差 error

测得的量值与参考量值之差。

注 $ ^{1} $ ：“测量误差”的概念在以下两种情况下均可使用：

a）涉及存在单个参考量值，例如用测得的量值的测量不确定度可忽略的测量标准进行校准或约定量值给定时，测量误差是已知的；

b）设被测量使用唯一的真值或范围可忽略的一组真值表征时，测量误差是未知的。

注2：测量误差不应与出现的错误或过失相混淆。

注3：当需要与相对误差予以区别时，该术语有时称为[测量的]绝对误差。注意不要与误差的绝对值相混淆，后者为误差的模。

注 $ ^{4} $ ：不要将误差与不确定度混为一谈。

### 6.52 

## 偏差 deviation

测得的量值与其标称值之差。

注 $ ^{1} $ ：偏差相对于实际值而言，修正值相对于标称值而言。只是它们所指的对象不同。

注2：定义中的偏差与修正值等值且正负号相同，则与误差等值而正负号相反。

### 6.53 

## 漂移 drift

由于材料试验机或测量系统性能特性的变化而引起的示值在一段时间内连续变化或增量变化的现象。

注：漂移既与被测量的变化无关，也与任何认识到的影响量的变化无关。

### 6.54 

## 点漂 point drift

在规定的工作条件下，材料试验机或测量系统对应一个恒定的被测量值在规定时间内的示值变化。6.55

## 始点漂移 initial point drift

测量范围下限值的点漂。

当下限值为零时称为零点漂移，简称“零漂”。

### 6.56 

## 稳定性 stability

材料试验机或测量系统保持其性能特性随时间恒定的性能。

注：稳定性通常用性能特性变化到某个规定的量所经历的时间间隔表示，或用性能特性在规定的时间间隔内所发生的变化来表示。

### 6.57 

## 基本数据 basic data

在力、变形和位移等模拟量的测量中，其被测量所一一对应的数字化当量。

注：在静态条件下基本数据可溯源到国家基准。

### 6.58 

## 导出数据 derived data

根据基本数据采用计算机软件算法运算导出的附加的数值。

示例：峰值力或弹性模量值。

### 6.59 

## 数据采集速率 data acquisition rate

采集每一个波形（力、变形或位移等）数字样本的速率，以采样数每秒（采样数/秒）表示。

### 6.60 

## 传感器-通道频带宽度 transducer-channel bandwidth

材料试验机或测量系统用以测量力、变形或位移的传感器-通道频带宽度是指其幅频特性曲线中，幅值下降3 dB时的频率范围。

### 6.61 

## 示值误差 indication error, error of indication

材料试验机或测量系统的示值与对应被测量的约定量值之差。

### 6.62 

## 示值相对误差 relative error of indication

材料试验机或测量系统的示值误差与约定量值的百分比，以百分数表示。

### 6.63 

## 示值重复性 repeatability of indication

在重复性测量条件下，材料试验机或测量系统对同一被测对象重复测量所得的示值或测得的量值间的一致程度。

注 $ ^{1} $ ：重复性测量条件，即：相同测量程序、相同操作者、相同试验设备或测量系统、相同操作条件和相同地点，并在短时间内对同一或类似的被测对象重复测量的一组测量条件。

注2：材料试验机或测量系统的测量重复性可用示值的分散性定量地表示。

### 6.64 

## 示值复现性 reproducibility of indication

在复现性测量条件下,材料试验机或测量系统对同一被测对象重复测量所得的示值或测得的量值间的一致程度

注 $ ^{1} $ ：复现性测量条件，即：不同地点、不同操作者、不同试验设备或测量系统，对同一或相类似被测对象重复测量的一组测量条件。

注2：不同的测量系统可能采用不同的测量程序。

注 $ ^{3} $ ：宜说明改变的和未变的条件以及实际改变到什么程度。

### 6.65 

## 零 点误差 zero error

材料试验机或测量系统的指示装置处于零位时的示值误差。

### 6.66 

## 示值进回程差 difference between forward and backward in indication

对被测量在一次进程和回程测量中，对应同一约定量值（或规定值），其回程示值与进程示值之差的绝对值，通常以百分数表示。

注：量值从零递增到某一指定值，再从该值递减到零的全过程称为“一次进回程”，其量值递增过程为进程，量值递减过程为回程。

### 6.67 

## 示值满量程误差 full scale error of indication

示值误差与测量范围上限值之比，以百分数表示。

### 6.68 

## 准确度 accuracy

材料试验机或测量系统的示值(或被测量测得的量值)与被测量真值间的一致程度。该术语又称为

精确度。

注 $ ^{1} $ ：材料试验机或测量系统的准确度是表征其品质和特性的最主要的性能。

注 2：测量准确度有时被理解为赋予被测量的测得的量值之间的一致程度。

注3：概念“准确度”不是一个量，不给出量的数值。当材料试验机或测量系统在测量过程中具有较小的示值误差时就说该仪器是较准确的。

注4：术语“准确度”不宜用来表示“正确度”，术语“精密度”不宜用于表示“准确度”，尽管准确度与这两个概念有关。6.69

## 准确度级别 accuracy class

对在规定的工作条件下使示值误差或测量不确定度保持在规定的极限值以内，并符合给定技术要求的试验设备或测量系统，依据其所能达到的相应技术指标而划分的材料试验机（或某被测量测量范围）的级别。

注：材料试验机的准确度级别通常以级来表示：如0.5级试验机、1级试验机等。

### 6.70 

## [测量]不确定度 [measurement] uncertainty; uncertainty [of measurement]

根据所用到的信息,表征赋予被测量值分散性的非负参数。

注1：测量不确定度包括由系统影响引起的分量，如与修正量和测量标准所赋量值有关的分量及定义的不确定度。有时对估计的系统影响未做修正，而是当作不确定度分量处理。

注2：此参数可以是诸如称为标准测量不确定度的标准偏差（或其特定倍数），或是说明了包含概率的区间半宽度。

注3：测量不确定度一般由若干分量组成。其中一些分量可根据一系列测量值的统计分布，按测量不确定度的A类评定方法进行评定，并可用标准偏差表征。而另一些分量则可根据基于经验或其他信息获得的概率密度函数按测量不确定度的B类评定方法进行评定，也用标准偏差表征。

注 4：通常对于一组给定的信息，测量不确定度是相应于所赋予被测量的量值的。该量值的改变将导致相应的不确定度的改变。

### 6.71 

## 同轴度 coaxiality

在给定条件下，材料试验机的主要部位、试样和受力方向等轴线间同轴的程度。

示例：夹头钳口、压板、压头主轴与硬度计丝杆等均为主要部位。

注：通常以两夹头钳口、两压板、压头主轴与丝杠等的轴线在规定间距上的最大偏差的二倍表示其同轴度。

### 6.72 

## 试验系统柔度 testing system flexibility

每增加单位力试验系统所产生的弹性变形量。该术语又称试验系统 K 值。

### 6.73 

## 加力速率 rate of applying force

材料试验机在试验时给试样施加力的单位时间增量。

### 6.74 

## 变形速率 rate of deformation

材料试验机在试验时试样受力后其变形的单位时间增量。

### 6.75 

## 应力速率 rate of stress

材料试验机在试验时试样受力后其应力的单位时间增量。

### 6.76 

## 应变速率 rate of strain

材料试验机在试验时试样受力后其应变的单位时间增量。

### 6.77 

## 横梁移动速度 travelling speed of crossbeam

试验机在试验过程中移动横梁(或移动夹头)位移的单位时间增量。

### 6.78 

## 力保持时间 duration of force

当力达到给定值后，使力保持该值不变的时间。

### 6.79 

## 试验空间 test space

材料试验机用于装夹试件和安装测力仪器以及功能附具进行试验的空间。

材料试验机上与试件接触的零部件（如夹头、压板、压头与试台等）的最大间距及试件两侧框架的距离（或试样中心与机体间的距离）所限定的空间。

### 6.80 

## 摆锤质量 pendulum mass

 $ m_{p} $ 

冲击试验机所用摆锤的质量，单位为千克(kg)。

### 6.81 

## 摆锤长度 pendulum length

 $$ L_{\mathrm{p}} $$ 

摆轴轴线至打击中心的距离，单位为米(m)。

当摆锤的等效质量理论上集中在距摆轴轴线为摆锤长度的点上时，其摆动周期与实际摆锤的摆动周期相同。

注： $ L_{p}=g T_{p}^{2}/4\pi^{2} $ ，式中：g 为当地重力加速度，单位为米每二次方秒 $ \left(\mathrm{m}/\mathrm{s}^{2}\right) $ ； $ T_{p} $  为摆锤的摆动周期，单位为秒（s）。

### 6.82 

## 回转长度 gyration length

 $$ L_{G} $$ 

具有惯性矩与摆锤惯性矩相同的摆锤质心（摆锤质量集中点）到摆轴轴线的距离。

注：单位为米(m)。

### 6.83 

## 重心长度 gravity length

 $$ L_{M} $$ 

摆轴轴线至摆锤重心之间的距离。

注：单位为米(m)。

### 6.84 

## 摆锤的摆动周期 period of oscillation of the pendulum

 $$ T_{\mathrm{~p~}} $$ 

摆锤离开铅垂位置的角度不超过 $ 5^{\circ} $ ，往复完成一次摆动所需的时间。

注：单位为秒(s)。

### 6.85 

## 打击中心 centre of percussion

摆锤上的一点，该点在摆动平面内对试样进行打击所产生的效应和摆锤的全部质量如果均集中在该点对试样进行打击所产生的效应是相同的，且对摆轴不产生水平方向的反作用力。

### 6.86 

## 打击点 centre of strike, striking point

将高度为标准高度一半（即  $ 5 \, mm $ ）的试样或等值量规放在试样支座上，摆锤在自由悬挂位置时，冲击刃上与该试样或量规的上水平面相接触的点。

### 6.87 

## 冲击长度 impact length

 $$ L_{1} $$ 

摆锤的冲击刃冲击试样表面中心的点至摆轴轴线的距离。

注：单位为米(m)。

### 6.88 

## 冲击角 impact angle

 $$ \alpha_{1} $$ 

摆锤冲击试样时的位置与铅垂位置的夹角。

注：单位为度( $ ^{\circ} $ )。

### 6.89 

## 起始角 starting angle

 $$ \alpha_{0} $$ 

摆锤的释放位置与铅垂位置的夹角。

注1：单位为度( $ ^{\circ} $ )。

注2：通常摆锤摆动到最低点时 $ (\alpha_{1}=0) $ 冲击试样，在这种情况下，起始角也是落角。

### 6.90 

## 升角 angle of rise

 $ \beta $  或  $ \alpha_{R} $ 

支座上不放试样，使摆锤空击，摆锤在初始位置落下后经过最低点升到最高位置与铅垂位置的夹角。

注：单位为度( $ ^{\circ} $ )。

### 6.91 

## 冲击速度 impact velocity

 $ v_{I} $ 

试验过程中，摆锤冲击刃与试样接触时，打击点处摆锤在冲击瞬间的速度。

注 $ ^{1} $ ：单位为米每秒(m/s)。

注2：该速度通常用自由落体的速度公式计算： $ V=\sqrt{2gH} $ ，式中：V为冲击速度；g为当地重力加速度，单位为米每二次方秒 $ \left(\mathrm{m}/\mathrm{s}^{2}\right) $ ；H为摆锤冲击刃与打击点接触处相对于打击点摆锤扬起的高度，单位为米（m）。

### 6.92 

## 摆锤力矩 pendulum moment

 $$ M_{H} $$ 

将摆锤水平支承，使连接摆锤重心并通过摆轴轴线的直线处于水平时，在支点处测得的摆锤的作用力乘以摆轴轴线至力作用点的距离。

注 $ ^{1} $ ：单位为牛顿米(Nm)。

注 $ ^{2} $ ：摆锤力矩又称冲击常数。

### 6.93 

## 初始势能 initial potential energy

## 势能 potential energy

 $ K_{p} $ 

用直接检验法测得的，摆锤式冲击试验机在冲击试验时摆锤释放前初始位置的势能与摆锤在冲击位置时的势能之差。

注：单位为焦耳(J)。

### 6.94 

## 总吸收能量 total absorbed energy

 $ K_{T} $ 

使用未对任何能量损失做过修正的摆锤式冲击试验机冲断试样时所需的全部吸收能量。

注 $ ^{1} $ ：单位为焦耳(J)。

注2：该能量等于摆锤在初始位置的势能与试样断裂后摆锤摆动了第一个半摆动周期结束时的势能之差。

### 6.95 

## 吸收能量 absorbed energy

K

使用对摩擦能量损失做过修正的摆锤式冲击试验机冲断试样时所需的能量。

注 $ ^{1} $ ：单位为焦耳(J)。

注2：通常使用附加在符号K后面的字母V或U表示试样缺口的几何形状，例如KV（表示V型缺口）或KU（表示U型缺口），用数字下标2或8表示冲击刃的半径，例如 $ KV_{2} $ 为使用冲击刃为2 mm的摆锤测得的吸收能量值。

### 6.96 

## 标准吸收能量 reference absorbed energy

 $$ K_{\mathrm{~R~}} $$ 

给摆锤式冲击试验机性能检验用的标准试样赋予的吸收能量的标定值。

### 6.97 

## 吸收能量示值 indicated absorbed energy, indication of absorbed energy

 $ K_{s} $ 

摆锤式冲击试验机指示装置指示的能量值。

该示值可以是需要对所测定的吸收能量值 K 做摩擦能量损失修正的值,也可以是不需要做修正的值。

### 6.98 

## 能量标称值 nominal energy

初始势能标称值 nominal initial potential energy

 $$ K_{N} $$ 

由制造者给出的摆锤式冲击试验机所具有的能量值。

### 6.99 

## 能量损失 energy loss

在冲击试验过程中，因空气阻力和机械摩擦所消耗的冲击能量。

### 6.100 

## 摆锤空击 free swing of pendulum

摆锤式冲击试验机的试样支座上不放置试样，按规定起始角释放摆锤所做的冲击试验。

### 6.101 

## 机架振动周期 period of oscillation of frame

 $$ T_{\mathrm{F}} $$ 

摆锤式冲击试验机的机架水平振荡自由消失所经历的时间。

它表征了振动中的机架抵制诸如支座和（或）底座（其中也可能包括阻尼材料）这类结构的弹性安装，其刚性的振荡特性。

注：单位为秒(s)。

### 6.102 

## 标度盘几何中心 geometric centre of the dial

分划标度盘刻度线的圆心。

### 6.103 

## 试样砧座跨距 span of test piece anvil

冲击试样两个砧座支承面与砧座斜面圆角部分间最近的距离。

### 6.104 

## 径向间隙 radial clearance

摆锤式冲击试验机的摆轴径向最大间隙。

### 6.105 

## 轴向间隙 axial clearance

摆锤式冲击试验机的摆轴轴向最大间隙。

### 6.106 

## 温度范围 temperature range

温度的上限值和下限值之间所限定的范围。

高低温装置的温度范围系指装置的试验温度范围。

### 6.107 

## 均热带长度 uniform temperature zone length

温度场内温度均匀区域的长度。

高低温装置的均热带长度，系指试样的试验区域内温度均匀区的长度。

### 6.108 

## 温度梯度 temperature gradient

高低温装置温度场的温度变化率。

通常用试验中任一瞬间，试样计算长度内所有被测点实测温度的最高值与最低值之差表示。

### 6.109 

## 温度波动 variation in testing temperature

试验过程中高低温装置温度场内各点温度随时间变化的最大变动值。

通常用试样的实测温度与给定试验温度的偏差表示。

### 6.110 

## 颠簸试验 bump test

检测试验机的装配质量、包装保护能力和耐运输颠簸性能，按规定条件进行的运输或模拟运输试验。

## 索 引

## 汉语拼音索引

A 标准扭矩仪 …… 4.21    
标准维氏硬度机 …… 4.50    
埃里克森杯突试验 …… 2.2.13    
标准氏硬度块 …… 4.60    
标准吸收能量 …… 6.96    
标准显微硬度机 …… 4.51    
巴氏硬度 …… 2.1.29    
标准显微硬度块 …… 4.61    
巴氏硬度计 …… 3.40    
标准肖氏硬度块 …… 4.62    
摆锤 …… 5.28    
标准硬度机 …… 4.47    
摆锤长度 …… 6.81    
标准硬度块 …… 4.57    
摆锤的摆动周期 …… 6.84    
布氏硬度 …… 2.1.21    
摆锤空击 …… 6.100    
布氏硬度计 …… 3.28    
摆锤力矩 …… 6.92    
布氏硬度压头 …… 5.26.1    
摆锤式冲击标准机 …… 4.27    
摆锤式冲击基准机 …… 4.26    
摆锤式冲击试验机 …… 3.52    
摆锤质量 …… 6.80    
材料工艺性能 …… 2.1.40    
摆杆 …… 5.29    
参考式力标准机 …… 4.6    
摆杆阻尼试验仪 …… 3.50    
参考式扭矩标准机 …… 4.17    
摆轴 …… 5.30    
测力系统 …… 5.2    
半自动试验机 …… 3.10    
测力仪 …… 4.8    
半自动硬度计 …… 3.26    
测量 …… 6.35    
杯突试验机 …… 3.70    
[测量]不确定度 …… 6.70    
变形速率 …… 6.74    
[测量范围]上限值 …… 6.37    
标称量值 …… 6.48    
[测量范围]下限值 …… 6.38    
标称值 …… 6.48    
测量范围 …… 6.36    
标尺间隔 …… 6.41    
测量误差 …… 6.51    
标度盘（尺） …… 5.14    
测量装置 …… 5.10    
标度盘几何中心 …… 6.102    
超声硬度计 …… 3.36    
标距 …… 6.1    
超限力 …… 6.33    
标准布氏硬度机 …… 4.48    
成形性 …… 2.1.15    
标准布氏硬度块 …… 4.58    
成形性试验 …… 2.2.19    
标准测力仪 …… 4.9    
持久强度试验 …… 2.2.10    
标准冲击试样 …… 4.28    
持久强度试验机 …… 3.60    
标准国际橡胶硬度块 …… 4.64    
冲击长度 …… 6.87    
标准里氏硬度块 …… 4.63    
冲击角 …… 6.88    
标准洛氏硬度机 …… 4.49    
冲击刃 …… 5.32    
标准洛氏硬度块 …… 4.59    
冲击试验 …… 2.2.11

冲击试验机 …… 3.51  
冲击速度 …… 6.91  
初始势能 …… 6.93  
初始势能标称值 …… 6.98  
初试验力 …… 6.31  
传感器 …… 5.3  
传感器-通道频带宽度 …… 6.60  
锤击式布氏硬度计 …… 3.29  
锤体 …… 5.31  
从动针 …… 5.16

## D

打击点 …… 6.86  
打击中心 …… 6.85  
单轴试验 …… 2.22  
导出数据 …… 6.58  
低频疲劳试验机 …… 3.64  
低温试验机 …… 3.7  
低温装置 …… 5.39  
低周疲劳试验 …… 2.229  
底座 …… 5.33  
颠簸试验 …… 6.110  
点漂 …… 6.54  
电磁硬度计 …… 3.46  
电液伺服疲劳试验机 …… 3.65  
电液伺服水泥压力试验机 …… 3.21  
电液伺服万能试验机 …… 3.17  
电子式试验机 …… 3.13  
电子式万能试验机 …… 3.16  
叠加式力标准机 …… 4.7  
动静万能试验机 …… 3.18  
动蠕变 …… 2.135  
动态力 …… 6.4  
断后标距 …… 6.12  
断裂韧度 …… 2.139  
多次冲击试验机 …… 3.56  
多用硬度计 …… 3.24

## F

反向器 …… 5.23  
非金属材料试验机 …… 3.3

分度值 …… 6.41  
腐蚀试验机 …… 3.68  
复合试验机 …… 3.8  
副基准布氏硬度机 …… 4.36  
副基准洛氏硬度机 …… 4.38  
副基准维氏硬度机 …… 4.40  
副基准显微硬度机 …… 4.42  
副基准肖氏硬度机 …… 4.44  
副基准硬度机 …… 4.34

## G

杠杆式力标准机 …… 4.4  
杠杆式扭矩标准机 …… 4.16  
高低温环境箱 …… 5.42  
高频疲劳试验机 …… 3.63  
高温炉 …… 5.41  
高温试验机 …… 3.6  
高温装置 …… 5.38  
高周疲劳试验 …… 2.2.28  
隔热屏 …… 5.44  
工程应变 …… 6.6.1  
工程应力 …… 6.5.1  
工艺性能试验 …… 2.2.31  
工作范围 …… 6.36  
管环扩口试验 …… 2.2.20  
国际橡胶硬度 …… 2.1.33  
国际橡胶硬度计 …… 3.44  
国际橡胶硬度压针 …… 5.26.11  
果品硬度计 …… 3.48

## H

横梁 …… 5.17  
横梁移动速度 …… 6.77  
横向应变 …… 6.6.4  
缓冲器 …… 5.22  
回转长度 …… 6.82

## J

机-电传感器 …… 5.4  
机架 …… 5.27  
机架振动周期 …… 6.101

机械式试验机 …… 3.11  
基本数据 …… 6.57  
基准布氏硬度机 …… 4.35  
基准布氏硬度块 …… 4.53  
基准国际橡胶硬度机 …… 4.45  
基准里氏硬度机 …… 4.46  
基准洛氏硬度机 …… 4.37  
基准洛氏硬度块 …… 4.54  
基准维氏硬度机 …… 4.39  
基准维氏硬度块 …… 4.55  
基准显微硬度机 …… 4.41  
基准显微硬度块 …… 4.56  
基准肖氏硬度机 …… 4.43  
基准硬度机 …… 4.33  
基准硬度块 …… 4.52  
计算机数据采集系统 …… 5.11  
记录装置 …… 5.37  
加力速率 …… 6.73  
加力系统 …… 5.1  
加热元件 …… 5.43  
夹头 …… 5.18  
剪切模量 …… 2.1.8  
剪切试验 …… 2.2.6  
鉴别阀 …… 6.43  
[静]蠕变 …… 2.1.34  
角度传感器 …… 5.8  
界面张力仪 …… 3.69  
金属材料试验机 …… 3.2  
金属管卷边试验 …… 2.2.18  
金属管扩口试验 …… 2.2.16  
金属管弯曲试验 …… 2.2.15  
金属管压扁试验 …… 2.2.17  
径向间隙 …… 6.104  
静态力 …… 6.3  
静重式力标准机 …… 4.3  
静重式扭矩标准机 …… 4.15  
均热带长度 …… 6.107

## K

空载 …… 6.34

## L

拉杆 …… 5.45  
拉力试验机 …… 3.4  
拉力试验系统 …… 5.12  
拉伸试验 …… 2.2.3  
拉向测力仪 …… 4.10  
里氏硬度 …… 2.1.26  
里氏硬度计 …… 3.35  
力 …… 6.2  
力保持时间 …… 6.78  
力标准机 …… 4.2  
力传感器 …… 5.5  
力传感器式扭矩标准机 …… 4.18  
力导向装置 …… 5.46  
力基准机 …… 4.1  
力学试验 …… 2.2.1  
力学性能 …… 2.1.1  
量程 …… 6.39  
量的数值 …… 6.46  
量的真值 …… 6.44  
灵敏度 …… 6.42  
零点误差 …… 6.65  
洛氏硬度 …… 2.1.22  
洛氏硬度计 …… 3.30  
洛氏硬度压头 …… 5.26.2  
落锤式冲击试验机 …… 3.53  
  
M  
  
马氏硬度 …… 2.1.27  
马氏硬度计 …… 3.37  
马氏硬度压头 …… 5.26.6  
敏感元件 …… 5.9  
摩擦磨损试验机 …… 3.74  
磨损 …… 2.1.41  
木材万能试验机 …… 3.19

## N

挠度 …… 2.1.16  
能量标称值 …… 6.98  
能量损失 …… 6.99

扭矩扳手 …… 4.22 蠕变断裂强度试验 …… 2.2.10  
扭矩扳手校准仪 …… 4.24 蠕变试验 …… 2.2.8  
扭矩标准机 …… 4.14 蠕变试验机 …… 3.59  
扭矩改锥 …… 4.23 S  
扭矩改锥校准仪 …… 4.25  
扭矩基准机 …… 4.13 三用冲击试验机 …… 3.57  
扭矩校准杠杆 …… 4.19 邵氏硬度 …… 2.1.30  
扭矩仪 …… 4.20 邵氏硬度计 …… 3.41  
扭应变 …… 6.6.7 邵氏硬度压针 …… 5.26.10  
扭应力 …… 6.5.6 升角 …… 6.90  
扭转试验 …… 2.2.7 始点漂移 …… 6.55  
扭转试验机 …… 3.58 示波冲击试验机 …… 3.54  
努氏硬度 …… 2.1.24 示值 …… 6.49  
努氏硬度计 …… 3.32 示值范围 …… 6.50  
努氏硬度压头 …… 5.26.4 示值复现性 …… 6.64  
粘弹性 …… 2.1.4 示值进回程差 …… 6.66  
P   
泊松比 …… 2.1.9 示值误差 …… 6.61  
疲劳 …… 2.1.37 示值相对误差 …… 6.62  
疲劳断裂 …… 2.1.38 势能 …… 6.93  
疲劳试验 …… 2.2.27 试件 …… 5.49  
疲劳试验机 …… 3.62 试台 …… 5.24  
偏差 …… 6.52 试验机附具 …… 5.48  
漂移 …… 6.53 试验机容量 …… 6.30  
平均循环力 …… 6.25 试验空间 …… 6.79  
平均应变 …… 6.18 试验系统柔度 …… 6.72  
平均应力 …… 6.11 试样 …… 5.50  
平面应变压痕模量 …… 2.1.11 试样砧座跨距 …… 6.103  
Q   
起始角 …… 6.89 数据采集速率 …… 6.59  
钳具 …… 5.36 数值 …… 6.46  
钳口 …… 5.19 双向测力仪 …… 4.12  
强度 …… 2.1.2 松弛试验 …… 2.2.9  
切应变 …… 6.6.6 松弛试验机 …… 3.61  
切应力 …… 6.5.5 塑料洛氏硬度 …… 2.1.32  
R   
热机械疲劳试验 …… 2.2.30 塑料洛氏硬度压头 …… 5.26.8  
热疲劳试验机 …… 3.67 塑料球压痕硬度计 …… 3.42  
热疲劳试验机 …… 3.67 塑料球压痕硬度压头 …… 5.26.9

塑性 …… 2.1.12 线材扭转试验机 …… 3.73  
塑性变形 …… 2.1.13 线性应变 …… 6.6.3  
算术平均值 …… 6.47 橡胶塑料拉力试验机 …… 3.20  
T 肖氏硬度 …… 2.1.25  
肖氏硬度冲头 …… 5.26.7  
弹簧试验机 …… 3.71 肖氏硬度计 …… 3.34  
弹性 …… 2.1.3 携带式国际橡胶硬度计 …… 3.45  
弹性变形 …… 2.1.5 携带式硬度计 …… 3.27  
弹性模量 …… 2.1.7 袖珍国际橡胶硬度计 …… 3.45  
弹性滞后 …… 2.1.6 旋转弯曲疲劳试验机 …… 3.66  
同轴度 …… 6.7 循环 …… 6.7  
凸耳试验 …… 2.2.14 循环力 …… 6.22  
土壤硬度计 …… 3.49 循环力范围 …… 6.26  
W 循环力幅 …… 6.27  
弯曲试验 …… 2.2.5 循环应变 …… 6.15  
弯曲试验装置 …… 5.20 循环应力 …… 6.8  
弯折试验机 …… 3.72 Y  
万能试验机 …… 3.14 [应力]松弛 …… 2.1.36  
韦氏硬度 …… 2.1.28 压板 …… 5.21  
韦氏硬度计 …… 3.39 压痕 …… 2.1.18  
维氏硬度 …… 2.1.23 压痕模量 …… 2.1.10  
维氏硬度计 …… 3.31 压痕试验 …… 2.2.25  
维氏硬度压头 …… 5.26.3 压痕硬度 …… 2.1.20  
位移传感器 …… 5.6 压痕硬度试验 …… 2.2.26  
温度波动 …… 6.109 压力试验机 …… 3.5  
温度范围 …… 6.106 压缩试验 …… 2.2.4  
温度控制装置 …… 5.40 压头面积函数 …… 2.1.19  
温度梯度 …… 6.108 压头主轴 …… 5.25  
稳定性 …… 6.56 压向测力仪 …… 4.11  
误差 …… 6.51 延性 …… 2.1.14  
X 杨氏模量 …… 2.1.7  
吸收能量 …… 6.95 液压式力标准机 …… 4.5  
吸收能量示值 …… 6.97 液压式试验机 …… 3.12  
夏比冲击试验 …… 2.2.12 液压式万能试验机 …… 3.15  
显微硬度计 …… 3.33 仪器化冲击试验机 …… 3.55  
线材缠绕试验 …… 2.2.24 仪器化压痕试验机 …… 3.38  
线材单向扭转试验 …… 2.2.22 引伸计 …… 4.31  
线材反向扭转试验 …… 2.2.23 引伸计标定器 …… 4.32  
线材扭转试验 …… 2.2.21 引伸计标距 …… 6.1.3

引伸计系统 4.30 指针 5.15  
应变 6.6 重心长度 6.83  
应变范围 6.19 轴向间隙 6.105  
应变幅 6.20 轴向应变 6.6.5  
应变速率 6.76 轴向应力 6.5.4  
应力 6.5 铸造湿砂型硬度计 3.47  
应力比 6.14 准确度 6.68  
应力范围 6.12 准确度级别 6.69  
应力幅 6.13 自动试验机 3.9  
应力速率 6.75 自动硬度计 3.25  
应力-应变曲线 6.21 总试验力 6.32  
硬度 2.1.17 总吸收能量 6.94  
硬度计 3.23 最大力 6.28  
硬度压头 5.26 最大循环力 6.23  
有证标准冲击试样 4.29 最大应变 6.16  
原始标距 6.1.1 最大应力 6.9  
约定量值 6.45 最小力 6.29  
约定值 6.45 最小循环力 6.24  
约束装置 5.47 最小应变 6.17  
运输包装件试验机 3.75 最小应力 6.10  
  
Z   
  
真应变 6.6.2 DTM 4.15  
真应力 6.5.2 DWM 4.3  
真值 6.44 HM 4.5  
砧座 5.35 LM 4.4  
正应力 6.5.3 LTM 4.16  
直线传感器 5.7 RM 4.6  
纸张纸板压力试验仪 3.22 RTM 4.17  
指示装置 5.13 TMF 2.2.30  
[指示装置的]分辨力 6.40  
  
英文对应词索引  
  
A  
  
abrasion 2.1.41  
absorbed energy 6.95  
accessories of testing machine 5.48  
accuracy class 6.69  
accuracy 6.68  
angle of rise 6.90

angular transducer 5.8  
  
anvil 5.35  
  
arithmetic mean 6.47  
  
automatic hardness testing machine 3.25  
  
automatic testing machine 3.9  
  
axial clearance 6.105  
  
axial strain 6.6.5  
  
axial stress 6.5.4  
  
axle of rotation 5.30

## B

Barcol hardness tester 3.40  
Barcol hardness 2.1.29  
base 5.33  
basic data 6.57  
bend test of tube 2.2.15  
bend test 2.2.5  
bending test device 5.20  
Brinell hardness indenter 5.26.1  
Brinell hardness reference blocks 4.58  
Brinell hardness standard machine 4.48  
Brinell hardness testing machine 3.28  
Brinell hardness 2.1.21  
buffer 5.22  
build-up force standard machine 4.7  
bump test 6.110

## C

calibrator for extensometer ..... 4.32  
calibrator for torque screwdriver ..... 4.25  
calibrator for torque wrench ..... 4.24  
centre of percussion ..... 6.85  
centre of strike ..... 6.86  
certified impact reference test piece ..... 4.29  
Charpy impact test ..... 2.2.12  
coaxiality ..... 6.71  
combined force testing machine ..... 3.8  
compression force-proving instrument ..... 4.11  
compression plate ..... 5.21  
compression testing machine ..... 3.5  
compression-testing equipment for paper and board ..... 3.22

## E

compressive test 2.2.4  
computerized data acquisition system 5.11  
conventional quantity value 6.45  
conventional value 6.45  
corrosion testing machine 3.68  
creep rupture strength test 2.2.10  
creep rupture strength testing machine 3.60  
creep test 2.2.8  
creep testing machine 3.59  
crossbeam 5.17  
cupping testing machine 3.70  
cycle 6.7  
cyclic force amplitude 6.27  
cyclic force range 6.26  
cyclic force 6.22  
cyclic strain 6.15  
cyclic stress 6.8

## D

data acquisition rate ..... 6.59  
deadweight force standard machine ..... 4.3  
deadweight torque standard machine ..... 4.15  
Deflection ..... 2.1.16  
derived data ..... 6.58  
Deviation ..... 6.52  
dial (scale) ..... 5.14  
difference between forward and backward in indication ..... 6.66  
discrimination threshold ..... 6.43  
displacement transducer ..... 5.6  
division value ..... 6.41  
drift ..... 6.53  
drift-expanding test of tube ..... 2.2.16  
drop weight impact testing machine ..... 3.53  
ductility ..... 2.1.14  
duration of force ..... 6.78  
dynamic creep ..... 2.1.35  
dynamic force ..... 6.4  
dynamometer ..... 4.8  
dynamometric system ..... 5.2

earing test 2.2.14

elastic deformation 2.1.5  
elastic hysteresis 2.1.6  
elasticity 2.1.3  
electro-hydraulic servo compression testing machine for cement 3.21  
electro-hydraulic servo universal testing machine 3.17  
electro-hydraulic servo-controlled fatigue testing machine 3.65  
electro-magnetic hardness testing machine 3.46  
electromechanical transducer 5.4  
electronic testing machine 3.13  
electronic universal testing machine 3.16  
energy loss 6.99  
engineering strain 6.6.1  
engineering stress 6.5.1  
Erichsen cupping test 2.2.13  
error of indication 6.61  
error of measurement 6.51  
error 6.51  
extensometer gauge length 6.1.3  
extensometer system 4.30  
extensometer 4.31  
F  
falling weight impact testing machine 3.53  
fatigue fracture 2.1.38  
fatigue test 2.2.27  
fatigue testing machine on turn-bending sample 3.66  
fatigue testing machine 3.62  
Fatigue 2.1.37  
final gauge length 6.1.2  
flanging test of tube 2.2.18  
flattening test of tube 2.2.17  
follow-up pointer 5.16  
force standard machine 4.2  
force transducer 5.5  
force 6.2  
force-guiding device 5.46  
force-proving instrument 4.8  
formability test 2.2.19  
formability 2.1.15  
fracture toughness 2.1.39  
frame 5.27

free swing of pendulum …… 6.100  
friction-abrasion testing machine …… 3.74  
fruit pressure tester …… 3.48  
full scale error of indication …… 6.67

## G

gauge length 6.1  
  
geometric centre of the dial 6.102  
  
gravity length 6.83  
  
green sand mould surface hardness tester for castings 3.47  
  
grip 5.18  
  
gyration length 6.82

## H

hammer ..... 5.31  
hammering type Brinell hardness tester ..... 3.29  
hardness ..... 2.1.17  
hardness indenter ..... 5.26  
hardness reference blocks ..... 4.57  
hardness standard machine ..... 4.47  
hardness tester ..... 3.23  
hardness testing machine ..... 3.23  
heating element ..... 5.43  
high and low temperature environmental cabinet ..... 5.42  
high frequency fatigue testing machine ..... 3.63  
high temperature device ..... 5.38  
high temperature furnace ..... 5.41  
high temperature testing machine ..... 3.6  
high-cycle fatigue test ..... 2.2.28  
hydraulic testing machine ..... 3.12  
hydraulic universal testing machine ..... 3.15  
hydraulic-amplification force standard machine ..... 4.5

## I 

impact angle ..... 6.88  
impact length ..... 6.87  
impact reference test piece ..... 4.28  
impact test ..... 2.2.11  
impact testing machine ..... 3.51  
impact testing machine with the scope ..... 3.54  
impact velocity ..... 6.91

Indentation 2.1.18  
indentation hardness 2.1.20  
indentation hardness test 2.2.26  
indentation modulus 2.1.10  
indentation test 2.2.25  
indenter area function 2.1.19  
indenter used for instrumented indentation testing machine 5.26.5  
indicated absorbed energy 6.97  
indicating device 5.13  
Indication 6.49  
indication error 6.61  
indication of absorbed energy 6.97  
initial point drift 6.55  
initial potential energy 6.93  
initial test force 6.31  
instrumented impact testing machine 3.55  
instrumented indentation testing machine 3.38  
interfacial tensimeter 3.69  
international rubber hardness degree 2.1.33  
international rubber hardness degree indenter 5.26.11  
international rubber hardness degree reference blocks 4.64  
international rubber hardness degree tester 3.44  
J  
jaw 5.19  
K  
Knoop hardness 2.1.24  
Knoop hardness indenter 5.26.4  
Knoop hardness testing machine 3.32  
L  
Leeb hardness 2.1.26  
Leeb hardness reference blocks 4.63  
Leeb hardness tester 3.35  
lever-amplification force standard machine 4.4  
lever-amplification torque standard machine 4.16  
linear strain 6.6.3  
low-cycle fatigue test 2.2.29  
low frequency fatigue testing machine 3.64  
low temperature device 5.39

low temperature testing machine …… 3.7

M  
  
main axle of indenter ..... 5.25  
Martens hardness ..... 2.1.27  
Martens hardness indenter ..... 5.26.6  
Martens hardness testing machine ..... 3.37  
material processability ..... 2.1.40  
material testing machine ..... 3.1  
maximum cyclic force ..... 6.23  
maximum force ..... 6.28  
maximum strain ..... 6.16  
maximum stress ..... 6.9  
mean cyclic force ..... 6.25  
mean strain ..... 6.18  
mean stress ..... 6.11  
measurement ..... 6.35  
measurement error ..... 6.51  
[measurement] uncertainty ..... 6.70  
measuring device ..... 5.10  
measuring range ..... 6.36  
[measuring range] higher limit ..... 6.37  
[measuring range] lower limit ..... 6.38  
mechanical properties ..... 2.1.1  
mechanical testing ..... 2.2.1  
mechanical testing machine ..... 3.11  
metallic material testing machine ..... 3.2  
microhardness reference blocks ..... 4.61  
microhardness standard machine ..... 4.51  
microhardness testing machine ..... 3.33  
minimum cyclic force ..... 6.24  
minimum force ..... 6.29  
minimum strain ..... 6.17  
minimum stress ..... 6.10  
modulus of elasticity ..... 2.1.7  
multifunction hardness testing machine ..... 3.24  
  
N  
  
no-load ..... 6.34  
nominal energy ..... 6.98  
nominal initial potential energy ..... 6.98

nominal quantity value ..... 6.48  
normal stress ..... 6.5.3  
nominal value ..... 6.48  
non-metallic material testing machine ..... 3.3  
numerical quantity value ..... 6.46  
numerical value ..... 6.46  
numerical value of quantity ..... 6.46  
  
O  
  
original gauge length ..... 6.1.1  
overrun force ..... 6.33  
  
P  
  
pendulum ..... 5.28  
pendulum impact primary standard machine ..... 4.26  
pendulum impact standard machine ..... 4.27  
pendulum impact testing machine ..... 3.52  
pendulum length ..... 6.81  
pendulum mass ..... 6.80  
pendulum moment ..... 6.92  
period of oscillation of frame ..... 6.101  
period of oscillation of the pendulum ..... 6.84  
plane strain indentation modulus ..... 2.1.11  
Plasticity ..... 2.1.12  
plastics ball indentation hardness ..... 2.1.31  
plastics ball indentation hardness indenter ..... 5.26.9  
plastics ball indentation hardness testing machine ..... 3.42  
plastic deformation ..... 2.1.13  
plastics Rockwell hardness ..... 2.1.32  
plastics Rockwell hardness indenter ..... 5.26.8  
plastics Rockwell hardness testing machine ..... 3.43  
pocket international rubber hardness degree tester ..... 3.45  
point drift ..... 6.54  
pointer ..... 5.15  
poisson's ratio ..... 2.1.9  
portable hardness tester ..... 3.27  
potential energy ..... 6.93  
primary Brinell hardness reference blocks ..... 4.53  
primary Brinell hardness standard machine ..... 4.35  
primary force standard machines ..... 4.1  
primary hardness reference blocks ..... 4.52  
primary hardness standard machine ..... 4.33  
primary international rubber hardness degree standard machine ..... 4.45

primary Leeb hardness standard machine …… 4.46    
primary microhardness reference blocks …… 4.56    
primary microhardness standard machine …… 4.41    
primary Rockwell hardness reference blocks …… 4.54    
primary Rockwell hardness standard machine …… 4.37    
primary Shore hardness standard machine …… 4.43    
primary torque standard machine …… 4.13    
primary Vickers hardness reference blocks …… 4.55    
primary Vickers hardness standard machine …… 4.39    
processability test …… 2.231    
pull rod …… 5.45

## R

radial clearance ..... 6.104  
radial heat shield ..... 5.44  
range of indication ..... 6.50  
rate of applying force ..... 6.73  
rate of deformation ..... 6.74  
rate of strain ..... 6.76  
rate of stress ..... 6.75  
Recorder ..... 5.37  
rectilinear transducer ..... 5.7  
reference absorbed energy ..... 6.96  
reference force standard machine ..... 4.6  
reference torque standard machine ..... 4.17  
relative error of indication ..... 6.62  
relaxation testing machine ..... 3.61  
relaxed test ..... 2.2.9  
repeatability of indication ..... 6.63  
repeated impact testing machine ..... 3.56  
reproducibility of indication ..... 6.64  
resolution [of an indicating device] ..... 6.40  
restricting device ..... 5.47  
reverse bend testing machine ..... 3.72  
reverse torsion test of wire ..... 2.2.23  
Reverser ..... 5.23  
ring expanding test of tube ..... 2.2.20  
Rockwell hardness ..... 2.1.22  
Rockwell hardness indenter ..... 5.26.2  
Rockwell hardness reference blocks ..... 4.59  
Rockwell hardness standard machine ..... 4.49  
Rockwell hardness testing machine ..... 3.30  
rod of pendulum ..... 5.29

## S

sample 5.49  
scale interval 6.41  
secondary Brinell hardness standard machine 4.36  
secondary hardness standard machine 4.34  
secondary microhardness standard machine 4.42  
secondary Rockwell hardness standard machine 4.38  
secondary Shore hardness standard machine 4.44  
secondary Vickers hardness standard machine 4.40  
semi-automatic hardness testing machine 3.26  
semi-automatic testing machine 3.10  
sensing element 5.9  
sensitivity 6.42  
shear modulus 2.1.8  
shear strain 6.6.6  
shear stress 6.5.5  
shear test 2.2.6  
Shore durometer 3.41  
Shore hardness 2.1.25, 2.1.30  
Shore hardness indenter 5.26.7, 5.26.10  
Shore hardness reference blocks 4.62  
Shore hardness tester 3.34  
simple torsion test of wire 2.2.22  
soil pressure tester 3.49  
span 6.39  
span of test piece anvils 6.103  
specimen 5.50  
spring testing machine 3.71  
stability 6.56  
standard dynamometer 4.9  
standard force-proving instrument 4.9  
standard torquemeter 4.21  
starting angle 6.89  
[static] creep 2.1.34  
static-dynamic universal testing machine 3.18  
static force 6.3  
strain 6.6  
strain amplitude 6.20  
strain range 6.19  
strength 2.1.2  
stress 6.5  
stress amplitude 6.13

stress range 6.12  
stress ratio 6.14  
[stress] relaxation 2.1.36  
stress-rupture strength test 2.2.10  
stress-strain curve 6.21  
striker 5.32  
striking point 6.86  
swinging rod damping tester 3.50  
system of applying force 5.1  
T  
temperature control device 5.40  
temperature gradient 6.108  
temperature range 6.106  
tensile test 2.2.3  
tensile testing machine 3.4  
tensile testing machine for rubber and plastics 3.20  
tensile-testing system 5.12  
tension and compression force-proving instrument 4.12  
tension force-proving instrument 4.10  
test piece 5.50  
test piece support 5.34  
test space 6.79  
testing bench 5.24  
testing machine capacity 6.30  
testing system flexibility 6.72  
thermal fatigue testing machine 3.67  
thermomechanical fatigue test 2.2.30  
torque calibration lever 4.19  
torque screwdriver 4.23  
torque standard machine 4.14  
torque standard machine with force transducer 4.18  
torque wrench 4.22  
Torquemeter 4.20  
torsion test 2.2.7  
torsion test of wire 2.2.21  
torsion testing machine 3.58  
torsional strain 6.6.7  
torsional stress 6.5.6  
total absorbed energy 6.94  
total test force 6.32  
transducer 5.3  
transducer-channel bandwidth 6.60

transport packages testing machine 3.75  
transversal strain 6.6.4  
travelling speed of crossbeam 6.77  
triple-purpose impact testing machine 3.57  
true quantity value 6.44  
true strain 6.6.2  
true stress 6.5.2  
true value 6.44  
true value of quantity 6.44

## U

ultrasonic hardness testing machine …… 3.36  
uncertainty [of measurement]…… 6.70  
uniaxial testing …… 2.2.2  
uniform temperature zone length …… 6.107  
universal testing machine …… 3.14  
universal testing machine for wood …… 3.19

## V 

variation in testing temperature 6.109  
Vickers hardness 2.1.23  
Vickers hardness indenter 5.26.3  
Vickers hardness reference blocks 4.60  
Vickers hardness standard machine 4.50  
Vickers hardness testing machine 3.31  
viscoelasticity 2.1.4  
vive 5.36

## W

Webster hardness …… 2.1.28  
Webster hardness tester …… 3.39  
wire torsion testing machine …… 3.73  
working range …… 6.36  
wrapping test of wire …… 2.2.24

## Y

Young's modulus 2.1.7

## Z

zero error 6.65
